Repository: yuhaowang2018/Machine_learning_approach_to_Iron_based_soft_magnetic_nanocrystalline_materials_design

# Machine learning approach to Fe-based soft magnetic nanocrystalline materials design

## Regression Analysis and Optimization
In this notebook, the flollowing tasks are performed:
* exploratory-data-analysis (EDA), feature engineering. 
* Hypothesis testing for linear regression.
* Distribution transformation.
* Feature selection using LASSO.
* Regression model using linear regression.
* Optimizing magnetic property based on regression models by changing material processing conditions.

File: Feature selection/SplitDB/CoreLoss7-26.csv
Fe,Si,B,P,Cu,V,Nb,Annealing temperature (K),Annealing Time (s),Longitudinal Annealing field,Transverse Annealing field,Ribbon Thickness (um),Total SiCAl,Total BP,Total Late Transition,Total Early Transition,Relative to Fe SiCAl,Relative to Fe BP,Relative to Fe Early,Relative to Fe Late,Relative to Late Early,Relative to Early SiCAl,Relative to Late SiCAl,Relative to Early BP,Relative to Late BP,Late Weighted Volume,Late Weighted Area,Late Weighted Mass,Late Mean Electrons,Early Weighted Volume,Early Weighted Area,Early Weighted Mass,Early Mean Electrons,Core Loss,Composition ID,Reference DOI
73.5,13.5,9,0,1,0,3,813,1800,0,0,20,13.5,9,1,3,0.183673469,0.12244898,0.040816327,0.013605442,3,4.5,13.5,3,9,20.47747469,7.484870061,63.546,2,52.13963205,13.95656817,92.90637,5,296.874236,1100100011,10.1016/j.jallcom.2006.12.133
73.5,13.5,9,0,1,1,2,833,1800,0,0,20,13.5,9,1,3,0.183673469,0.12244898,0.040816327,0.013605442,3,4.5,13.5,3,9,20.47747469,7.484870061,63.546,2,45.9551509,12.7742969,78.9181,5,274.8184685,1100100011,10.1016/j.jallcom.2006.12.133
73.5,13.5,9,0,1,2,1,833,1800,0,0,20,13.5,9,1,3,0.183673469,0.12244898,0.040816327,0.013605442,3,4.5,13.5,3,9,20.47747469,7.484870061,63.546,2,39.77066975,11.59202563,64.9298,5,197.6095301,1100100011,10.1016/j.jallcom.2006.12.133
73.5,13.5,9,0,1,1.5,1.5,833,1800,0,0,20,13.5,9,1,3,0.183673469,0.12244898,0.040816327,0.013605442,3,4.5,13.5,3,9,20.47747469,7.484870061,63.546,2,42.86291032,12.18316127,71.923935,5,234.9885091,1100100011,10.1016/j.jallcom.2006.12.133
73.5,15.5,7,0,1,0,3,823,3600,0,1,22,15.5,7,1,3,0.210884354,0.095238095,0.040816327,0.013605442,3,5.166666667,15.5,2.333333333,7,20.47747469,7.484870061,63.546,2,52.13963205,13.95656817,92.90637,5,338.91768,1100100011,10.1016/j.pnsc.2017.09.002
73.5,15.5,7,0,1,0,3,823,3600,0,1,18,15.5,7,1,3,0.210884354,0.095238095,0.040816327,0.013605442,3,5.166666667,15.5,2.333333333,7,20.47747469,7.484870061,63.546,2,52.13963205,13.95656817,92.90637,5,331.87032,1100100011,10.1016/j.pnsc.2017.09.002
73.5,15.5,7,0,1,0,3,823,3600,0,1,14,15.5,7,1,3,0.210884354,0.095238095,0.040816327,0.013605442,3,5.166666667,15.5,2.333333333,7,20.47747469,7.484870061,63.546,2,52.13963205,13.95656817,92.90637,5,161.36568,1100100011,10.1016/j.pnsc.2017.09.002
74.5,13.5,9,0,0,0,3,763,3600,0,0,17.5,13.5,9,0,3,0.181208054,0.120805369,0.040268456,0,,4.5,,3,,0,0,0,0,52.13963205,13.95656817,92.90637,5,1231,1100100001,10.1063/1.342149
74,13.5,9,0,0.5,0,3,843,3600,0,0,17.5,13.5,9,0.5,3,0.182432432,0.121621622,0.040540541,0.006756757,6,4.5,27,3,18,20.47747469,7.484870061,63.546,2,52.13963205,13.95656817,92.90637,5,305.57,1100100011,10.1063/1.342149
73.5,16.5,6,0,1,0,3,853,3600,0,0,17.5,16.5,6,1,3,0.224489796,0.081632653,0.040816327,0.013605442,3,5.5,16.5,2,6,20.47747469,7.484870061,63.546,2,52.13963205,13.95656817,92.90637,5,280,1100100011,10.1063/1.342149
73.5,13.5,9,0,1,0,3,853,3600,0,0,17.5,13.5,9,1,3,0.183673469,0.12244898,0.040816327,0.013605442,3,4.5,13.5,3,9,20.47747469,7.484870061,63.546,2,52.13963205,13.95656817,92.90637,5,280,1100100011,10.1063/1.342149
73,13.5,9,0,1.5,0,3,833,3600,0,0,17.5,13.5,9,1.5,3,0.184931507,0.123287671,0.04109589,0.020547945,2,4.5,9,3,6,20.47747469,7.484870061,63.546,2,52.13963205,13.95656817,92.90637,5,314.68,1100100011,10.1063/1.342149
85,2,8,4,1,0,0,733,600,0,0,20,2,12,1,0,0.023529412,0.141176471,0,0.011764706,0,,2,,12,20.47747469,7.484870061,63.546,2,0,0,0,0,892.6634,1100110010,10.1063/1.3535169
73.5,13.5,9,0,1,0,3,823,3600,1,0,18,13.5,9,1,3,0.183673469,0.12244898,0.040816327,0.013605442,3,4.5,13.5,3,9,20.47747469,7.484870061,63.546,2,52.13963205,13.95656817,92.90637,5,750,1100100011,10.1109/20.42291
73.5,13.5,9,0,1,0,3,823,3600,0,1,18,13.5,9,1,3,0.183673469,0.12244898,0.040816327,0.013605442,3,4.5,13.5,3,9,20.47747469,7.484870061,63.546,2,52.13963205,13.95656817,92.90637,5,246.85,1100100011,10.1109/20.42291
73.5,13.5,9,0,1,0,3,823,3600,0,0,18,13.5,9,1,3,0.183673469,0.12244898,0.040816327,0.013605442,3,4.5,13.5,3,9,20.47747469,7.484870061,63.546,2,52.13963205,13.95656817,92.90637,5,246.85,1100100011,10.1109/20.42291
73.5,13.5,9,0,1,0,3,823,3600,1,0,22.7013,13.5,9,1,3,0.183673469,0.12244898,0.040816327,0.013605442,3,4.5,13.5,3,9,20.47747469,7.484870061,63.546,2,52.13963205,13.95656817,92.90637,5,1031.8383,1100100011,10.1109/TJMJ.1990.4564397
73.5,13.5,9,0,1,0,3,823,3600,1,0,18.1493,13.5,9,1,3,0.183673469,0.12244898,0.040816327,0.013605442,3,4.5,13.5,3,9,20.47747469,7.484870061,63.546,2,52.13963205,13.95656817,92.90637,5,937.6053,1100100011,10.1109/TJMJ.1990.4564397
73.5,13.5,9,0,1,0,3,823,3600,1,0,17.1677,13.5,9,1,3,0.183673469,0.12244898,0.040816327,0.013605442,3,4.5,13.5,3,9,20.47747469,7.484870061,63.546,2,52.13963205,13.95656817,92.90637,5,807.2429,1100100011,10.1109/TJMJ.1990.4564397
73.5,13.5,9,0,1,0,3,823,3600,1,0,13.3961,13.5,9,1,3,0.183673469,0.12244898,0.040816327,0.013605442,3,4.5,13.5,3,9,20.47747469,7.484870061,63.546,2,52.13963205,13.95656817,92.90637,5,656.1743,1100100011,10.1109/TJMJ.1990.4564397
73.5,13.5,9,0,1,0,3,823,3600,1,0,10.9969,13.5,9,1,3,0.183673469,0.12244898,0.040816327,0.013605442,3,4.5,13.5,3,9,20.47747469,7.484870061,63.546,2,52.13963205,13.95656817,92.90637,5,596.9675,1100100011,10.1109/TJMJ.1990.4564397
73.5,13.5,9,0,1,0,3,823,3600,1,0,7.2758,13.5,9,1,3,0.183673469,0.12244898,0.040816327,0.013605442,3,4.5,13.5,3,9,20.47747469,7.484870061,63.546,2,52.13963205,13.95656817,92.90637,5,522.8373,1100100011,10.1109/TJMJ.1990.4564397
73.5,13.5,9,0,1,0,3,823,3600,0,1,22.7095,13.5,9,1,3,0.183673469,0.12244898,0.040816327,0.013605442,3,4.5,13.5,3,9,20.47747469,7.484870061,63.546,2,52.13963205,13.95656817,92.90637,5,480.4297,1100100011,10.1109/TJMJ.1990.4564397
73.5,13.5,9,0,1,0,3,823,3600,0,0,22.6332,13.5,9,1,3,0.183673469,0.12244898,0.040816327,0.013605442,3,4.5,13.5,3,9,20.47747469,7.484870061,63.546,2,52.13963205,13.95656817,92.90637,5,419.669,1100100011,10.1109/TJMJ.1990.4564397
73.5,13.5,9,0,1,0,3,823,3600,0,0,18.1052,13.5,9,1,3,0.183673469,0.12244898,0.040816327,0.013605442,3,4.5,13.5,3,9,20.47747469,7.484870061,63.546,2,52.13963205,13.95656817,92.90637,5,372.5629,1100100011,10.1109/TJMJ.1990.4564397
73.5,13.5,9,0,1,0,3,823,3600,0,1,18.1277,13.5,9,1,3,0.183673469,0.12244898,0.040816327,0.013605442,3,4.5,13.5,3,9,20.47747469,7.484870061,63.546,2,52.13963205,13.95656817,92.90637,5,339.4058,1100100011,10.1109/TJMJ.1990.4564397
73.5,13.5,9,0,1,0,3,823,3600,0,0,17.051,13.5,9,1,3,0.183673469,0.12244898,0.040816327,0.013605442,3,4.5,13.5,3,9,20.47747469,7.484870061,63.546,2,52.13963205,13.95656817,92.90637,5,332.9359,1100100011,10.1109/TJMJ.1990.4564397
73.5,13.5,9,0,1,0,3,823,3600,0,1,17.0734,13.5,9,1,3,0.183673469,0.12244898,0.040816327,0.013605442,3,4.5,13.5,3,9,20.47747469,7.484870061,63.546,2,52.13963205,13.95656817,92.90637,5,301.895,1100100011,10.1109/TJMJ.1990.4564397
73.5,13.5,9,0,1,0,3,823,3600,0,0,13.4517,13.5,9,1,3,0.183673469,0.12244898,0.040816327,0.013605442,3,4.5,13.5,3,9,20.47747469,7.484870061,63.546,2,52.13963205,13.95656817,92.90637,5,283.5699,1100100011,10.1109/TJMJ.1990.4564397
73.5,13.5,9,0,1,0,3,823,3600,0,0,10.9317,13.5,9,1,3,0.183673469,0.12244898,0.040816327,0.013605442,3,4.5,13.5,3,9,20.47747469,7.484870061,63.546,2,52.13963205,13.95656817,92.90637,5,277.94,1100100011,10.1109/TJMJ.1990.4564397
73.5,13.5,9,0,1,0,3,823,3600,0,0,7.3592,13.5,9,1,3,0.183673469,0.12244898,0.040816327,0.013605442,3,4.5,13.5,3,9,20.47747469,7.484870061,63.546,2,52.13963205,13.95656817,92.90637,5,264.7526,1100100011,10.1109/TJMJ.1990.4564397
73.5,13.5,9,0,1,0,3,823,3600,0,1,13.4466,13.5,9,1,3,0.183673469,0.12244898,0.040816327,0.013605442,3,4.5,13.5,3,9,20.47747469,7.484870061,63.546,2,52.13963205,13.95656817,92.90637,5,224.6179,1100100011,10.1109/TJMJ.1990.4564397
73.5,13.5,9,0,1,0,3,823,3600,0,1,11.023,13.5,9,1,3,0.183673469,0.12244898,0.040816327,0.013605442,3,4.5,13.5,3,9,20.47747469,7.484870061,63.546,2,52.13963205,13.95656817,92.90637,5,204.3477,1100100011,10.1109/TJMJ.1990.4564397
73.5,13.5,9,0,1,0,3,823,3600,0,1,7.229,13.5,9,1,3,0.183673469,0.12244898,0.040816327,0.013605442,3,4.5,13.5,3,9,20.47747469,7.484870061,63.546,2,52.13963205,13.95656817,92.90637,5,182.333,1100100011,10.1109/TJMJ.1990.4564397
73.5,13.5,9,0,1,0,3,790,60,0,0,,13.5,9,1,3,0.183673469,0.12244898,0.040816327,0.013605442,3,4.5,13.5,3,9,20.47747469,7.484870061,63.546,2,52.13963205,13.95656817,92.90637,5,2885,1100100011,https://doi.org/10.1051/jp4:1998268
73.5,13.5,9,0,1,0,3,790,3600,0,0,,13.5,9,1,3,0.183673469,0.12244898,0.040816327,0.013605442,3,4.5,13.5,3,9,20.47747469,7.484870061,63.546,2,52.13963205,13.95656817,92.90637,5,1057,1100100011,https://doi.org/10.1051/jp4:1998268
73.5,13.5,9,0,1,0,3,790,900,0,0,,13.5,9,1,3,0.183673469,0.12244898,0.040816327,0.013605442,3,4.5,13.5,3,9,20.47747469,7.484870061,63.546,2,52.13963205,13.95656817,92.90637,5,1037,1100100011,https://doi.org/10.1051/jp4:1998268
73.5,13.5,9,0,1,0,3,790,300,0,0,,13.5,9,1,3,0.183673469,0.12244898,0.040816327,0.013605442,3,4.5,13.5,3,9,20.47747469,7.484870061,63.546,2,52.13963205,13.95656817,92.90637,5,990,1100100011,https://doi.org/10.1051/jp4:1998268

File: Feature selection/SplitDB/ElectricalResistivity7-26.csv
Fe,Si,B,P,Cu,Ag,Zr,Nb,Annealing temperature (K),Annealing Time (s),Primary Crystallization Peak (K),Ribbon Thickness (um),Total SiCAl,Total BP,Total Early Transition,Relative to Fe SiCAl,Relative to Fe BP,Relative to Fe Early,Relative to Fe Late,Relative to Late Early,Relative to Early SiCAl,Relative to Late SiCAl,Relative to Early BP,Relative to Late BP,Late Weighted Volume,Late Weighted Area,Late Weighted Mass,Late Mean Electrons,Early Weighted Volume,Early Weighted Area,Early Weighted Mass,Early Mean Electrons,Delta T0,Delta T1,Delta T2,Electrical Resistivity,Composition ID,Reference DOI
75.3,13,9,0,1,0,1.7,0,923,3600,725,25,13,9,1.7,0.172642762,0.119521912,0.022576361,0.013280212,1.7,7.647058824,13,5.294117647,9,20.47747469,7.484870061,63.546,2,58.71837826,15.10715557,91.224,4,,198,78,1.788153296,1100100011,10.1016/S0304-8853(01)00349-3
75.3,13,9,0,1,0,1.7,0,848,3600,725,25,13,9,1.7,0.172642762,0.119521912,0.022576361,0.013280212,1.7,7.647058824,13,5.294117647,9,20.47747469,7.484870061,63.546,2,58.71837826,15.10715557,91.224,4,,123,3,1.808505256,1100100011,10.1016/S0304-8853(01)00349-3
75.3,13,9,0,1,0,1.7,0,598,3600,725,25,13,9,1.7,0.172642762,0.119521912,0.022576361,0.013280212,1.7,7.647058824,13,5.294117647,9,20.47747469,7.484870061,63.546,2,58.71837826,15.10715557,91.224,4,,-127,-247,2.01806585,1100100011,10.1016/S0304-8853(01)00349-3
75.3,13,9,0,1,0,1.7,0,873,3600,725,25,13,9,1.7,0.172642762,0.119521912,0.022576361,0.013280212,1.7,7.647058824,13,5.294117647,9,20.47747469,7.484870061,63.546,2,58.71837826,15.10715557,91.224,4,,148,28,1.789118875,1100100011,10.1016/S0304-8853(01)00349-3
75.3,13,9,0,1,0,1.7,0,499,3600,725,25,13,9,1.7,0.172642762,0.119521912,0.022576361,0.013280212,1.7,7.647058824,13,5.294117647,9,20.47747469,7.484870061,63.546,2,58.71837826,15.10715557,91.224,4,,-226,-346,2.008767731,1100100011,10.1016/S0304-8853(01)00349-3
75.3,13,9,0,1,0,1.7,0,548,3600,725,25,13,9,1.7,0.172642762,0.119521912,0.022576361,0.013280212,1.7,7.647058824,13,5.294117647,9,20.47747469,7.484870061,63.546,2,58.71837826,15.10715557,91.224,4,,-177,-297,1.987452911,1100100011,10.1016/S0304-8853(01)00349-3
75.3,13,9,0,1,0,1.7,0,423,3600,725,25,13,9,1.7,0.172642762,0.119521912,0.022576361,0.013280212,1.7,7.647058824,13,5.294117647,9,20.47747469,7.484870061,63.546,2,58.71837826,15.10715557,91.224,4,,-302,-422,2.008416858,1100100011,10.1016/S0304-8853(01)00349-3
75.3,13,9,0,1,0,1.7,0,448,3600,725,25,13,9,1.7,0.172642762,0.119521912,0.022576361,0.013280212,1.7,7.647058824,13,5.294117647,9,20.47747469,7.484870061,63.546,2,58.71837826,15.10715557,91.224,4,,-277,-397,1.978152072,1100100011,10.1016/S0304-8853(01)00349-3
75.3,13,9,0,1,0,1.7,0,648,3600,725,25,13,9,1.7,0.172642762,0.119521912,0.022576361,0.013280212,1.7,7.647058824,13,5.294117647,9,20.47747469,7.484870061,63.546,2,58.71837826,15.10715557,91.224,4,,-77,-197,1.973064422,1100100011,10.1016/S0304-8853(01)00349-3
75.3,13,9,0,1,0,1.7,0,698,3600,725,25,13,9,1.7,0.172642762,0.119521912,0.022576361,0.013280212,1.7,7.647058824,13,5.294117647,9,20.47747469,7.484870061,63.546,2,58.71837826,15.10715557,91.224,4,,-27,-147,1.988506888,1100100011,10.1016/S0304-8853(01)00349-3
75.3,13,9,0,1,0,1.7,0,773,3600,725,25,13,9,1.7,0.172642762,0.119521912,0.022576361,0.013280212,1.7,7.647058824,13,5.294117647,9,20.47747469,7.484870061,63.546,2,58.71837826,15.10715557,91.224,4,,48,-72,1.899295535,1100100011,10.1016/S0304-8853(01)00349-3
75.3,13,9,0,1,0,1.7,0,523,3600,725,25,13,9,1.7,0.172642762,0.119521912,0.022576361,0.013280212,1.7,7.647058824,13,5.294117647,9,20.47747469,7.484870061,63.546,2,58.71837826,15.10715557,91.224,4,,-202,-322,1.967892454,1100100011,10.1016/S0304-8853(01)00349-3
75.3,13,9,0,1,0,1.7,0,623,3600,725,25,13,9,1.7,0.172642762,0.119521912,0.022576361,0.013280212,1.7,7.647058824,13,5.294117647,9,20.47747469,7.484870061,63.546,2,58.71837826,15.10715557,91.224,4,,-102,-222,2.008245502,1100100011,10.1016/S0304-8853(01)00349-3
75.3,13,9,0,1,0,1.7,0,673,3600,725,25,13,9,1.7,0.172642762,0.119521912,0.022576361,0.013280212,1.7,7.647058824,13,5.294117647,9,20.47747469,7.484870061,63.546,2,58.71837826,15.10715557,91.224,4,,-52,-172,1.982104147,1100100011,10.1016/S0304-8853(01)00349-3
75.3,13,9,0,1,0,1.7,0,748,3600,725,25,13,9,1.7,0.172642762,0.119521912,0.022576361,0.013280212,1.7,7.647058824,13,5.294117647,9,20.47747469,7.484870061,63.546,2,58.71837826,15.10715557,91.224,4,,23,-97,1.984383457,1100100011,10.1016/S0304-8853(01)00349-3
75.3,13,9,0,1,0,1.7,0,799,3600,725,25,13,9,1.7,0.172642762,0.119521912,0.022576361,0.013280212,1.7,7.647058824,13,5.294117647,9,20.47747469,7.484870061,63.546,2,58.71837826,15.10715557,91.224,4,,74,-46,1.828857217,1100100011,10.1016/S0304-8853(01)00349-3
75.3,13,9,0,1,0,1.7,0,823,3600,725,25,13,9,1.7,0.172642762,0.119521912,0.022576361,0.013280212,1.7,7.647058824,13,5.294117647,9,20.47747469,7.484870061,63.546,2,58.71837826,15.10715557,91.224,4,,98,-22,1.823681168,1100100011,10.1016/S0304-8853(01)00349-3
86,1,8,4,1,0,0,0,733,600,,20,1,12,0,0.011627907,0.139534884,0,0.011627907,0,,1,,12,20.47747469,7.484870061,63.546,2,0,0,0,0,,,,0.67,1100110010,10.1063/1.3535169
85,2,8,4,1,0,0,0,733,600,,20,2,12,0,0.023529412,0.141176471,0,0.011764706,0,,2,,12,20.47747469,7.484870061,63.546,2,0,0,0,0,,,,0.736,1100110010,10.1063/1.3535169
85,2,8,4,1,0,0,0,753,600,,20,2,12,0,0.023529412,0.141176471,0,0.011764706,0,,2,,12,20.47747469,7.484870061,63.546,2,0,0,0,0,,,,0.67351,1100110010,10.1063/1.3535169
85,2,8,4,1,0,0,0,748,600,,20,2,12,0,0.023529412,0.141176471,0,0.011764706,0,,2,,12,20.47747469,7.484870061,63.546,2,0,0,0,0,,,,0.699338,1100110010,10.1063/1.3535169
85,2,8,4,1,0,0,0,703,600,,20,2,12,0,0.023529412,0.141176471,0,0.011764706,0,,2,,12,20.47747469,7.484870061,63.546,2,0,0,0,0,,,,0.750993,1100110010,10.1063/1.3535169
85,2,8,4,1,0,0,0,743,600,,20,2,12,0,0.023529412,0.141176471,0,0.011764706,0,,2,,12,20.47747469,7.484870061,63.546,2,0,0,0,0,,,,0.707285,1100110010,10.1063/1.3535169
85,2,8,4,1,0,0,0,713,600,,20,2,12,0,0.023529412,0.141176471,0,0.011764706,0,,2,,12,20.47747469,7.484870061,63.546,2,0,0,0,0,,,,0.74106,1100110010,10.1063/1.3535169
85,2,8,4,1,0,0,0,723,600,,20,2,12,0,0.023529412,0.141176471,0,0.011764706,0,,2,,12,20.47747469,7.484870061,63.546,2,0,0,0,0,,,,0.729139,1100110010,10.1063/1.3535169
85,2,8,4,1,0,0,0,688,600,,20,2,12,0,0.023529412,0.141176471,0,0.011764706,0,,2,,12,20.47747469,7.484870061,63.546,2,0,0,0,0,,,,0.75894,1100110010,10.1063/1.3535169
85,2,8,4,1,0,0,0,673,600,,20,2,12,0,0.023529412,0.141176471,0,0.011764706,0,,2,,12,20.47747469,7.484870061,63.546,2,0,0,0,0,,,,0.75894,1100110010,10.1063/1.3535169
85,2,8,4,1,0,0,0,648,600,,20,2,12,0,0.023529412,0.141176471,0,0.011764706,0,,2,,12,20.47747469,7.484870061,63.546,2,0,0,0,0,,,,0.768874,1100110010,10.1063/1.3535169
85,2,8,4,1,0,0,0,623,600,,20,2,12,0,0.023529412,0.141176471,0,0.011764706,0,,2,,12,20.47747469,7.484870061,63.546,2,0,0,0,0,,,,0.796689,1100110010,10.1063/1.3535169
87,0,5,0,0,1,7,0,873,3600,812,30,0,5,7,0,0.057471264,0.08045977,0.011494253,7,0,0,0.714285714,5,30.17339817,9.692061232,107.8682,1,58.71837826,15.10715557,91.224,4,85,61,,1.784777576,1000100011,https://aip.scitation.org/doi/abs/10.1063/1.359284
87,0,5,0,0,1,7,0,673,3600,812,30,0,5,7,0,0.057471264,0.08045977,0.011494253,7,0,0,0.714285714,5,30.17339817,9.692061232,107.8682,1,58.71837826,15.10715557,91.224,4,-115,-139,,3.517380519,1000100011,https://aip.scitation.org/doi/abs/10.1063/1.359284
87,0,5,0,0,1,7,0,773,3600,812,30,0,5,7,0,0.057471264,0.08045977,0.011494253,7,0,0,0.714285714,5,30.17339817,9.692061232,107.8682,1,58.71837826,15.10715557,91.224,4,-15,-39,,1.035695386,1000100011,https://aip.scitation.org/doi/abs/10.1063/1.359284
87,0,5,0,0,1,7,0,473,3600,812,30,0,5,7,0,0.057471264,0.08045977,0.011494253,7,0,0,0.714285714,5,30.17339817,9.692061232,107.8682,1,58.71837826,15.10715557,91.224,4,-315,-339,,3.304944601,1000100011,https://aip.scitation.org/doi/abs/10.1063/1.359284
87,0,5,0,0,1,7,0,573,3600,812,30,0,5,7,0,0.057471264,0.08045977,0.011494253,7,0,0,0.714285714,5,30.17339817,9.692061232,107.8682,1,58.71837826,15.10715557,91.224,4,-215,-239,,4.405659831,1000100011,https://aip.scitation.org/doi/abs/10.1063/1.359284
73.5,16,6,0,1,0,0,3,903,3600,,20,16,6,3,0.217687075,0.081632653,0.040816327,0.013605442,3,5.333333333,16,2,6,20.47747469,7.484870061,63.546,2,52.13963205,13.95656817,92.90637,5,,,,1.56,1100100011,https://doi.org/10.1016/S0921-4526(01)00468-9
73.5,16.5,6,0,1,0,0,3,903,3600,,,16.5,6,3,0.224489796,0.081632653,0.040816327,0.013605442,3,5.5,16.5,2,6,20.47747469,7.484870061,63.546,2,52.13963205,13.95656817,92.90637,5,,,,1.56,1100100011,https://doi.org/10.1016/S0921-4526(01)00468-9
73.5,16,6,0,1,0,0,3,798,3600,,20,16,6,3,0.217687075,0.081632653,0.040816327,0.013605442,3,5.333333333,16,2,6,20.47747469,7.484870061,63.546,2,52.13963205,13.95656817,92.90637,5,,,,1.72,1100100011,https://doi.org/10.1016/S0921-4526(01)00468-9
73.5,16.5,6,0,1,0,0,3,798,3600,,,16.5,6,3,0.224489796,0.081632653,0.040816327,0.013605442,3,5.5,16.5,2,6,20.47747469,7.484870061,63.546,2,52.13963205,13.95656817,92.90637,5,,,,1.72,1100100011,https://doi.org/10.1016/S0921-4526(01)00468-9
73.5,16,6,0,1,0,0,3,848,3600,,20,16,6,3,0.217687075,0.081632653,0.040816327,0.013605442,3,5.333333333,16,2,6,20.47747469,7.484870061,63.546,2,52.13963205,13.95656817,92.90637,5,,,,1.76,1100100011,https://doi.org/10.1016/S0921-4526(01)00468-9
73.5,16.5,6,0,1,0,0,3,848,3600,,,16.5,6,3,0.224489796,0.081632653,0.040816327,0.013605442,3,5.5,16.5,2,6,20.47747469,7.484870061,63.546,2,52.13963205,13.95656817,92.90637,5,,,,1.76,1100100011,https://doi.org/10.1016/S0921-4526(01)00468-9
73.5,16,6,0,1,0,0,3,773,3600,,20,16,6,3,0.217687075,0.081632653,0.040816327,0.013605442,3,5.333333333,16,2,6,20.47747469,7.484870061,63.546,2,52.13963205,13.95656817,92.90637,5,,,,1.96,1100100011,https://doi.org/10.1016/S0921-4526(01)00468-9
73.5,16.5,6,0,1,0,0,3,773,3600,,,16.5,6,3,0.224489796,0.081632653,0.040816327,0.013605442,3,5.5,16.5,2,6,20.47747469,7.484870061,63.546,2,52.13963205,13.95656817,92.90637,5,,,,1.96,1100100011,https://doi.org/10.1016/S0921-4526(01)00468-9
73.5,16,6,0,1,0,0,3,823,3600,,20,16,6,3,0.217687075,0.081632653,0.040816327,0.013605442,3,5.333333333,16,2,6,20.47747469,7.484870061,63.546,2,52.13963205,13.95656817,92.90637,5,,,,1.72,1100100011,https://doi.org/10.1016/S0921-4526(01)00468-9
73.5,16.5,6,0,1,0,0,3,823,3600,,,16.5,6,3,0.224489796,0.081632653,0.040816327,0.013605442,3,5.5,16.5,2,6,20.47747469,7.484870061,63.546,2,52.13963205,13.95656817,92.90637,5,,,,1.72,1100100011,https://doi.org/10.1016/S0921-4526(01)00468-9
73.5,16,6,0,1,0,0,3,873,3600,,20,16,6,3,0.217687075,0.081632653,0.040816327,0.013605442,3,5.333333333,16,2,6,20.47747469,7.484870061,63.546,2,52.13963205,13.95656817,92.90637,5,,,,1.48,1100100011,https://doi.org/10.1016/S0921-4526(01)00468-9
73.5,16.5,6,0,1,0,0,3,873,3600,,,16.5,6,3,0.224489796,0.081632653,0.040816327,0.013605442,3,5.5,16.5,2,6,20.47747469,7.484870061,63.546,2,52.13963205,13.95656817,92.90637,5,,,,1.48,1100100011,https://doi.org/10.1016/S0921-4526(01)00468-9
73.5,16,6,0,1,0,0,3,728,3600,,20,16,6,3,0.217687075,0.081632653,0.040816327,0.013605442,3,5.333333333,16,2,6,20.47747469,7.484870061,63.546,2,52.13963205,13.95656817,92.90637,5,,,,1.84,1100100011,https://doi.org/10.1016/S0921-4526(01)00468-9
73.5,16.5,6,0,1,0,0,3,728,3600,,,16.5,6,3,0.224489796,0.081632653,0.040816327,0.013605442,3,5.5,16.5,2,6,20.47747469,7.484870061,63.546,2,52.13963205,13.95656817,92.90637,5,,,,1.84,1100100011,https://doi.org/10.1016/S0921-4526(01)00468-9

File: Feature selection/SplitDB/GrainSize7-26.csv (part 1 of 2)
Fe,Si,Al,B,P,Cu,Ag,Au,V,Cr,Zr,Nb,Mo,W,Pr,Gd,Annealing temperature (K),Annealing Time (s),Primary Crystallization Onset (K),Primary Crystallization Peak (K),Secondary Crystallization Peak (K),Ribbon Thickness (um),Total SiCAl,Total BP,Total Late Transition,Total Early Transition,Relative to Fe SiCAl,Relative to Fe BP,Relative to Fe Early,Relative to Fe Late,Relative to Late Early,Relative to Early SiCAl,Relative to Late SiCAl,Relative to Early BP,Relative to Late BP,Late Weighted Volume,Late Weighted Area,Late Weighted Mass,Late Mean Electrons,Early Weighted Volume,Early Weighted Area,Early Weighted Mass,Early Mean Electrons,Delta T0,Delta T1,Delta T2,Grain Diameter,Composition ID,Reference DOI
73.5,13.5,0,9,0,1,0,0,0,0,0,3,0,0,0,0,813,1800,,,,20,13.5,9,1,3,0.183673469,0.12244898,0.040816327,0.013605442,3,4.5,13.5,3,9,20.47747469,7.484870061,63.546,2,52.13963205,13.95656817,92.90637,5,,,,12.5,1100100011,10.1016/j.jallcom.2006.12.133
73.5,13.5,0,9,0,1,0,0,1,0,0,2,0,0,0,0,833,1800,,,,20,13.5,9,1,3,0.183673469,0.12244898,0.040816327,0.013605442,3,4.5,13.5,3,9,20.47747469,7.484870061,63.546,2,45.9551509,12.7742969,78.9181,5,,,,12.00961538,1100100011,10.1016/j.jallcom.2006.12.133
73.5,13.5,0,9,0,1,0,0,2,0,0,1,0,0,0,0,833,1800,,,,20,13.5,9,1,3,0.183673469,0.12244898,0.040816327,0.013605442,3,4.5,13.5,3,9,20.47747469,7.484870061,63.546,2,39.77066975,11.59202563,64.9298,5,,,,9.009615385,1100100011,10.1016/j.jallcom.2006.12.133
73.5,13.5,0,9,0,1,0,0,1.5,0,0,1.5,0,0,0,0,833,1800,,,,20,13.5,9,1,3,0.183673469,0.12244898,0.040816327,0.013605442,3,4.5,13.5,3,9,20.47747469,7.484870061,63.546,2,42.86291032,12.18316127,71.923935,5,,,,11,1100100011,10.1016/j.jallcom.2006.12.133
84.3,4,0,8,3,0.7,0,0,0,0,0,0,0,0,0,0,748,600,,,,20,4,11,0.7,0,0.047449585,0.130486358,0,0.008303677,0,,5.714285714,,15.71428571,20.47747469,7.484870061,63.546,2,0,0,0,0,,,,17,1100110010,10.1063/1.3058624
83.3,4,0,8,4,0.7,0,0,0,0,0,0,0,0,0,0,748,600,,,,20,4,12,0.7,0,0.048019208,0.144057623,0,0.008403361,0,,5.714285714,,17.14285714,20.47747469,7.484870061,63.546,2,0,0,0,0,,,,10,1100110010,10.1063/1.3058624
86,1,0,8,4,1,0,0,0,0,0,0,0,0,0,0,733,600,,,,20,1,12,1,0,0.011627907,0.139534884,0,0.011627907,0,,1,,12,20.47747469,7.484870061,63.546,2,0,0,0,0,,,,19,1100110010,10.1063/1.3535169
85,2,0,8,4,1,0,0,0,0,0,0,0,0,0,0,733,600,,,,20,2,12,1,0,0.023529412,0.141176471,0,0.011764706,0,,2,,12,20.47747469,7.484870061,63.546,2,0,0,0,0,,,,16,1100110010,10.1063/1.3535169
84,4,0,8,4,0,0,0,0,0,0,0,0,0,0,0,723,1800,,701,808,22.5,4,12,0,0,0.047619048,0.142857143,0,0,,,,,,0,0,0,0,0,0,0,0,,22,-85,53.09553001,1100110000,10.1063/1.3535290
83.25,4,0,8,4,0.75,0,0,0,0,0,0,0,0,0,0,723,1800,,673,810,22.5,4,12,0.75,0,0.048048048,0.144144144,0,0.009009009,0,,5.333333333,,16,20.47747469,7.484870061,63.546,2,0,0,0,0,,50,-87,17.09604087,1100110010,10.1063/1.3535290
83.5,4,0,8,4,0.5,0,0,0,0,0,0,0,0,0,0,723,1800,,675,810,22.5,4,12,0.5,0,0.047904192,0.143712575,0,0.005988024,0,,8,,24,20.47747469,7.484870061,63.546,2,0,0,0,0,,48,-87,22.81966794,1100110010,10.1063/1.3535290
82.5,4,0,8,4,1.5,0,0,0,0,0,0,0,0,0,0,723,1800,,666,808,22.5,4,12,1.5,0,0.048484848,0.145454545,0,0.018181818,0,,2.666666667,,8,20.47747469,7.484870061,63.546,2,0,0,0,0,,57,-85,16.06309068,1100110010,10.1063/1.3535290
83,4,0,8,4,1,0,0,0,0,0,0,0,0,0,0,723,1800,,673,808,22.5,4,12,1,0,0.048192771,0.144578313,0,0.012048193,0,,4,,12,20.47747469,7.484870061,63.546,2,0,0,0,0,,50,-85,16.54482759,1100110010,10.1063/1.3535290
82.75,4,0,8,4,1.25,0,0,0,0,0,0,0,0,0,0,723,1800,,671,810,22.5,4,12,1.25,0,0.048338369,0.145015106,0,0.01510574,0,,3.2,,9.6,20.47747469,7.484870061,63.546,2,0,0,0,0,,52,-87,15.99463602,1100110010,10.1063/1.3535290
85,2,0,8,4,1,0,0,0,0,0,0,0,0,0,0,698,3000,,,,20,2,12,1,0,0.023529412,0.141176471,0,0.011764706,0,,2,,12,20.47747469,7.484870061,63.546,2,0,0,0,0,,,,16.79641577,1100110010,10.1063/1.4868188
85,2,0,8,4,1,0,0,0,0,0,0,0,0,0,0,698,1800,,,,20,2,12,1,0,0.023529412,0.141176471,0,0.011764706,0,,2,,12,20.47747469,7.484870061,63.546,2,0,0,0,0,,,,16.83197133,1100110010,10.1063/1.4868188
85,2,0,8,4,1,0,0,0,0,0,0,0,0,0,0,698,120,,,,20,2,12,1,0,0.023529412,0.141176471,0,0.011764706,0,,2,,12,20.47747469,7.484870061,63.546,2,0,0,0,0,,,,16.61505376,1100110010,10.1063/1.4868188
85,2,0,8,4,1,0,0,0,0,0,0,0,0,0,0,698,300,,,,20,2,12,1,0,0.023529412,0.141176471,0,0.011764706,0,,2,,12,20.47747469,7.484870061,63.546,2,0,0,0,0,,,,16.07641577,1100110010,10.1063/1.4868188
85,2,0,8,4,1,0,0,0,0,0,0,0,0,0,0,698,1200,,,,20,2,12,1,0,0.023529412,0.141176471,0,0.011764706,0,,2,,12,20.47747469,7.484870061,63.546,2,0,0,0,0,,,,16.40544803,1100110010,10.1063/1.4868188
85,2,0,8,4,1,0,0,0,0,0,0,0,0,0,0,698,600,,,,20,2,12,1,0,0.023529412,0.141176471,0,0.011764706,0,,2,,12,20.47747469,7.484870061,63.546,2,0,0,0,0,,,,16.33433692,1100110010,10.1063/1.4868188
74.5,13.5,0,9,0,0,0,0,0,0,0,3,0,0,0,0,813,3600,,,,20,13.5,9,0,3,0.181208054,0.120805369,0.040268456,0,,4.5,,3,,0,0,0,0,52.13963205,13.95656817,92.90637,5,,,,53.2477,1100100001,10.1109/20.104389
74.5,13.5,0,9,0,0,0,0,0,0,0,3,0,0,0,0,853,3600,,,,20,13.5,9,0,3,0.181208054,0.120805369,0.040268456,0,,4.5,,3,,0,0,0,0,52.13963205,13.95656817,92.90637,5,,,,29.58,1100100001,10.1109/20.104389
74.5,13.5,0,9,0,0,0,0,0,0,0,3,0,0,0,0,803,3600,,,,20,13.5,9,0,3,0.181208054,0.120805369,0.040268456,0,,4.5,,3,,0,0,0,0,52.13963205,13.95656817,92.90637,5,,,,25.1013,1100100001,10.1109/20.104389
73.5,16.5,0,6,0,1,0,0,0,0,0,3,0,0,0,0,813,3600,,,,20,16.5,6,1,3,0.224489796,0.081632653,0.040816327,0.013605442,3,5.5,16.5,2,6,20.47747469,7.484870061,63.546,2,52.13963205,13.95656817,92.90637,5,,,,14.0829,1100100011,10.1109/20.104389
73.5,13.5,0,9,0,1,0,0,0,0,0,3,0,0,0,0,813,3600,,,,20,13.5,9,1,3,0.183673469,0.12244898,0.040816327,0.013605442,3,4.5,13.5,3,9,20.47747469,7.484870061,63.546,2,52.13963205,13.95656817,92.90637,5,,,,11.2085,1100100011,10.1109/20.104389
73.5,13.5,0,9,0,1,0,0,0,0,0,0,0,0,3,0,823,3600,,,,,13.5,9,1,3,0.183673469,0.12244898,0.040816327,0.013605442,3,4.5,13.5,3,9,20.47747469,7.484870061,63.546,2,101.2192817,21.71911712,140.90766,8,,,,15,1100100011,https://doi.org/10.1007/s10582-004-0078-3
73.5,13.5,0,9,0,1,0,0,0,0,0,0,0,0,0,3,823,3600,,,,,13.5,9,1,3,0.183673469,0.12244898,0.040816327,0.013605442,3,4.5,13.5,3,9,20.47747469,7.484870061,63.546,2,84.9650181,19.32680669,157.25,3,,,,15,1100100011,https://doi.org/10.1007/s10582-004-0078-3
73.5,13.5,0,9,0,1,0,0,0,0,0,3,0,0,0,0,813,3600,,,,20,13.5,9,1,3,0.183673469,0.12244898,0.040816327,0.013605442,3,4.5,13.5,3,9,20.47747469,7.484870061,63.546,2,52.13963205,13.95656817,92.90637,5,,,,10.32124352,1100100011,https://doi.org/10.1016/S0304-8853(00)00132-3
63.5,13.5,10,9,0,1,0,0,0,0,0,3,0,0,0,0,793,3600,,,,20,23.5,9,1,3,0.37007874,0.141732283,0.047244094,0.015748031,3,7.833333333,23.5,3,9,20.47747469,7.484870061,63.546,2,52.13963205,13.95656817,92.90637,5,,,,10.41450777,1101100011,https://doi.org/10.1016/S0304-8853(00)00132-3
69.5,13.5,4,9,0,1,0,0,0,0,0,3,0,0,0,0,793,3600,,,,20,17.5,9,1,3,0.251798561,0.129496403,0.043165468,0.014388489,3,5.833333333,17.5,3,9,20.47747469,7.484870061,63.546,2,52.13963205,13.95656817,92.90637,5,,,,9.948186528,1101100011,https://doi.org/10.1016/S0304-8853(00)00132-3
71.5,13.5,2,9,0,1,0,0,0,0,0,3,0,0,0,0,793,3600,,,,20,15.5,9,1,3,0.216783217,0.125874126,0.041958042,0.013986014,3,5.166666667,15.5,3,9,20.47747469,7.484870061,63.546,2,52.13963205,13.95656817,92.90637,5,,,,9.637305699,1101100011,https://doi.org/10.1016/S0304-8853(00)00132-3
65.5,13.5,8,9,0,1,0,0,0,0,0,3,0,0,0,0,793,3600,,,,20,21.5,9,1,3,0.328244275,0.13740458,0.045801527,0.015267176,3,7.166666667,21.5,3,9,20.47747469,7.484870061,63.546,2,52.13963205,13.95656817,92.90637,5,,,,9.544041451,1101100011,https://doi.org/10.1016/S0304-8853(00)00132-3
68.5,13.5,5,9,0,1,0,0,0,0,0,3,0,0,0,0,793,3600,,,,20,18.5,9,1,3,0.270072993,0.131386861,0.04379562,0.01459854,3,6.166666667,18.5,3,9,20.47747469,7.484870061,63.546,2,52.13963205,13.95656817,92.90637,5,,,,10.32124352,1101100011,https://doi.org/10.1016/S0304-8853(00)00132-3
67,13.5,6.5,9,0,1,0,0,0,0,0,3,0,0,0,0,793,3600,,,,20,20,9,1,3,0.298507463,0.134328358,0.044776119,0.014925373,3,6.666666667,20,3,9,20.47747469,7.484870061,63.546,2,52.13963205,13.95656817,92.90637,5,,,,9.823834197,1101100011,https://doi.org/10.1016/S0304-8853(00)00132-3
71.5,13.5,2,9,0,1,0,0,0,0,0,0,3,0,0,0,873,3600,,,,20,15.5,9,1,3,0.216783217,0.125874126,0.041958042,0.013986014,3,5.166666667,15.5,3,9,20.47747469,7.484870061,63.546,2,46.0715893,12.85154859,95.95,6,,,,16.77435036,1101100011,https://doi.org/10.1016/S0304-8853(99)00196-1
73.5,13.5,0,9,0,1,0,0,0,0,0,0,3,0,0,0,873,3600,,,,20,13.5,9,1,3,0.183673469,0.12244898,0.040816327,0.013605442,3,4.5,13.5,3,9,20.47747469,7.484870061,63.546,2,46.0715893,12.85154859,95.95,6,,,,19.04918033,1100100011,https://doi.org/10.1016/S0304-8853(99)00196-1
73.5,13.5,0,9,0,1,0,0,0,0,0,1.5,1.5,0,0,0,873,3600,,,,20,13.5,9,1,3,0.183673469,0.12244898,0.040816327,0.013605442,3,4.5,13.5,3,9,20.47747469,7.484870061,63.546,2,49.10561067,13.40405838,94.428185,5.5,,,,14.06557377,1100100011,https://doi.org/10.1016/S0304-8853(99)00196-1
71.5,13.5,2,9,0,1,0,0,0,0,0,1.5,1.5,0,0,0,873,3600,,,,20,15.5,9,1,3,0.216783217,0.125874126,0.041958042,0.013986014,3,5.166666667,15.5,3,9,20.47747469,7.484870061,63.546,2,49.10561067,13.40405838,94.428185,5.5,,,,10.3319155,1101100011,https://doi.org/10.1016/S0304-8853(99)00196-1
73.5,13.5,0,9,0,1,0,0,0,0,0,3,0,0,0,0,873,3600,,,,20,13.5,9,1,3,0.183673469,0.12244898,0.040816327,0.013605442,3,4.5,13.5,3,9,20.47747469,7.484870061,63.546,2,52.13963205,13.95656817,92.90637,5,,,,11.04918033,1100100011,https://doi.org/10.1016/S0304-8853(99)00196-1
73.5,13.5,0,9,0,1,0,0,0,0,0,0,3,0,0,0,833,3600,,,,20,13.5,9,1,3,0.183673469,0.12244898,0.040816327,0.013605442,3,4.5,13.5,3,9,20.47747469,7.484870061,63.546,2,46.0715893,12.85154859,95.95,6,,,,14.98360656,1100100011,https://doi.org/10.1016/S0304-8853(99)00196-1
71.5,13.5,2,9,0,1,0,0,0,0,0,0,3,0,0,0,833,3600,,,,20,15.5,9,1,3,0.216783217,0.125874126,0.041958042,0.013986014,3,5.166666667,15.5,3,9,20.47747469,7.484870061,63.546,2,46.0715893,12.85154859,95.95,6,,,,13.88965936,1101100011,https://doi.org/10.1016/S0304-8853(99)00196-1
71.5,13.5,2,9,0,1,0,0,0,0,0,3,0,0,0,0,873,3600,,,,20,15.5,9,1,3,0.216783217,0.125874126,0.041958042,0.013986014,3,5.166666667,15.5,3,9,20.47747469,7.484870061,63.546,2,52.13963205,13.95656817,92.90637,5,,,,10.90917539,1101100011,https://doi.org/10.1016/S0304-8853(99)00196-1
73.5,13.5,0,9,0,1,0,0,0,0,0,0,3,0,0,0,773,3600,,,,20,13.5,9,1,3,0.183673469,0.12244898,0.040816327,0.013605442,3,4.5,13.5,3,9,20.47747469,7.484870061,63.546,2,46.0715893,12.85154859,95.95,6,,,,13.3442623,1100100011,https://doi.org/10.1016/S0304-8853(99)00196-1
73.5,13.5,0,9,0,1,0,0,0,0,0,0,3,0,0,0,813,3600,,,,20,13.5,9,1,3,0.183673469,0.12244898,0.040816327,0.013605442,3,4.5,13.5,3,9,20.47747469,7.484870061,63.546,2,46.0715893,12.85154859,95.95,6,,,,13.93442623,1100100011,https://doi.org/10.1016/S0304-8853(99)00196-1
73.5,13.5,0,9,0,1,0,0,0,0,0,1.5,1.5,0,0,0,753,3600,,,,20,13.5,9,1,3,0.183673469,0.12244898,0.040816327,0.013605442,3,4.5,13.5,3,9,20.47747469,7.484870061,63.546,2,49.10561067,13.40405838,94.428185,5.5,,,,8.557377049,1100100011,https://doi.org/10.1016/S0304-8853(99)00196-1
73.5,13.5,0,9,0,1,0,0,0,0,0,0,3,0,0,0,753,3600,,,,20,13.5,9,1,3,0.183673469,0.12244898,0.040816327,0.013605442,3,4.5,13.5,3,9,20.47747469,7.484870061,63.546,2,46.0715893,12.85154859,95.95,6,,,,12.8852459,1100100011,https://doi.org/10.1016/S0304-8853(99)00196-1
73.5,13.5,0,9,0,1,0,0,0,0,0,1.5,1.5,0,0,0,773,3600,,,,20,13.5,9,1,3,0.183673469,0.12244898,0.040816327,0.013605442,3,4.5,13.5,3,9,20.47747469,7.484870061,63.546,2,49.10561067,13.40405838,94.428185,5.5,,,,9.93442623,1100100011,https://doi.org/10.1016/S0304-8853(99)00196-1
73.5,13.5,0,9,0,1,0,0,0,0,0,0,3,0,0,0,793,3600,,,,20,13.5,9,1,3,0.183673469,0.12244898,0.040816327,0.013605442,3,4.5,13.5,3,9,20.47747469,7.484870061,63.546,2,46.0715893,12.85154859,95.95,6,,,,13.40983607,1100100011,https://doi.org/10.1016/S0304-8853(99)00196-1
73.5,13.5,0,9,0,1,0,0,0,0,0,1.5,1.5,0,0,0,793,3600,,,,20,13.5,9,1,3,0.183673469,0.12244898,0.040816327,0.013605442,3,4.5,13.5,3,9,20.47747469,7.484870061,63.546,2,49.10561067,13.40405838,94.428185,5.5,,,,10.52459016,1100100011,https://doi.org/10.1016/S0304-8853(99)00196-1
73.5,13.5,0,9,0,1,0,0,0,0,0,3,0,0,0,0,833,3600,,,,20,13.5,9,1,3,0.183673469,0.12244898,0.040816327,0.013605442,3,4.5,13.5,3,9,20.47747469,7.484870061,63.546,2,52.13963205,13.95656817,92.90637,5,,,,10.52459016,1100100011,https://doi.org/10.1016/S0304-8853(99)00196-1
73.5,13.5,0,9,0,1,0,0,0,0,0,3,0,0,0,0,753,3600,,,,20,13.5,9,1,3,0.183673469,0.12244898,0.040816327,0.013605442,3,4.5,13.5,3,9,20.47747469,7.484870061,63.546,2,52.13963205,13.95656817,92.90637,5,,,,8.426229508,1100100011,https://doi.org/10.1016/S0304-8853(99)00196-1
71.5,13.5,2,9,0,1,0,0,0,0,0,0,3,0,0,0,773,3600,,,,20,15.5,9,1,3,0.216783217,0.125874126,0.041958042,0.013986014,3,5.166666667,15.5,3,9,20.47747469,7.484870061,63.546,2,46.0715893,12.85154859,95.95,6,,,,11.9904207,1101100011,https://doi.org/10.1016/S0304-8853(99)00196-1
71.5,13.5,2,9,0,1,0,0,0,0,0,0,3,0,0,0,753,3600,,,,20,15.5,9,1,3,0.216783217,0.125874126,0.041958042,0.013986014,3,5.166666667,15.5,3,9,20.47747469,7.484870061,63.546,2,46.0715893,12.85154859,95.95,6,,,,9.994852915,1101100011,https://doi.org/10.1016/S0304-8853(99)00196-1
71.5,13.5,2,9,0,1,0,0,0,0,0,1.5,1.5,0,0,0,753,3600,,,,20,15.5,9,1,3,0.216783217,0.125874126,0.041958042,0.013986014,3,5.166666667,15.5,3,9,20.47747469,7.484870061,63.546,2,49.10561067,13.40405838,94.428185,5.5,,,,8.985631054,1101100011,https://doi.org/10.1016/S0304-8853(99)00196-1
73.5,13.5,0,9,0,1,0,0,0,0,0,3,0,0,0,0,773,3600,,,,20,13.5,9,1,3,0.183673469,0.12244898,0.040816327,0.013605442,3,4.5,13.5,3,9,20.47747469,7.484870061,63.546,2,52.13963205,13.95656817,92.90637,5,,,,9.475409836,1100100011,https://doi.org/10.1016/S0304-8853(99)00196-1
73.5,13.5,0,9,0,1,0,0,0,0,0,3,0,0,0,0,793,3600,,,,20,13.5,9,1,3,0.183673469,0.12244898,0.040816327,0.013605442,3,4.5,13.5,3,9,20.47747469,7.484870061,63.546,2,52.13963205,13.95656817,92.90637,5,,,,10.19672131,1100100011,https://doi.org/10.1016/S0304-8853(99)00196-1
71.5,13.5,2,9,0,1,0,0,0,0,0,0,3,0,0,0,793,3600,,,,20,15.5,9,1,3,0.216783217,0.125874126,0.041958042,0.013986014,3,5.166666667,15.5,3,9,20.47747469,7.484870061,63.546,2,46.0715893,12.85154859,95.95,6,,,,11.87032205,1101100011,https://doi.org/10.1016/S0304-8853(99)00196-1
71.5,13.5,2,9,0,1,0,0,0,0,0,1.5,1.5,0,0,0,773,3600,,,,20,15.5,9,1,3,0.216783217,0.125874126,0.041958042,0.013986014,3,5.166666667,15.5,3,9,20.47747469,7.484870061,63.546,2,49.10561067,13.40405838,94.428185,5.5,,,,9.971619545,1101100011,https://doi.org/10.1016/S0304-8853(99)00196-1
71.5,13.5,2,9,0,1,0,0,0,0,0,3,0,0,0,0,753,3600,,,,20,15.5,9,1,3,0.216783217,0.125874126,0.041958042,0.013986014,3,5.166666667,15.5,3,9,20.47747469,7.484870061,63.546,2,52.13963205,13.95656817,92.90637,5,,,,8.504879008,1101100011,https://doi.org/10.1016/S0304-8853(99)00196-1
73.5,13.5,0,9,0,1,0,0,0,0,0,1.5,1.5,0,0,0,813,3600,,,,20,13.5,9,1,3,0.183673469,0.12244898,0.040816327,0.013605442,3,4.5,13.5,3,9,20.47747469,7.484870061,63.546,2,49.10561067,13.40405838,94.428185,5.5,,,,10.98360656,1100100011,https://doi.org/10.1016/S0304-8853(99)00196-1
71.5,13.5,2,9,0,1,0,0,0,0,0,1.5,1.5,0,0,0,793,3600,,,,20,15.5,9,1,3,0.216783217,0.125874126,0.041958042,0.013986014,3,5.166666667,15.5,3,9,20.47747469,7.484870061,63.546,2,49.10561067,13.40405838,94.428185,5.5,,,,10.47614112,1101100011,https://doi.org/10.1016/S0304-8853(99)00196-1
71.5,13.5,2,9,0,1,0,0,0,0,0,1.5,1.5,0,0,0,833,3600,,,,20,15.5,9,1,3,0.216783217,0.125874126,0.041958042,0.013986014,3,5.166666667,15.5,3,9,20.47747469,7.484870061,63.546,2,49.10561067,13.40405838,94.428185,5.5,,,,10.23558637,1101100011,https://doi.org/10.1016/S0304-8853(99)00196-1
73.5,13.5,0,9,0,1,0,0,0,0,0,3,0,0,0,0,813,3600,,,,20,13.5,9,1,3,0.183673469,0.12244898,0.040816327,0.013605442,3,4.5,13.5,3,9,20.47747469,7.484870061,63.546,2,52.13963205,13.95656817,92.90637,5,,,,10,1100100011,https://doi.org/10.1016/S0304-8853(99)00196-1
71.5,13.5,2,9,0,1,0,0,0,0,0,3,0,0,0,0,853,3600,,,,20,15.5,9,1,3,0.216783217,0.125874126,0.041958042,0.013986014,3,5.166666667,15.5,3,9,20.47747469,7.484870061,63.546,2,52.13963205,13.95656817,92.90637,5,,,,10.11548772,1101100011,https://doi.org/10.1016/S0304-8853(99)00196-1
71.5,13.5,2,9,0,1,0,0,0,0,0,3,0,0,0,0,773,3600,,,,20,15.5,9,1,3,0.216783217,0.125874126,0.041958042,0.013986014,3,5.166666667,15.5,3,9,20.47747469,7.484870061,63.546,2,52.13963205,13.95656817,92.90637,5,,,,9.490152625,1101100011,https://doi.org/10.1016/S0304-8853(99)00196-1
71.5,13.5,2,9,0,1,0,0,0,0,0,1.5,1.5,0,0,0,813,3600,,,,20,15.5,9,1,3,0.216783217,0.125874126,0.041958042,0.013986014,3,5.166666667,15.5,3,9,20.47747469,7.484870061,63.546,2,49.10561067,13.40405838,94.428185,5.5,,,,10.11566644,1101100011,https://doi.org/10.1016/S0304-8853(99)00196-1
73.5,13.5,0,9,0,1,0,0,0,0,0,1.5,1.5,0,0,0,833,3600,,,,20,13.5,9,1,3,0.183673469,0.12244898,0.040816327,0.013605442,3,4.5,13.5,3,9,20.47747469,7.484870061,63.546,2,49.10561067,13.40405838,94.428185,5.5,,,,10.78688525,1100100011,https://doi.org/10.1016/S0304-8853(99)00196-1
71.5,13.5,2,9,0,1,0,0,0,0,0,3,0,0,0,0,833,3600,,,,20,15.5,9,1,3,0.216783217,0.125874126,0.041958042,0.013986014,3,5.166666667,15.5,3,9,20.47747469,7.484870061,63.546,2,52.13963205,13.95656817,92.90637,5,,,,9.947492583,1101100011,https://doi.org/10.1016/S0304-8853(99)00196-1
71.5,13.5,2,9,0,1,0,0,0,0,0,3,0,0,0,0,813,3600,,,,20,15.5,9,1,3,0.216783217,0.125874126,0.041958042,0.013986014,3,5.166666667,15.5,3,9,20.47747469,7.484870061,63.546,2,52.13963205,13.95656817,92.90637,5,,,,9.778782571,1101100011,https://doi.org/10.1016/S0304-8853(99)00196-1
71.5,13.5,2,9,0,1,0,0,0,0,0,3,0,0,0,0,793,3600,,,,20,15.5,9,1,3,0.216783217,0.125874126,0.041958042,0.013986014,3,5.166666667,15.5,3,9,20.47747469,7.484870061,63.546,2,52.13963205,13.95656817,92.90637,5,,,,9.610787433,1101100011,https://doi.org/10.1016/S0304-8853(99)00196-1
71.5,13.5,2,9,0,1,0,0,0,0,0,0,3,0,0,0,813,3600,,,,20,15.5,9,1,3,0.216783217,0.125874126,0.041958042,0.013986014,3,5.166666667,15.5,3,9,20.47747469,7.484870061,63.546,2,46.0715893,12.85154859,95.95,6,,,,12.95174608,1101100011,https://doi.org/10.1016/S0304-8853(99)00196-1
73.5,13.5,0,9,0,1,0,0,0,0,0,3,0,0,0,0,853,3600,,,,20,13.5,9,1,3,0.183673469,0.12244898,0.040816327,0.013605442,3,4.5,13.5,3,9,20.47747469,7.484870061,63.546,2,52.13963205,13.95656817,92.90637,5,,,,10.98360656,1100100011,https://doi.org/10.1016/S0304-8853(99)00196-1
73.5,16,0,6,0,1,0,0,0,0,0,3,0,0,0,0,903,3600,,,,20,16,6,1,3,0.217687075,0.081632653,0.040816327,0.013605442,3,5.333333333,16,2,6,20.47747469,7.484870061,63.546,2,52.13963205,13.95656817,92.90637,5,,,,16,1100100011,https://doi.org/10.1016/S0921-4526(01)00468-9
73.5,16.5,0,6,0,1,0,0,0,0,0,3,0,0,0,0,903,3600,,,,,16.5,6,1,3,0.224489796,0.081632653,0.040816327,0.013605442,3,5.5,16.5,2,6,20.47747469,7.484870061,63.546,2,52.13963205,13.95656817,92.90637,5,,,,16,1100100011,https://doi.org/10.1016/S0921-4526(01)00468-9
73.5,16,0,6,0,1,0,0,0,0,0,3,0,0,0,0,743,3600,,,,20,16,6,1,3,0.217687075,0.081632653,0.040816327,0.013605442,3,5.333333333,16,2,6,20.47747469,7.484870061,63.546,2,52.13963205,13.95656817,92.90637,5,,,,12,1100100011,https://doi.org/10.1016/S0921-4526(01)00468-9
73.5,16.5,0,6,0,1,0,0,0,0,0,3,0,0,0,0,743,3600,,,,,16.5,6,1,3,0.224489796,0.081632653,0.040816327,0.013605442,3,5.5,16.5,2,6,20.47747469,7.484870061,63.546,2,52.13963205,13.95656817,92.90637,5,,,,12,1100100011,https://doi.org/10.1016/S0921-4526(01)00468-9
73.5,16,0,6,0,1,0,0,0,0,0,3,0,0,0,0,798,3600,,,,20,16,6,1,3,0.217687075,0.081632653,0.040816327,0.013605442,3,5.333333333,16,2,6,20.47747469,7.484870061,63.546,2,52.13963205,13.95656817,92.90637,5,,,,12,1100100011,https://doi.org/10.1016/S0921-4526(01)00468-9
73.5,16.5,0,6,0,1,0,0,0,0,0,3,0,0,0,0,798,3600,,,,,16.5,6,1,3,0.224489796,0.081632653,0.040816327,0.013605442,3,5.5,16.5,2,6,20.47747469,7.484870061,63.546,2,52.13963205,13.95656817,92.90637,5,,,,12,1100100011,https://doi.org/10.1016/S0921-4526(01)00468-9
73.5,16,0,6,0,1,0,0,0,0,0,3,0,0,0,0,848,3600,,,,20,16,6,1,3,0.217687075,0.081632653,0.040816327,0.013605442,3,5.333333333,16,2,6,20.47747469,7.484870061,63.546,2,52.13963205,13.95656817,92.90637,5,,,,12,1100100011,https://doi.org/10.1016/S0921-4526(01)00468-9
73.5,16.5,0,6,0,1,0,0,0,0,0,3,0,0,0,0,848,3600,,,,,16.5,6,1,3,0.224489796,0.081632653,0.040816327,0.013605442,3,5.5,16.5,2,6,20.47747469,7.484870061,63.546,2,52.13963205,13.95656817,92.90637,5,,,,12,1100100011,https://doi.org/10.1016/S0921-4526(01)00468-9
73.5,16,0,6,0,1,0,0,0,0,0,3,0,0,0,0,773,3600,,,,20,16,6,1,3,0.217687075,0.081632653,0.040816327,0.013605442,3,5.333333333,16,2,6,20.47747469,7.484870061,63.546,2,52.13963205,13.95656817,92.90637,5,,,,11,1100100011,https://doi.org/10.1016/S0921-4526(01)00468-9
73.5,16.5,0,6,0,1,0,0,0,0,0,3,0,0,0,0,773,3600,,,,,16.5,6,1,3,0.224489796,0.081632653,0.040816327,0.013605442,3,5.5,16.5,2,6,20.47747469,7.484870061,63.546,2,52.13963205,13.95656817,92.90637,5,,,,11,1100100011,https://doi.org/10.1016/S0921-4526(01)00468-9
73.5,16,0,6,0,1,0,0,0,0,0,3,0,0,0,0,823,3600,,,,20,16,6,1,3,0.217687075,0.081632653,0.040816327,0.013605442,3,5.333333333,16,2,6,20.47747469,7.484870061,63.546,2,52.13963205,13.95656817,92.90637,5,,,,11,1100100011,https://doi.org/10.1016/S0921-4526(01)00468-9
73.5,16.5,0,6,0,1,0,0,0,0,0,3,0,0,0,0,823,3600,,,,,16.5,6,1,3,0.224489796,0.081632653,0.040816327,0.013605442,3,5.5,16.5,2,6,20.47747469,7.484870061,63.546,2,52.13963205,13.95656817,92.90637,5,,,,11,1100100011,https://doi.org/10.1016/S0921-4526(01)00468-9
73.5,16,0,6,0,1,0,0,0,0,0,3,0,0,0,0,873,3600,,,,20,16,6,1,3,0.217687075,0.081632653,0.040816327,0.013605442,3,5.333333333,16,2,6,20.47747469,7.484870061,63.546,2,52.13963205,13.95656817,92.90637,5,,,,11,1100100011,https://doi.org/10.1016/S0921-4526(01)00468-9
73.5,16.5,0,6,0,1,0,0,0,0,0,3,0,0,0,0,873,3600,,,,,16.5,6,1,3,0.224489796,0.081632653,0.040816327,0.013605442,3,5.5,16.5,2,6,20.47747469,7.484870061,63.546,2,52.13963205,13.95656817,92.90637,5,,,,11,1100100011,https://doi.org/10.1016/S0921-4526(01)00468-9
85,0,0,9,0,0,0,0,0,0,0,0,0,6,0,0,996,3600,,727,797,45,0,9,0,6,0,0.105882353,0.070588235,0,,0,,1.5,,0,0,0,0,48.28856707,13.26059096,183.84,6,,269,199,48,1000100001,https://doi.org/10.1016/S0921-5107(01)00934-5
79,0,0,9,0,0,0,0,0,0,0,0,0,12,0,0,993,3600,,760,829,45,0,9,0,12,0,0.113924051,0.151898734,0,,0,,0.75,,0,0,0,0,48.28856707,13.26059096,183.84,6,,233,164,46,1000100001,https://doi.org/10.1016/S0921-5107(01)00934-5
85,0,0,9,0,0,0,0,0,0,0,0,0,6,0,0,930,3600,,727,797,45,0,9,0,6,0,0.105882353,0.070588235,0,,0,,1.5,,0,0,0,0,48.28856707,13.26059096,183.84,6,,203,133,38,1000100001,https://doi.org/10.1016/S0921-5107(01)00934-5
85,0,0,9,0,0,0,0,0,0,0,0,0,6,0,0,869,3600,,727,797,45,0,9,0,6,0,0.105882353,0.070588235,0,,0,,1.5,,0,0,0,0,48.28856707,13.26059096,183.84,6,,142,72,29,1000100001,https://doi.org/10.1016/S0921-5107(01)00934-5
85,0,0,9,0,0,0,0,0,0,0,0,0,6,0,0,819,3600,,727,797,45,0,9,0,6,0,0.105882353,0.070588235,0,,0,,1.5,,0,0,0,0,48.28856707,13.26059096,183.84,6,,92,22,23,1000100001,https://doi.org/10.1016/S0921-5107(01)00934-5
85,0,0,9,0,0,0,0,0,0,0,0,0,6,0,0,795,3600,,727,797,45,0,9,0,6,0,0.105882353,0.070588235,0,,0,,1.5,,0,0,0,0,48.28856707,13.26059096,183.84,6,,68,-2,20,1000100001,https://doi.org/10.1016/S0921-5107(01)00934-5
85,0,0,9,0,0,0,0,0,0,0,0,0,6,0,0,457,3600,,727,797,45,0,9,0,6,0,0.105882353,0.070588235,0,,0,,1.5,,0,0,0,0,48.28856707,13.26059096,183.84,6,,-270,-340,19,1000100001,https://doi.org/10.1016/S0921-5107(01)00934-5
85,0,0,9,0,0,0,0,0,0,0,0,0,6,0,0,499,3600,,727,797,45,0,9,0,6,0,0.105882353,0.070588235,0,,0,,1.5,,0,0,0,0,48.28856707,13.26059096,183.84,6,,-228,-298,19,1000100001,https://doi.org/10.1016/S0921-5107(01)00934-5
85,0,0,9,0,0,0,0,0,0,0,0,0,6,0,0,587,3600,,727,797,45,0,9,0,6,0,0.105882353,0.070588235,0,,0,,1.5,,0,0,0,0,48.28856707,13.26059096,183.84,6,,-140,-210,19,1000100001,https://doi.org/10.1016/S0921-5107(01)00934-5
85,0,0,9,0,0,0,0,0,0,0,0,0,6,0,0,655,3600,,727,797,45,0,9,0,6,0,0.105882353,0.070588235,0,,0,,1.5,,0,0,0,0,48.28856707,13.26059096,183.84,6,,-72,-142,19,1000100001,https://doi.org/10.1016/S0921-5107(01)00934-5
85,0,0,9,0,0,0,0,0,0,0,0,0,6,0,0,747,3600,,727,797,45,0,9,0,6,0,0.105882353,0.070588235,0,,0,,1.5,,0,0,0,0,48.28856707,13.26059096,183.84,6,,20,-50,19,1000100001,https://doi.org/10.1016/S0921-5107(01)00934-5
79,0,0,9,0,0,0,0,0,0,0,0,0,12,0,0,929,3600,,760,829,45,0,9,0,12,0,0.113924051,0.151898734,0,,0,,0.75,,0,0,0,0,48.28856707,13.26059096,183.84,6,,169,100,16,1000100001,https://doi.org/10.1016/S0921-5107(01)00934-5
79,0,0,9,0,0,0,0,0,0,0,0,0,12,0,0,870,3600,,760,829,45,0,9,0,12,0,0.113924051,0.151898734,0,,0,,0.75,,0,0,0,0,48.28856707,13.26059096,183.84,6,,110,41,9,1000100001,https://doi.org/10.1016/S0921-5107(01)00934-5
79,0,0,9,0,0,0,0,0,0,0,0,0,12,0,0,498,3600,,760,829,45,0,9,0,12,0,0.113924051,0.151898734,0,,0,,0.75,,0,0,0,0,48.28856707,13.26059096,183.84,6,,-262,-331,8,1000100001,https://doi.org/10.1016/S0921-5107(01)00934-5
79,0,0,9,0,0,0,0,0,0,0,0,0,12,0,0,591,3600,,760,829,45,0,9,0,12,0,0.113924051,0.151898734,0,,0,,0.75,,0,0,0,0,48.28856707,13.26059096,183.84,6,,-169,-238,8,1000100001,https://doi.org/10.1016/S0921-5107(01)00934-5
79,0,0,9,0,0,0,0,0,0,0,0,0,12,0,0,653,3600,,760,829,45,0,9,0,12,0,0.113924051,0.151898734,0,,0,,0.75,,0,0,0,0,48.28856707,13.26059096,183.84,6,,-107,-176,8,1000100001,https://doi.org/10.1016/S0921-5107(01)00934-5
79,0,0,9,0,0,0,0,0,0,0,0,0,12,0,0,753,3600,,760,829,45,0,9,0,12,0,0.113924051,0.151898734,0,,0,,0.75,,0,0,0,0,48.28856707,13.26059096,183.84,6,,-7,-76,8,1000100001,https://doi.org/10.1016/S0921-5107(01)00934-5
79,0,0,9,0,0,0,0,0,0,0,0,0,12,0,0,799,3600,,760,829,45,0,9,0,12,0,0.113924051,0.151898734,0,,0,,0.75,,0,0,0,0,48.28856707,13.26059096,183.84,6,,39,-30,8,1000100001,https://doi.org/10.1016/S0921-5107(01)00934-5
79,0,0,9,0,0,0,0,0,0,0,0,0,12,0,0,827,3600,,760,829,45,0,9,0,12,0,0.113924051,0.151898734,0,,0,,0.75,,0,0,0,0,48.28856707,13.26059096,183.84,6,,67,-2,8,1000100001,https://doi.org/10.1016/S0921-5107(01)00934-5
73.5,13.5,0,9,0,1,0,0,0,0,0,2,0,0,0,1,823,2700,,783,918,,13.5,9,1,3,0.183673469,0.12244898,0.040816327,0.013605442,3,4.5,13.5,3,9,20.47747469,7.484870061,63.546,2,63.0814274,15.74664768,114.354,4.333333333,,40,-95,19,1100100011,https://doi.org/10.1016/S0924-4247(03)00177-8
73.5,13.5,0,9,0,1,0,0,0,0,0,3,0,0,0,0,823,2700,,795,938,,13.5,9,1,3,0.183673469,0.12244898,0.040816327,0.013605442,3,4.5,13.5,3,9,20.47747469,7.484870061,63.546,2,52.13963205,13.95656817,92.90637,5,,28,-115,12,1100100011,https://doi.org/10.1016/S0924-4247(03)00177-8
73.5,13.5,0,9,0,1,0,0,0,0,0,3,0,0,0,0,783,1500,,795,938,,13.5,9,1,3,0.183673469,0.12244898,0.040816327,0.013605442,3,4.5,13.5,3,9,20.47747469,7.484870061,63.546,2,52.13963205,13.95656817,92.90637,5,,-12,-155,11,1100100011,https://doi.org/10.1016/S0924-4247(03)00177-8
73,15.8,0,7.2,0,1,0,0,0,0,0,3,0,0,0,0,1113,1800,,,,24,15.8,7.2,1,3,0.216438356,0.098630137,0.04109589,0.01369863,3,5.266666667,15.8,2.4,7.2,20.47747469,7.484870061,63.546,2,52.13963205,13.95656817,92.90637,5,,,,13.2,1100100011,https://doi.org/10.1023/A:1004852117700
73,15.8,0,7.2,0,1,0,0,0,0,0,3,0,0,0,0,1023,1800,,,,24,15.8,7.2,1,3,0.216438356,0.098630137,0.04109589,0.01369863,3,5.266666667,15.8,2.4,7.2,20.47747469,7.484870061,63.546,2,52.13963205,13.95656817,92.90637,5,,,,12.9,1100100011,https://doi.org/10.1023/A:1004852117700
73.6,15.8,0,7.2,0,1,0,0,0,0,0,2.4,0,0,0,0,1023,1800,,,,26,15.8,7.2,1,2.4,0.214673913,0.097826087,0.032608696,0.013586957,2.4,6.583333333,15.8,3,7.2,20.47747469,7.484870061,63.546,2,52.13963205,13.95656817,92.90637,5,,,,12.9,1100100011,https://doi.org/10.1023/A:1004852117700
73,15.8,0,7.2,0,1,0,0,0,0,0,3,0,0,0,0,973,1800,,,,24,15.8,7.2,1,3,0.216438356,0.098630137,0.04109589,0.01369863,3,5.266666667,15.8,2.4,7.2,20.47747469,7.484870061,63.546,2,52.13963205,13.95656817,92.90637,5,,,,12.8,1100100011,https://doi.org/10.1023/A:1004852117700
73.6,15.8,0,7.2,0,1,0,0,0,0,0,2.4,0,0,0,0,973,1800,,,,26,15.8,7.2,1,2.4,0.214673913,0.097826087,0.032608696,0.013586957,2.4,6.583333333,15.8,3,7.2,20.47747469,7.484870061,63.546,2,52.13963205,13.95656817,92.90637,5,,,,12.8,1100100011,https://doi.org/10.1023/A:1004852117700
73.6,15.8,0,7.2,0,1,0,0,0,0,0,2.4,0,0,0,0,813,1800,,,,26,15.8,7.2,1,2.4,0.214673913,0.097826087,0.032608696,0.013586957,2.4,6.583333333,15.8,3,7.2,20.47747469,7.484870061,63.546,2,52.13963205,13.95656817,92.90637,5,,,,8.3,1100100011,https://doi.org/10.1023/A:1004852117700
73,15.8,0,7.2,0,1,0,0,0,0,0,3,0,0,0,0,813,1800,,,,24,15.8,7.2,1,3,0.216438356,0.098630137,0.04109589,0.01369863,3,5.266666667,15.8,2.4,7.2,20.47747469,7.484870061,63.546,2,52.13963205,13.95656817,92.90637,5,,,,7.9,1100100011,https://doi.org/10.1023/A:1004852117700
73.6,15.8,0,7.2,0,1,0,0,0,0,0,2.4,0,0,0,0,773,1800,,,,26,15.8,7.2,1,2.4,0.214673913,0.097826087,0.032608696,0.013586957,2.4,6.583333333,15.8,3,7.2,20.47747469,7.484870061,63.546,2,52.13963205,13.95656817,92.90637,5,,,,7.3,1100100011,https://doi.org/10.1023/A:1004852117700
73,15.8,0,7.2,0,1,0,0,0,0,0,3,0,0,0,0,773,1800,,,,24,15.8,7.2,1,3,0.216438356,0.098630137,0.04109589,0.01369863,3,5.266666667,15.8,2.4,7.2,20.47747469,7.484870061,63.546,2,52.13963205,13.95656817,92.90637,5,,,,6.9,1100100011,https://doi.org/10.1023/A:1004852117700
73,15.8,0,7.2,0,1,0,0,0,0,0,3,0,0,0,0,753,1800,,,,24,15.8,7.2,1,3,0.216438356,0.098630137,0.04109589,0.01369863,3,5.266666667,15.8,2.4,7.2,20.47747469,7.484870061,63.546,2,52.13963205,13.95656817,92.90637,5,,,,3.4,1100100011,https://doi.org/10.1023/A:1004852117700
73.6,15.8,0,7.2,0,1,0,0,0,0,0,2.4,0,0,0,0,753,1800,,,,26,15.8,7.2,1,2.4,0.214673913,0.097826087,0.032608696,0.013586957,2.4,6.583333333,15.8,3,7.2,20.47747469,7.484870061,63.546,2,52.13963205,13.95656817,92.90637,5,,,,3.2,1100100011,https://doi.org/10.1023/A:1004852117700
73.6,15.8,0,7.2,0,1,0,0,0,0,0,2.4,0,0,0,0,723,1800,,,,26,15.8,7.2,1,2.4,0.214673913,0.097826087,0.032608696,0.013586957,2.4,6.583333333,15.8,3,7.2,20.47747469,7.484870061,63.546,2,52.13963205,13.95656817,92.90637,5,,,,2.9,1100100011,https://doi.org/10.1023/A:1004852117700
73,15.8,0,7.2,0,1,0,0,0,0,0,3,0,0,0,0,723,1800,,,,24,15.8,7.2,1,3,0.216438356,0.098630137,0.04109589,0.01369863,3,5.266666667,15.8,2.4,7.2,20.47747469,7.484870061,63.546,2,52.13963205,13.95656817,92.90637,5,,,,2.7,1100100011,https://doi.org/10.1023/A:1004852117700
73.6,15.8,0,7.2,0,1,0,0,0,0,0,2.4,0,0,0,0,693,1800,,,,26,15.8,7.2,1,2.4,0.214673913,0.097826087,0.032608696,0.013586957,2.4,6.583333333,15.8,3,7.2,20.47747469,7.484870061,63.546,2,52.13963205,13.95656817,92.90637,5,,,,2.2,1100100011,https://doi.org/10.1023/A:1004852117700
73,15.8,0,7.2,0,1,0,0,0,0,0,3,0,0,0,0,693,1800,,,,24,15.8,7.2,1,3,0.216438356,0.098630137,0.04109589,0.01369863,3,5.266666667,15.8,2.4,7.2,20.47747469,7.484870061,63.546,2,52.13963205,13.95656817,92.90637,5,,,,2,1100100011,https://doi.org/10.1023/A:1004852117700
71,0,0,21,0,1,0,0,0,0,7,0,0,0,0,0,823,3600,795.8282209,821.9631902,,,0,21,1,7,0,0.295774648,0.098591549,0.014084507,7,0,0,3,21,20.47747469,7.484870061,63.546,2,58.71837826,15.10715557,91.224,4,27.1717791,1.0368098,,6.138613861,1000100011,https://doi.org/10.1023/A:1011040419703
74,0,0,18,0,1,0,0,0,0,7,0,0,0,0,0,837,3600,809.8159509,836.8711656,,,0,18,1,7,0,0.243243243,0.094594595,0.013513514,7,0,0,2.571428571,18,20.47747469,7.484870061,63.546,2,58.71837826,15.10715557,91.224,4,27.1840491,0.1288344,,6.732673267,1000100011,https://doi.org/10.1023/A:1011040419703
86,0,0,6,0,1,0,0,0,0,7,0,0,0,0,0,811,3600,786.809816,810.9202454,,,0,6,1,7,0,0.069767442,0.081395349,0.011627907,7,0,0,0.857142857,6,20.47747469,7.484870061,63.546,2,58.71837826,15.10715557,91.224,4,24.190184,0.0797546,,20,1000100011,https://doi.org/10.1023/A:1011040419703
80,0,0,12,0,1,0,0,0,0,7,0,0,0,0,0,831,3600,808.8957055,830.797546,,,0,12,1,7,0,0.15,0.0875,0.0125,7,0,0,1.714285714,12,20.47747469,7.484870061,63.546,2,58.71837826,15.10715557,91.224,4,22.1042945,0.202454,,9.801980198,1000100011,https://doi.org/10.1023/A:1011040419703
91,0,0,2,0,0,0,0,0,0,7,0,0,0,0,0,973,3600,,,,,0,2,0,7,0,0.021978022,0.076923077,0,,0,,0.285714286,,0,0,0,0,58.71837826,15.10715557,91.224,4,,,,43.48643347,1000100001,https://doi.org/10.1023/A:1011040419703
82,0,0,10,0,1,0,0,0,0,7,0,0,0,0,0,825,3600,803.9263804,824.9079755,,,0,10,1,7,0,0.12195122,0.085365854,0.012195122,7,0,0,1.428571429,10,20.47747469,7.484870061,63.546,2,58.71837826,15.10715557,91.224,4,21.0736196,0.0920245,,20.1980198,1000100011,https://doi.org/10.1023/A:1011040419703
84,0,0,8,0,1,0,0,0,0,7,0,0,0,0,0,811,3600,788.8343558,811.1042945,,,0,8,1,7,0,0.095238095,0.083333333,0.011904762,7,0,0,1.142857143,8,20.47747469,7.484870061,63.546,2,58.71837826,15.10715557,91.224,4,22.1656442,-0.1042945,,19.6039604,1000100011,https://doi.org/10.1023/A:1011040419703
91,0,0,2,0,0,0,0,0,0,7,0,0,0,0,0,923,3600,,,,,0,2,0,7,0,0.021978022,0.076923077,0,,0,,0.285714286,,0,0,0,0,58.71837826,15.10715557,91.224,4,,,,18.42650104,1000100001,https://doi.org/10.1023/A:1011040419703
91,0,0,2,0,0,0,0,0,0,7,0,0,0,0,0,953,3600,,,,,0,2,0,7,0,0.021978022,0.076923077,0,,0,,0.285714286,,0,0,0,0,58.71837826,15.10715557,91.224,4,,,,17.36951073,1000100001,https://doi.org/10.1023/A:1011040419703
91,0,0,2,0,0,0,0,0,0,7,0,0,0,0,0,873,3600,,,,,0,2,0,7,0,0.021978022,0.076923077,0,,0,,0.285714286,,0,0,0,0,58.71837826,15.10715557,91.224,4,,,,16.69990193,1000100001,https://doi.org/10.1023/A:1011040419703
91,0,0,2,0,0,0,0,0,0,7,0,0,0,0,0,773,3600,,,,,0,2,0,7,0,0.021978022,0.076923077,0,,0,,0.285714286,,0,0,0,0,58.71837826,15.10715557,91.224,4,,,,16.34521085,1000100001,https://doi.org/10.1023/A:1011040419703
91,0,0,2,0,0,0,0,0,0,7,0,0,0,0,0,823,3600,,,,,0,2,0,7,0,0.021978022,0.076923077,0,,0,,0.285714286,,0,0,0,0,58.71837826,15.10715557,91.224,4,,,,15.9273183,1000100001,https://doi.org/10.1023/A:1011040419703
77,0,0,15,0,1,0,0,0,0,7,0,0,0,0,0,843,3600,821.0429448,842.7607362,,,0,15,1,7,0,0.194805195,0.090909091,0.012987013,7,0,0,2.142857143,15,20.47747469,7.484870061,63.546,2,58.71837826,15.10715557,91.224,4,21.9570552,0.2392638,,7.623762376,1000100011,https://doi.org/10.1023/A:1011040419703
69,0,0,23,0,1,0,0,0,0,7,0,0,0,0,0,808,3600,779.0797546,807.9754601,,,0,23,1,7,0,0.333333333,0.101449275,0.014492754,7,0,0,3.285714286,23,20.47747469,7.484870061,63.546,2,58.71837826,15.10715557,91.224,4,28.9202454,0.0245399,,6.732673267,1000100011,https://doi.org/10.1023/A:1011040419703
63.5,13.5,0,9,0,1,0,0,0,10,0,3,0,0,0,0,853,3600,,,,,13.5,9,1,13,0.212598425,0.141732283,0.204724409,0.015748031,13,1.038461538,13.5,0.692307692,9,20.47747469,7.484870061,63.546,2,35.66709741,10.76682093,61.4369,5.769230769,,,,16,1100100011,https://doi.org/10.1063/1.1485109
63.5,13.5,0,9,0,1,0,0,0,10,0,3,0,0,0,0,873,3600,,,,,13.5,9,1,13,0.212598425,0.141732283,0.204724409,0.015748031,13,1.038461538,13.5,0.692307692,9,20.47747469,7.484870061,63.546,2,35.66709741,10.76682093,61.4369,5.769230769,,,,15,1100100011,https://doi.org/10.1063/1.1485109
63.5,13.5,0,9,0,1,0,0,0,10,0,3,0,0,0,0,898,3600,,,,,13.5,9,1,13,0.212598425,0.141732283,0.204724409,0.015748031,13,1.038461538,13.5,0.692307692,9,20.47747469,7.484870061,63.546,2,35.66709741,10.76682093,61.4369,5.769230769,,,,38,1100100011,https://doi.org/10.1063/1.1485109
63.5,13.5,0,9,0,1,0,0,0,10,0,3,0,0,0,0,818,3600,,,,,13.5,9,1,13,0.212598425,0.141732283,0.204724409,0.015748031,13,1.038461538,13.5,0.692307692,9,20.47747469,7.484870061,63.546,2,35.66709741,10.76682093,61.4369,5.769230769,,,,4,1100100011,https://doi.org/10.1063/1.1485109
73.5,13.5,0,9,0,1,0,0,2,0,0,1,0,0,0,0,773,300,763,,,,13.5,9,1,3,0.183673469,0.12244898,0.040816327,0.013605442,3,4.5,13.5,3,9,20.47747469,7.484870061,63.546,2,39.77066975,11.59202563,64.9298,5,10,,,21,1100100011,https://doi.org/10.1088/0953-8984/12/37/308
73.5,13.5,0,9,0,1,0,0,2,0,0,1,0,0,0,0,753,300,763,,,,13.5,9,1,3,0.183673469,0.12244898,0.040816327,0.013605442,3,4.5,13.5,3,9,20.47747469,7.484870061,63.546,2,39.77066975,11.59202563,64.9298,5,-10,,,20,1100100011,https://doi.org/10.1088/0953-8984/12/37/308
73.5,13.5,0,9,0,1,0,0,0,0,0,1,2,0,0,0,798,300,772,,,,13.5,9,1,3,0.183673469,0.12244898,0.040816327,0.013605442,3,4.5,13.5,3,9,20.47747469,7.484870061,63.546,2,48.09427021,13.21988845,94.94,5.666666667,26,,,17,1100100011,https://doi.org/10.1088/0953-8984/12/37/308
73.5,13.5,0,9,0,1,0,0,0,0,0,1,2,0,0,0,738,3600,772,,,,13.5,9,1,3,0.183673469,0.12244898,0.040816327,0.013605442,3,4.5,13.5,3,9,20.47747469,7.484870061,63.546,2,48.09427021,13.21988845,94.94,5.666666667,-34,,,17,1100100011,https://doi.org/10.1088/0953-8984/12/37/308
73.5,13.5,0,9,0,1,0,0,0,0,0,3,0,0,0,0,798,300,791,,,,13.5,9,1,3,0.183673469,0.12244898,0.040816327,0.013605442,3,4.5,13.5,3,9,20.47747469,7.484870061,63.546,2,52.13963205,13.95656817,92.90637,5,7,,,13,1100100011,https://doi.org/10.1088/0953-8984/12/37/308
73.5,13.5,0,9,0,1,0,0,0,0,0,3,0,0,0,0,753,3600,791,,,,13.5,9,1,3,0.183673469,0.12244898,0.040816327,0.013605442,3,4.5,13.5,3,9,20.47747469,7.484870061,63.546,2,52.13963205,13.95656817,92.90637,5,-38,,,12,1100100011,https://doi.org/10.1088/0953-8984/12/37/308
73.5,13.5,0,9,0,1,0,0,0,0,2,1,0,0,0,0,823,300,797,,,,13.5,9,1,3,0.183673469,0.12244898,0.040816327,0.013605442,3,4.5,13.5,3,9,20.47747469,7.484870061,63.546,2,56.52546285,14.72362644,91.785,4.333333333,26,,,11,1100100011,https://doi.org/10.1088/0953-8984/12/37/308
73.5,13.5,0,9,0,1,0,0,0,0,2,1,0,0,0,0,773,3600,797,,,,13.5,9,1,3,0.183673469,0.12244898,0.040816327,0.013605442,3,4.5,13.5,3,9,20.47747469,7.484870061,63.546,2,56.52546285,14.72362644,91.785,4.333333333,-24,,,11,1100100011,https://doi.org/10.1088/0953-8984/12/37/308
80.5,0,0,12.5,0,0,0,0,0,0,0,7,0,0,0,0,783,3600,,793,,30,0,12.5,0,7,0,0.155279503,0.086956522,0,,0,,1.785714286,,0,0,0,0,52.13963205,13.95656817,92.90637,5,,-10,,12,1000100001,https://doi.org/10.1088/0953-8984/14/18/307
80.5,0,0,12.5,0,0,0,0,0,0,0,7,0,0,0,0,883,3600,,793,,30,0,12.5,0,7,0,0.155279503,0.086956522,0,,0,,1.785714286,,0,0,0,0,52.13963205,13.95656817,92.90637,5,,90,,18,1000100001,https://doi.org/10.1088/0953-8984/14/18/307
80.5,0,0,12.5,0,0,0,0,0,0,0,7,0,0,0,0,743,3600,,793,,30,0,12.5,0,7,0,0.155279503,0.086956522,0,,0,,1.785714286,,0,0,0,0,52.13963205,13.95656817,92.90637,5,,-50,,8,1000100001,https://doi.org/10.1088/0953-8984/14/18/307
73.5,13.5,0,9,0,1,0,0,0,0,0,3,0,0,0,0,773,3600,,,,30,13.5,9,1,3,0.183673469,0.12244898,0.040816327,0.013605442,3,4.5,13.5,3,9,20.47747469,7.484870061,63.546,2,52.13963205,13.95656817,92.90637,5,,,,8.5,1100100011,https://doi.org/10.1109/20.825825
73.5,16.5,0,6,0,1,0,0,0,0,0,3,0,0,0,0,803,3600,,,,30,16.5,6,1,3,0.224489796,0.081632653,0.040816327,0.013605442,3,5.5,16.5,2,6,20.47747469,7.484870061,63.546,2,52.13963205,13.95656817,92.90637,5,,,,8.5,1100100011,https://doi.org/10.1109/20.825825
73.5,13.5,0,9,0,1,0,0,0,0,0,3,0,0,0,0,793,3600,,,,30,13.5,9,1,3,0.183673469,0.12244898,0.040816327,0.013605442,3,4.5,13.5,3,9,20.47747469,7.484870061,63.546,2,52.13963205,13.95656817,92.90637,5,,,,8.5,1100100011,https://doi.org/10.1109/20.825825
73.5,13.5,0,9,0,1,0,0,0,0,0,3,0,0,0,0,923,3600,,,,22,13.5,9,1,3,0.183673469,0.12244898,0.040816327,0.013605442,3,4.5,13.5,3,9,20.47747469,7.484870061,63.546,2,52.13963205,13.95656817,92.90637,5,,,,14,1100100011,https://doi.org/10.1109/20.951133
73.5,13.5,0,9,0,1,0,0,0,0,0,3,0,0,0,0,898,3600,,,,22,13.5,9,1,3,0.183673469,0.12244898,0.040816327,0.013605442,3,4.5,13.5,3,9,20.47747469,7.484870061,63.546,2,52.13963205,13.95656817,92.90637,5,,,,13.4,1100100011,https://doi.org/10.1109/20.951133
73.5,13.5,0,9,0,1,0,0,0,0,0,3,0,0,0,0,873,3600,,,,22,13.5,9,1,3,0.183673469,0.12244898,0.040816327,0.013605442,3,4.5,13.5,3,9,20.47747469,7.484870061,63.546,2,52.13963205,13.95656817,92.90637,5,,,,12.8,1100100011,https://doi.org/10.1109/20.951133
