Repository: yuhaowang2018/Machine_learning_approach_to_Iron_based_soft_magnetic_nanocrystalline_materials_design

# Machine learning approach to Fe-based soft magnetic nanocrystalline materials design

## Regression Analysis and Optimization
In this notebook, the flollowing tasks are performed:
* exploratory-data-analysis (EDA), feature engineering. 
* Hypothesis testing for linear regression.
* Distribution transformation.
* Feature selection using LASSO.
* Regression model using linear regression.
* Optimizing magnetic property based on regression models by changing material processing conditions.

File: Feature selection/SplitDB/MagneticSaturation7-26.csv (part 2 of 2)
Fe,Si,C,Al,B,P,Ge,Cu,Ag,Ti,V,Zr,Nb,Mo,Hf,Ta,W,Ce,Annealing temperature (K),Annealing Time (s),Primary Crystallization Onset (K),Primary Crystallization Peak (K),Secondary Crystallization Peak (K),Longitudinal Annealing field,Transverse Annealing field,Ribbon Thickness (um),Total SiCAl,Total BP,Total GaGe,Total Late Transition,Total Early Transition,Relative to Fe SiCAl,Relative to Fe BP,Relative to Fe GaGe,Relative to Fe Early,Relative to Fe Late,Relative to Late Early,Relative to Early SiCAl,Relative to Late SiCAl,Relative to Early BP,Relative to Late BP,Relative to Early GaGe,Relative to Late GaGe,Late Weighted Volume,Late Weighted Area,Late Weighted Mass,Late Mean Electrons,Early Weighted Volume,Early Weighted Area,Early Weighted Mass,Early Mean Electrons,Delta T0,Delta T1,Delta T2,Magnetic Saturation,Composition ID,Reference DOI
67.5,13.5,0,6,9,0,0,1,0,0,0,0,0,3,0,0,0,0,833,3600,,,,0,0,20,19.5,9,0,1,3,0.288888889,0.133333333,0,0.044444444,0.014814815,3,6.5,19.5,3,9,0,0,20.47747469,7.484870061,63.546,2,46.0715893,12.85154859,95.95,6,,,,1.110847609,1101100011,https://doi.org/10.1016/S0022-3093(01)00546-4
69.5,13.5,0,4,9,0,0,1,0,0,0,0,0,3,0,0,0,0,833,3600,,,,0,0,20,17.5,9,0,1,3,0.251798561,0.129496403,0,0.043165468,0.014388489,3,5.833333333,17.5,3,9,0,0,20.47747469,7.484870061,63.546,2,46.0715893,12.85154859,95.95,6,,,,1.160379818,1101100011,https://doi.org/10.1016/S0022-3093(01)00546-4
71.5,13.5,0,2,9,0,0,1,0,0,0,0,0,3,0,0,0,0,833,3600,,,,0,0,20,15.5,9,0,1,3,0.216783217,0.125874126,0,0.041958042,0.013986014,3,5.166666667,15.5,3,9,0,0,20.47747469,7.484870061,63.546,2,46.0715893,12.85154859,95.95,6,,,,1.199853549,1101100011,https://doi.org/10.1016/S0022-3093(01)00546-4
73.5,13.5,0,0,9,0,0,1,0,0,0,0,0,3,0,0,0,0,833,3600,,,,0,0,20,13.5,9,0,1,3,0.183673469,0.12244898,0,0.040816327,0.013605442,3,4.5,13.5,3,9,0,0,20.47747469,7.484870061,63.546,2,46.0715893,12.85154859,95.95,6,,,,1.229736635,1100100011,https://doi.org/10.1016/S0022-3093(01)00546-4
73.5,13.5,0,0,9,0,0,1,0,0,0,0,3,0,0,0,0,0,813,3600,,,,0,0,20,13.5,9,0,1,3,0.183673469,0.12244898,0,0.040816327,0.013605442,3,4.5,13.5,3,9,0,0,20.47747469,7.484870061,63.546,2,52.13963205,13.95656817,92.90637,5,,,,1.490927419,1100100011,https://doi.org/10.1016/S0304-8853(00)00132-3
63.5,13.5,0,10,9,0,0,1,0,0,0,0,3,0,0,0,0,0,793,3600,,,,0,0,20,23.5,9,0,1,3,0.37007874,0.141732283,0,0.047244094,0.015748031,3,7.833333333,23.5,3,9,0,0,20.47747469,7.484870061,63.546,2,52.13963205,13.95656817,92.90637,5,,,,0.877016129,1101100011,https://doi.org/10.1016/S0304-8853(00)00132-3
69.5,13.5,0,4,9,0,0,1,0,0,0,0,3,0,0,0,0,0,793,3600,,,,0,0,20,17.5,9,0,1,3,0.251798561,0.129496403,0,0.043165468,0.014388489,3,5.833333333,17.5,3,9,0,0,20.47747469,7.484870061,63.546,2,52.13963205,13.95656817,92.90637,5,,,,1.282258065,1101100011,https://doi.org/10.1016/S0304-8853(00)00132-3
71.5,13.5,0,2,9,0,0,1,0,0,0,0,3,0,0,0,0,0,793,3600,,,,0,0,20,15.5,9,0,1,3,0.216783217,0.125874126,0,0.041958042,0.013986014,3,5.166666667,15.5,3,9,0,0,20.47747469,7.484870061,63.546,2,52.13963205,13.95656817,92.90637,5,,,,1.321572581,1101100011,https://doi.org/10.1016/S0304-8853(00)00132-3
65.5,13.5,0,8,9,0,0,1,0,0,0,0,3,0,0,0,0,0,793,3600,,,,0,0,20,21.5,9,0,1,3,0.328244275,0.13740458,0,0.045801527,0.015267176,3,7.166666667,21.5,3,9,0,0,20.47747469,7.484870061,63.546,2,52.13963205,13.95656817,92.90637,5,,,,1.094758065,1101100011,https://doi.org/10.1016/S0304-8853(00)00132-3
68.5,13.5,0,5,9,0,0,1,0,0,0,0,3,0,0,0,0,0,793,3600,,,,0,0,20,18.5,9,0,1,3,0.270072993,0.131386861,0,0.04379562,0.01459854,3,6.166666667,18.5,3,9,0,0,20.47747469,7.484870061,63.546,2,52.13963205,13.95656817,92.90637,5,,,,1.191532258,1101100011,https://doi.org/10.1016/S0304-8853(00)00132-3
67,13.5,0,6.5,9,0,0,1,0,0,0,0,3,0,0,0,0,0,793,3600,,,,0,0,20,20,9,0,1,3,0.298507463,0.134328358,0,0.044776119,0.014925373,3,6.666666667,20,3,9,0,0,20.47747469,7.484870061,63.546,2,52.13963205,13.95656817,92.90637,5,,,,1.094758065,1101100011,https://doi.org/10.1016/S0304-8853(00)00132-3
86,0,0,0,6,0,0,1,0,0,0,7,0,0,0,0,0,0,873,3600,,,,0,0,23,0,6,0,1,7,0,0.069767442,0,0.081395349,0.011627907,7,0,0,0.857142857,6,0,0,20.47747469,7.484870061,63.546,2,58.71837826,15.10715557,91.224,4,,,,1.236537744,1000100011,https://doi.org/10.1016/S0304-8853(99)00600-9
73.5,13.5,0,0,9,0,0,1,0,0,0,0,3,0,0,0,0,0,823,3600,,,,0,0,23,13.5,9,0,1,3,0.183673469,0.12244898,0,0.040816327,0.013605442,3,4.5,13.5,3,9,0,0,20.47747469,7.484870061,63.546,2,52.13963205,13.95656817,92.90637,5,,,,0.877016653,1100100011,https://doi.org/10.1016/S0304-8853(99)00600-9
79,0,0,0,9,0,0,0,0,0,0,0,0,0,0,0,12,0,451,3600,,760,829,0,0,45,0,9,0,0,12,0,0.113924051,0,0.151898734,0,,0,,0.75,,0,,0,0,0,0,48.28856707,13.26059096,183.84,6,,-309,-378,0.583293919,1000100001,https://doi.org/10.1016/S0921-5107(01)00934-5
79,0,0,0,9,0,0,0,0,0,0,0,0,0,0,0,12,0,498,3600,,760,829,0,0,45,0,9,0,0,12,0,0.113924051,0,0.151898734,0,,0,,0.75,,0,,0,0,0,0,48.28856707,13.26059096,183.84,6,,-262,-331,0.618378378,1000100001,https://doi.org/10.1016/S0921-5107(01)00934-5
85,0,0,0,9,0,0,0,0,0,0,0,0,0,0,0,6,0,453,3600,,727,797,0,0,45,0,9,0,0,6,0,0.105882353,0,0.070588235,0,,0,,1.5,,0,,0,0,0,0,48.28856707,13.26059096,183.84,6,,-274,-344,0.728158784,1000100001,https://doi.org/10.1016/S0921-5107(01)00934-5
85,0,0,0,9,0,0,0,0,0,0,0,0,0,0,0,6,0,501,3600,,727,797,0,0,45,0,9,0,0,6,0,0.105882353,0,0.070588235,0,,0,,1.5,,0,,0,0,0,0,48.28856707,13.26059096,183.84,6,,-226,-296,0.784983108,1000100001,https://doi.org/10.1016/S0921-5107(01)00934-5
79,0,0,0,9,0,0,0,0,0,0,0,0,0,0,0,12,0,582,3600,,760,829,0,0,45,0,9,0,0,12,0,0.113924051,0,0.151898734,0,,0,,0.75,,0,,0,0,0,0,48.28856707,13.26059096,183.84,6,,-178,-247,0.804763514,1000100001,https://doi.org/10.1016/S0921-5107(01)00934-5
85,0,0,0,9,0,0,0,0,0,0,0,0,0,0,0,6,0,582,3600,,727,797,0,0,45,0,9,0,0,6,0,0.105882353,0,0.070588235,0,,0,,1.5,,0,,0,0,0,0,48.28856707,13.26059096,183.84,6,,-145,-215,0.964189189,1000100001,https://doi.org/10.1016/S0921-5107(01)00934-5
79,0,0,0,9,0,0,0,0,0,0,0,0,0,0,0,12,0,655,3600,,760,829,0,0,45,0,9,0,0,12,0,0.113924051,0,0.151898734,0,,0,,0.75,,0,,0,0,0,0,48.28856707,13.26059096,183.84,6,,-105,-174,1.150810811,1000100001,https://doi.org/10.1016/S0921-5107(01)00934-5
85,0,0,0,9,0,0,0,0,0,0,0,0,0,0,0,6,0,657,3600,,727,797,0,0,45,0,9,0,0,6,0,0.105882353,0,0.070588235,0,,0,,1.5,,0,,0,0,0,0,48.28856707,13.26059096,183.84,6,,-70,-140,1.259476351,1000100001,https://doi.org/10.1016/S0921-5107(01)00934-5
79,0,0,0,9,0,0,0,0,0,0,0,0,0,0,0,12,0,751,3600,,760,829,0,0,45,0,9,0,0,12,0,0.113924051,0,0.151898734,0,,0,,0.75,,0,,0,0,0,0,48.28856707,13.26059096,183.84,6,,-9,-78,1.525304054,1000100001,https://doi.org/10.1016/S0921-5107(01)00934-5
79,0,0,0,9,0,0,0,0,0,0,0,0,0,0,0,12,0,930,3600,,760,829,0,0,45,0,9,0,0,12,0,0.113924051,0,0.151898734,0,,0,,0.75,,0,,0,0,0,0,48.28856707,13.26059096,183.84,6,,170,101,1.542719595,1000100001,https://doi.org/10.1016/S0921-5107(01)00934-5
79,0,0,0,9,0,0,0,0,0,0,0,0,0,0,0,12,0,797,3600,,760,829,0,0,45,0,9,0,0,12,0,0.113924051,0,0.151898734,0,,0,,0.75,,0,,0,0,0,0,48.28856707,13.26059096,183.84,6,,37,-32,1.545929054,1000100001,https://doi.org/10.1016/S0921-5107(01)00934-5
79,0,0,0,9,0,0,0,0,0,0,0,0,0,0,0,12,0,995,3600,,760,829,0,0,45,0,9,0,0,12,0,0.113924051,0,0.151898734,0,,0,,0.75,,0,,0,0,0,0,48.28856707,13.26059096,183.84,6,,235,166,1.548412162,1000100001,https://doi.org/10.1016/S0921-5107(01)00934-5
79,0,0,0,9,0,0,0,0,0,0,0,0,0,0,0,12,0,863,3600,,760,829,0,0,45,0,9,0,0,12,0,0.113924051,0,0.151898734,0,,0,,0.75,,0,,0,0,0,0,48.28856707,13.26059096,183.84,6,,103,34,1.551587838,1000100001,https://doi.org/10.1016/S0921-5107(01)00934-5
79,0,0,0,9,0,0,0,0,0,0,0,0,0,0,0,12,0,827,3600,,760,829,0,0,45,0,9,0,0,12,0,0.113924051,0,0.151898734,0,,0,,0.75,,0,,0,0,0,0,48.28856707,13.26059096,183.84,6,,67,-2,1.552466216,1000100001,https://doi.org/10.1016/S0921-5107(01)00934-5
85,0,0,0,9,0,0,0,0,0,0,0,0,0,0,0,6,0,751,3600,,727,797,0,0,45,0,9,0,0,6,0,0.105882353,0,0.070588235,0,,0,,1.5,,0,,0,0,0,0,48.28856707,13.26059096,183.84,6,,24,-46,1.662989865,1000100001,https://doi.org/10.1016/S0921-5107(01)00934-5
85,0,0,0,9,0,0,0,0,0,0,0,0,0,0,0,6,0,796,3600,,727,797,0,0,45,0,9,0,0,6,0,0.105882353,0,0.070588235,0,,0,,1.5,,0,,0,0,0,0,48.28856707,13.26059096,183.84,6,,69,-1,1.727128378,1000100001,https://doi.org/10.1016/S0921-5107(01)00934-5
85,0,0,0,9,0,0,0,0,0,0,0,0,0,0,0,6,0,827,3600,,727,797,0,0,45,0,9,0,0,6,0,0.105882353,0,0.070588235,0,,0,,1.5,,0,,0,0,0,0,48.28856707,13.26059096,183.84,6,,100,30,1.748125,1000100001,https://doi.org/10.1016/S0921-5107(01)00934-5
85,0,0,0,9,0,0,0,0,0,0,0,0,0,0,0,6,0,869,3600,,727,797,0,0,45,0,9,0,0,6,0,0.105882353,0,0.070588235,0,,0,,1.5,,0,,0,0,0,0,48.28856707,13.26059096,183.84,6,,142,72,1.754358108,1000100001,https://doi.org/10.1016/S0921-5107(01)00934-5
85,0,0,0,9,0,0,0,0,0,0,0,0,0,0,0,6,0,992,3600,,727,797,0,0,45,0,9,0,0,6,0,0.105882353,0,0.070588235,0,,0,,1.5,,0,,0,0,0,0,48.28856707,13.26059096,183.84,6,,265,195,1.765878378,1000100001,https://doi.org/10.1016/S0921-5107(01)00934-5
85,0,0,0,9,0,0,0,0,0,0,0,0,0,0,0,6,0,929,3600,,727,797,0,0,45,0,9,0,0,6,0,0.105882353,0,0.070588235,0,,0,,1.5,,0,,0,0,0,0,48.28856707,13.26059096,183.84,6,,202,132,1.781891892,1000100001,https://doi.org/10.1016/S0921-5107(01)00934-5
85,0,0,0,8,0,0,0,0,0,0,1.2,5.8,0,0,0,0,0,923,300,,,,0,0,25,0,8,0,0,7,0,0.094117647,0,0.082352941,0,,0,,1.142857143,,0,,0,0,0,0,53.26741711,14.15381173,92.61796371,4.828571429,,,,1.66,1000100001,https://doi.org/10.1016/S1359-6454(01)00274-9
86,0,0,0,6,0,0,1,0,0,0,3.5,3.5,0,0,0,0,0,873,300,,,,0,0,25,0,6,0,1,7,0,0.069767442,0,0.081395349,0.011627907,7,0,0,0.857142857,6,0,0,20.47747469,7.484870061,63.546,2,55.42900515,14.53186187,92.065185,4.5,,,,1.54,1000100011,https://doi.org/10.1016/S1359-6454(01)00274-9
73.5,13.5,0,0,9,0,0,1,0,0,0,0,3,0,0,0,0,0,773,3600,,,,0,0,30,13.5,9,0,1,3,0.183673469,0.12244898,0,0.040816327,0.013605442,3,4.5,13.5,3,9,0,0,20.47747469,7.484870061,63.546,2,52.13963205,13.95656817,92.90637,5,,,,0.846086957,1100100011,https://doi.org/10.1109/20.825825
73.5,16.5,0,0,6,0,0,1,0,0,0,0,3,0,0,0,0,0,803,3600,,,,0,0,30,16.5,6,0,1,3,0.224489796,0.081632653,0,0.040816327,0.013605442,3,5.5,16.5,2,6,0,0,20.47747469,7.484870061,63.546,2,52.13963205,13.95656817,92.90637,5,,,,1.188990826,1100100011,https://doi.org/10.1109/20.825825
73.5,13.5,0,0,9,0,0,1,0,0,0,0,3,0,0,0,0,0,793,3600,,,,0,0,30,13.5,9,0,1,3,0.183673469,0.12244898,0,0.040816327,0.013605442,3,4.5,13.5,3,9,0,0,20.47747469,7.484870061,63.546,2,52.13963205,13.95656817,92.90637,5,,,,1.267313218,1100100011,https://doi.org/10.1109/20.825825
72,4.8,0,0,19.2,0,0,0,0,0,0,0,4,0,0,0,0,0,873,3600,,,,0,0,,4.8,19.2,0,0,4,0.066666667,0.266666667,0,0.055555556,0,,1.2,,4.8,,0,,0,0,0,0,52.13963205,13.95656817,92.90637,5,,,,0.19,1100100001,https://link.springer.com/article/10.1007%2Fs00339-014-8729-0
72,4.8,0,0,19.2,0,0,0,0,0,0,0,4,0,0,0,0,0,473,3600,,,,0,0,,4.8,19.2,0,0,4,0.066666667,0.266666667,0,0.055555556,0,,1.2,,4.8,,0,,0,0,0,0,52.13963205,13.95656817,92.90637,5,,,,0.32,1100100001,https://link.springer.com/article/10.1007%2Fs00339-014-8729-0
72,4.8,0,0,19.2,0,0,0,0,0,0,0,4,0,0,0,0,0,673,3600,,,,0,0,,4.8,19.2,0,0,4,0.066666667,0.266666667,0,0.055555556,0,,1.2,,4.8,,0,,0,0,0,0,52.13963205,13.95656817,92.90637,5,,,,0.34,1100100001,https://link.springer.com/article/10.1007%2Fs00339-014-8729-0
83.25,0,7,0,0,9,0,0.75,0,0,0,0,0,0,0,0,0,0,743,600,,683,740,0,0,20,7,9,0,0.75,0,0.084084084,0.108108108,0,0,0.009009009,0,,9.333333333,,12,,0,20.47747469,7.484870061,63.546,2,0,0,0,0,,60,3,1.639961441,1010010010,https://link.springer.com/article/10.1007%2Fs10854-015-2950-2
82.25,0,7,0,0,9,0,0.75,0,0,0,0,1,0,0,0,0,0,744,600,,631,751,0,0,20,7,9,0,0.75,1,0.085106383,0.109422492,0,0.012158055,0.009118541,1.333333333,7,9.333333333,9,12,0,0,20.47747469,7.484870061,63.546,2,52.13963205,13.95656817,92.90637,5,,113,-7,1.619676959,1010010011,https://link.springer.com/article/10.1007%2Fs10854-015-2950-2
80.25,0,7,0,0,9,0,0.75,0,0,0,0,3,0,0,0,0,0,744,600,,616,760,0,0,20,7,9,0,0.75,3,0.087227414,0.112149533,0,0.037383178,0.009345794,4,2.333333333,9.333333333,3,12,0,0,20.47747469,7.484870061,63.546,2,52.13963205,13.95656817,92.90637,5,,128,-16,1.539771786,1010010011,https://link.springer.com/article/10.1007%2Fs10854-015-2950-2
81.25,0,7,0,0,9,0,0.75,0,0,0,0,2,0,0,0,0,0,744,600,,597,760,0,0,20,7,9,0,0.75,2,0.086153846,0.110769231,0,0.024615385,0.009230769,2.666666667,3.5,9.333333333,4.5,12,0,0,20.47747469,7.484870061,63.546,2,52.13963205,13.95656817,92.90637,5,,147,-16,1.609478683,1010010011,https://link.springer.com/article/10.1007%2Fs10854-015-2950-2
82.75,0,7,0,0,9,0,0.75,0,0,0,0,0.5,0,0,0,0,0,743,600,,640,749,0,0,20,7,9,0,0.75,0.5,0.084592145,0.108761329,0,0.006042296,0.009063444,0.666666667,14,9.333333333,18,12,0,0,20.47747469,7.484870061,63.546,2,52.13963205,13.95656817,92.90637,5,,103,-6,1.659741379,1010010011,https://link.springer.com/article/10.1007%2Fs10854-015-2950-2
75,13,0,0,8,0,0,1,0,0,0,0,3,0,0,0,0,0,833,3600,,768,962,0,0,,13,8,0,1,3,0.173333333,0.106666667,0,0.04,0.013333333,3,4.333333333,13,2.666666667,8,0,0,20.47747469,7.484870061,63.546,2,52.13963205,13.95656817,92.90637,5,,65,-129,1.246803069,1100100011,https://link.springer.com/article/10.1007%2Fs11664-016-4643-x
76,13,0,0,8,0,0,1,0,0,0,0,2,0,0,0,0,0,833,3600,,751,911,0,0,,13,8,0,1,2,0.171052632,0.105263158,0,0.026315789,0.013157895,2,6.5,13,4,8,0,0,20.47747469,7.484870061,63.546,2,52.13963205,13.95656817,92.90637,5,,82,-78,1.400255754,1100100011,https://link.springer.com/article/10.1007%2Fs11664-016-4643-x
77,13,0,0,8,0,0,1,0,0,0,0,1,0,0,0,0,0,833,3600,,768,962,0,0,,13,8,0,1,1,0.168831169,0.103896104,0,0.012987013,0.012987013,1,13,13,8,8,0,0,20.47747469,7.484870061,63.546,2,52.13963205,13.95656817,92.90637,5,,65,-129,1.511508951,1100100011,https://link.springer.com/article/10.1007%2Fs11664-016-4643-x
78,13,0,0,8,0,0,1,0,0,0,0,0,0,0,0,0,0,833,3600,,704,802,0,0,,13,8,0,1,0,0.166666667,0.102564103,0,0,0.012820513,0,,13,,8,,0,20.47747469,7.484870061,63.546,2,0,0,0,0,,129,31,1.55370844,1100100010,https://link.springer.com/article/10.1007%2Fs11664-016-4643-x
91,0,0,0,2,0,0,0,0,0,0,7,0,0,0,0,0,0,673,3600,,,,0,0,,0,2,0,0,7,0,0.021978022,0,0.076923077,0,,0,,0.285714286,,0,,0,0,0,0,58.71837826,15.10715557,91.224,4,,,,0.229083665,1000100001,https://www.jstage.jst.go.jp/article/matertrans1989/31/8/31_8_743/_article/-char/ja/
91,0,0,0,2,0,0,0,0,0,0,7,0,0,0,0,0,0,723,3600,,,,0,0,,0,2,0,0,7,0,0.021978022,0,0.076923077,0,,0,,0.285714286,,0,,0,0,0,0,58.71837826,15.10715557,91.224,4,,,,1.249003984,1000100001,https://www.jstage.jst.go.jp/article/matertrans1989/31/8/31_8_743/_article/-char/ja/
89,0,0,0,4,0,0,0,0,0,0,7,0,0,0,0,0,0,923,3600,,,,0,0,19,0,4,0,0,7,0,0.04494382,0,0.078651685,0,,0,,0.571428571,,0,,0,0,0,0,58.71837826,15.10715557,91.224,4,,,,1.65,1000100001,https://www.jstage.jst.go.jp/article/matertrans1989/31/8/31_8_743/_article/-char/ja/
91,0,0,0,2,0,0,0,0,0,0,7,0,0,0,0,0,0,773,3600,,,,0,0,,0,2,0,0,7,0,0.021978022,0,0.076923077,0,,0,,0.285714286,,0,,0,0,0,0,58.71837826,15.10715557,91.224,4,,,,1.547808765,1000100001,https://www.jstage.jst.go.jp/article/matertrans1989/31/8/31_8_743/_article/-char/ja/
91,0,0,0,2,0,0,0,0,0,0,7,0,0,0,0,0,0,823,3600,,,,0,0,,0,2,0,0,7,0,0.021978022,0,0.076923077,0,,0,,0.285714286,,0,,0,0,0,0,58.71837826,15.10715557,91.224,4,,,,1.62749004,1000100001,https://www.jstage.jst.go.jp/article/matertrans1989/31/8/31_8_743/_article/-char/ja/
91,0,0,0,2,0,0,0,0,0,0,7,0,0,0,0,0,0,873,3600,,,,0,0,18,0,2,0,0,7,0,0.021978022,0,0.076923077,0,,0,,0.285714286,,0,,0,0,0,0,58.71837826,15.10715557,91.224,4,,,,1.7,1000100001,https://www.jstage.jst.go.jp/article/matertrans1989/31/8/31_8_743/_article/-char/ja/
91,0,0,0,2,0,0,0,0,0,0,7,0,0,0,0,0,0,923,3600,,,,0,0,,0,2,0,0,7,0,0.021978022,0,0.076923077,0,,0,,0.285714286,,0,,0,0,0,0,58.71837826,15.10715557,91.224,4,,,,1.695219124,1000100001,https://www.jstage.jst.go.jp/article/matertrans1989/31/8/31_8_743/_article/-char/ja/
91,0,0,0,2,0,0,0,0,0,0,7,0,0,0,0,0,0,973,3600,,,,0,0,,0,2,0,0,7,0,0.021978022,0,0.076923077,0,,0,,0.285714286,,0,,0,0,0,0,58.71837826,15.10715557,91.224,4,,,,1.69123506,1000100001,https://www.jstage.jst.go.jp/article/matertrans1989/31/8/31_8_743/_article/-char/ja/
89,0,0,0,6,0,0,0,0,0,0,5,0,0,0,0,0,0,923,3600,,,,0,0,16,0,6,0,0,5,0,0.06741573,0,0.056179775,0,,0,,1.2,,0,,0,0,0,0,58.71837826,15.10715557,91.224,4,,,,1.7,1000100001,https://www.jstage.jst.go.jp/article/matertrans1989/31/8/31_8_743/_article/-char/ja/
91,0,0,0,2,0,0,0,0,0,0,7,0,0,0,0,0,0,573,3600,,,,0,0,,0,2,0,0,7,0,0.021978022,0,0.076923077,0,,0,,0.285714286,,0,,0,0,0,0,58.71837826,15.10715557,91.224,4,,,,0.189243028,1000100001,https://www.jstage.jst.go.jp/article/matertrans1989/31/8/31_8_743/_article/-char/ja/
86,0,0,0,6,0,0,1,0,0,0,7,0,0,0,0,0,0,770,3600,,775,993,0,0,21,0,6,0,1,7,0,0.069767442,0,0.081395349,0.011627907,7,0,0,0.857142857,6,0,0,20.47747469,7.484870061,63.546,2,58.71837826,15.10715557,91.224,4,,-5,-223,1.452333136,1000100011,https://www.jstage.jst.go.jp/article/matertrans1989/32/6/32_6_551/_article/-char/ja/
86,0,0,0,6,0,0,1,0,0,0,7,0,0,0,0,0,0,674,3600,,775,993,0,0,21,0,6,0,1,7,0,0.069767442,0,0.081395349,0.011627907,7,0,0,0.857142857,6,0,0,20.47747469,7.484870061,63.546,2,58.71837826,15.10715557,91.224,4,,-101,-319,0.614969201,1000100011,https://www.jstage.jst.go.jp/article/matertrans1989/32/6/32_6_551/_article/-char/ja/
86,0,0,0,6,0,0,1,0,0,0,7,0,0,0,0,0,0,825,3600,,775,993,0,0,21,0,6,0,1,7,0,0.069767442,0,0.081395349,0.011627907,7,0,0,0.857142857,6,0,0,20.47747469,7.484870061,63.546,2,58.71837826,15.10715557,91.224,4,,50,-168,1.498202683,1000100011,https://www.jstage.jst.go.jp/article/matertrans1989/32/6/32_6_551/_article/-char/ja/
86,0,0,0,6,0,0,1,0,0,0,7,0,0,0,0,0,0,724,3600,,775,993,0,0,21,0,6,0,1,7,0,0.069767442,0,0.081395349,0.011627907,7,0,0,0.857142857,6,0,0,20.47747469,7.484870061,63.546,2,58.71837826,15.10715557,91.224,4,,-51,-269,0.670407561,1000100011,https://www.jstage.jst.go.jp/article/matertrans1989/32/6/32_6_551/_article/-char/ja/
86,0,0,0,6,0,0,1,0,0,0,7,0,0,0,0,0,0,573,3600,,775,993,0,0,21,0,6,0,1,7,0,0.069767442,0,0.081395349,0.011627907,7,0,0,0.857142857,6,0,0,20.47747469,7.484870061,63.546,2,58.71837826,15.10715557,91.224,4,,-202,-420,0.593764239,1000100011,https://www.jstage.jst.go.jp/article/matertrans1989/32/6/32_6_551/_article/-char/ja/
86,0,0,0,6,0,0,1,0,0,0,7,0,0,0,0,0,0,977,3600,,775,993,0,0,21,0,6,0,1,7,0,0.069767442,0,0.081395349,0.011627907,7,0,0,0.857142857,6,0,0,20.47747469,7.484870061,63.546,2,58.71837826,15.10715557,91.224,4,,202,-16,1.607830563,1000100011,https://www.jstage.jst.go.jp/article/matertrans1989/32/6/32_6_551/_article/-char/ja/
86,0,0,0,6,0,0,1,0,0,0,7,0,0,0,0,0,0,875,3600,,775,993,0,0,21,0,6,0,1,7,0,0.069767442,0,0.081395349,0.011627907,7,0,0,0.857142857,6,0,0,20.47747469,7.484870061,63.546,2,58.71837826,15.10715557,91.224,4,,100,-118,1.501755126,1000100011,https://www.jstage.jst.go.jp/article/matertrans1989/32/6/32_6_551/_article/-char/ja/
86,0,0,0,6,0,0,1,0,0,0,7,0,0,0,0,0,0,925,3600,,775,993,0,0,21,0,6,0,1,7,0,0.069767442,0,0.081395349,0.011627907,7,0,0,0.857142857,6,0,0,20.47747469,7.484870061,63.546,2,58.71837826,15.10715557,91.224,4,,150,-68,1.514724496,1000100011,https://www.jstage.jst.go.jp/article/matertrans1989/32/6/32_6_551/_article/-char/ja/
75,15,0,0,3,0,0,0,0,0,0,7,0,0,0,0,0,0,873,3600,,,,0,0,20,15,3,0,0,7,0.2,0.04,0,0.093333333,0,,2.142857143,,0.428571429,,0,,0,0,0,0,58.71837826,15.10715557,91.224,4,,,,1.010012788,1100100001,https://www.jstage.jst.go.jp/article/matertrans1989/36/5/36_5_689/_article/-char/ja/
87,4,0,0,2,0,0,0,0,0,0,7,0,0,0,0,0,0,976,3600,789,819,1044,0,0,20,4,2,0,0,7,0.045977011,0.022988506,0,0.08045977,0,,0.571428571,,0.285714286,,0,,0,0,0,0,58.71837826,15.10715557,91.224,4,187,157,-68,1.563624327,1100100001,https://www.jstage.jst.go.jp/article/matertrans1989/36/5/36_5_689/_article/-char/ja/
86,4,0,0,3,0,0,0,0,0,0,7,0,0,0,0,0,0,976,3600,789,822,1043,0,0,20,4,3,0,0,7,0.046511628,0.034883721,0,0.081395349,0,,0.571428571,,0.428571429,,0,,0,0,0,0,58.71837826,15.10715557,91.224,4,187,154,-67,1.5902429,1100100001,https://www.jstage.jst.go.jp/article/matertrans1989/36/5/36_5_689/_article/-char/ja/
80,10,0,0,3,0,0,0,0,0,0,7,0,0,0,0,0,0,873,3600,,,,0,0,20,10,3,0,0,7,0.125,0.0375,0,0.0875,0,,1.428571429,,0.428571429,,0,,0,0,0,0,58.71837826,15.10715557,91.224,4,,,,1.305,1100100001,https://www.jstage.jst.go.jp/article/matertrans1989/36/5/36_5_689/_article/-char/ja/
86,4,0,0,3,0,0,0,0,0,0,7,0,0,0,0,0,0,716,3600,789,822,1043,0,0,20,4,3,0,0,7,0.046511628,0.034883721,0,0.081395349,0,,0.571428571,,0.428571429,,0,,0,0,0,0,58.71837826,15.10715557,91.224,4,-73,-106,-327,0.594055337,1100100001,https://www.jstage.jst.go.jp/article/matertrans1989/36/5/36_5_689/_article/-char/ja/
87,4,0,0,2,0,0,0,0,0,0,7,0,0,0,0,0,0,717,3600,789,819,1044,0,0,20,4,2,0,0,7,0.045977011,0.022988506,0,0.08045977,0,,0.571428571,,0.285714286,,0,,0,0,0,0,58.71837826,15.10715557,91.224,4,-72,-102,-327,0.594055337,1100100001,https://www.jstage.jst.go.jp/article/matertrans1989/36/5/36_5_689/_article/-char/ja/
86,4,0,0,3,0,0,0,0,0,0,7,0,0,0,0,0,0,774,3600,789,822,1043,0,0,20,4,3,0,0,7,0.046511628,0.034883721,0,0.081395349,0,,0.571428571,,0.428571429,,0,,0,0,0,0,58.71837826,15.10715557,91.224,4,-15,-48,-269,1.547712538,1100100001,https://www.jstage.jst.go.jp/article/matertrans1989/36/5/36_5_689/_article/-char/ja/
82.5,7.5,0,0,3,0,0,0,0,0,0,7,0,0,0,0,0,0,873,3600,,,,0,0,20,7.5,3,0,0,7,0.090909091,0.036363636,0,0.084848485,0,,1.071428571,,0.428571429,,0,,0,0,0,0,58.71837826,15.10715557,91.224,4,,,,1.372493606,1100100001,https://www.jstage.jst.go.jp/article/matertrans1989/36/5/36_5_689/_article/-char/ja/
87,4,0,0,2,0,0,0,0,0,0,7,0,0,0,0,0,0,774,3600,789,819,1044,0,0,20,4,2,0,0,7,0.045977011,0.022988506,0,0.08045977,0,,0.571428571,,0.285714286,,0,,0,0,0,0,58.71837826,15.10715557,91.224,4,-15,-45,-270,1.478517944,1100100001,https://www.jstage.jst.go.jp/article/matertrans1989/36/5/36_5_689/_article/-char/ja/
86,4,0,0,3,0,0,0,0,0,0,7,0,0,0,0,0,0,925,3600,789,822,1043,0,0,20,4,3,0,0,7,0.046511628,0.034883721,0,0.081395349,0,,0.571428571,,0.428571429,,0,,0,0,0,0,58.71837826,15.10715557,91.224,4,136,103,-118,1.573121176,1100100001,https://www.jstage.jst.go.jp/article/matertrans1989/36/5/36_5_689/_article/-char/ja/
86,4,0,0,3,0,0,0,0,0,0,7,0,0,0,0,0,0,826,3600,789,822,1043,0,0,20,4,3,0,0,7,0.046511628,0.034883721,0,0.081395349,0,,0.571428571,,0.428571429,,0,,0,0,0,0,58.71837826,15.10715557,91.224,4,37,4,-217,1.543831614,1100100001,https://www.jstage.jst.go.jp/article/matertrans1989/36/5/36_5_689/_article/-char/ja/
86,4,0,0,3,0,0,0,0,0,0,7,0,0,0,0,0,0,872,3600,789,822,1043,0,0,20,4,3,0,0,7,0.046511628,0.034883721,0,0.081395349,0,,0.571428571,,0.428571429,,0,,0,0,0,0,58.71837826,15.10715557,91.224,4,83,50,-171,1.566386631,1100100001,https://www.jstage.jst.go.jp/article/matertrans1989/36/5/36_5_689/_article/-char/ja/
86,4,0,0,3,0,0,0,0,0,0,7,0,0,0,0,0,0,873,3600,789,822,1043,0,0,20,4,3,0,0,7,0.046511628,0.034883721,0,0.081395349,0,,0.571428571,,0.428571429,,0,,0,0,0,0,58.71837826,15.10715557,91.224,4,84,51,-170,1.58398977,1100100001,https://www.jstage.jst.go.jp/article/matertrans1989/36/5/36_5_689/_article/-char/ja/
87,4,0,0,2,0,0,0,0,0,0,7,0,0,0,0,0,0,826,3600,789,819,1044,0,0,20,4,2,0,0,7,0.045977011,0.022988506,0,0.08045977,0,,0.571428571,,0.285714286,,0,,0,0,0,0,58.71837826,15.10715557,91.224,4,37,7,-218,1.480024655,1100100001,https://www.jstage.jst.go.jp/article/matertrans1989/36/5/36_5_689/_article/-char/ja/
90,0,0,0,3,0,0,0,0,0,0,7,0,0,0,0,0,0,873,3600,,,,0,0,20,0,3,0,0,7,0,0.033333333,0,0.077777778,0,,0,,0.428571429,,0,,0,0,0,0,58.71837826,15.10715557,91.224,4,,,,1.695025575,1000100001,https://www.jstage.jst.go.jp/article/matertrans1989/36/5/36_5_689/_article/-char/ja/
87.5,2.5,0,0,3,0,0,0,0,0,0,7,0,0,0,0,0,0,873,3600,,,,0,0,20,2.5,3,0,0,7,0.028571429,0.034285714,0,0.08,0,,0.357142857,,0.428571429,,0,,0,0,0,0,58.71837826,15.10715557,91.224,4,,,,1.642531969,1100100001,https://www.jstage.jst.go.jp/article/matertrans1989/36/5/36_5_689/_article/-char/ja/
87,4,0,0,2,0,0,0,0,0,0,7,0,0,0,0,0,0,871,3600,789,819,1044,0,0,20,4,2,0,0,7,0.045977011,0.022988506,0,0.08045977,0,,0.571428571,,0.285714286,,0,,0,0,0,0,58.71837826,15.10715557,91.224,4,82,52,-173,1.5770021,1100100001,https://www.jstage.jst.go.jp/article/matertrans1989/36/5/36_5_689/_article/-char/ja/
87,4,0,0,2,0,0,0,0,0,0,7,0,0,0,0,0,0,925,3600,789,819,1044,0,0,20,4,2,0,0,7,0.045977011,0.022988506,0,0.08045977,0,,0.571428571,,0.285714286,,0,,0,0,0,0,58.71837826,15.10715557,91.224,4,136,106,-119,1.573121176,1100100001,https://www.jstage.jst.go.jp/article/matertrans1989/36/5/36_5_689/_article/-char/ja/
81,8,0,0,10,0,0,1,0,0,0,0,0,0,0,0,0,0,743,300,,690,801,0,0,20.5,8,10,0,1,0,0.098765432,0.12345679,0,0,0.012345679,0,,8,,10,,0,20.47747469,7.484870061,63.546,2,0,0,0,0,,53,-58,1.754347826,1100100010,https://www.nature.com/articles/s41598-018-19665-8
81,6,0,0,10,2,0,1,0,0,0,0,0,0,0,0,0,0,743,300,,693,809,0,0,20.5,6,12,0,1,0,0.074074074,0.148148148,0,0,0.012345679,0,,6,,12,,0,20.47747469,7.484870061,63.546,2,0,0,0,0,,50,-66,1.745652174,1100110010,https://www.nature.com/articles/s41598-018-19665-8
81,4,0,0,10,4,0,1,0,0,0,0,0,0,0,0,0,0,743,300,,691,808,0,0,20.5,4,14,0,1,0,0.049382716,0.172839506,0,0,0.012345679,0,,4,,14,,0,20.47747469,7.484870061,63.546,2,0,0,0,0,,52,-65,1.718695652,1100110010,https://www.nature.com/articles/s41598-018-19665-8
81,2,0,0,10,6,0,1,0,0,0,0,0,0,0,0,0,0,743,300,,685,801,0,0,20.5,2,16,0,1,0,0.024691358,0.197530864,0,0,0.012345679,0,,2,,16,,0,20.47747469,7.484870061,63.546,2,0,0,0,0,,58,-58,1.685434783,1100110010,https://www.nature.com/articles/s41598-018-19665-8
81,0,0,0,10,8,0,1,0,0,0,0,0,0,0,0,0,0,743,300,,713,781,0,0,20.5,0,18,0,1,0,0,0.222222222,0,0,0.012345679,0,,0,,18,,0,20.47747469,7.484870061,63.546,2,0,0,0,0,,30,-38,1.672173913,1000110010,https://www.nature.com/articles/s41598-018-19665-8
84,0,0,0,9,0,0,0,0,0,0,0,7,0,0,0,0,0,773,3600,,,,0,0,22,0,9,0,0,7,0,0.107142857,0,0.083333333,0,,0,,1.285714286,,0,,0,0,0,0,52.13963205,13.95656817,92.90637,5,,,,1.006599942,1000100001,https://www.sciencedirect.com/science/article/pii/0304885394905592
84,0,0,0,9,0,0,0,0,0,0,0,7,0,0,0,0,0,823,3600,,,,0,0,22,0,9,0,0,7,0,0.107142857,0,0.083333333,0,,0,,1.285714286,,0,,0,0,0,0,52.13963205,13.95656817,92.90637,5,,,,1.210016992,1000100001,https://www.sciencedirect.com/science/article/pii/0304885394905592
89,0,0,0,4,0,0,0,0,0,0,0,0,0,7,0,0,0,773,3600,,,,0,0,17,0,4,0,0,7,0,0.04494382,0,0.078651685,0,,0,,0.571428571,,0,,0,0,0,0,60.44528033,15.40192239,178.49,4,,,,0.989649385,1000100001,https://www.sciencedirect.com/science/article/pii/0304885394905592
90,0,0,0,3,0,0,0,0,0,0,7,0,0,0,0,0,0,773,3600,,,,0,0,18,0,3,0,0,7,0,0.033333333,0,0.077777778,0,,0,,0.428571429,,0,,0,0,0,0,58.71837826,15.10715557,91.224,4,,,,1.315947615,1000100001,https://www.sciencedirect.com/science/article/pii/0304885394905592
84,0,0,0,9,0,0,0,0,0,0,0,7,0,0,0,0,0,873,3600,,,,0,0,22,0,9,0,0,7,0,0.107142857,0,0.083333333,0,,0,,1.285714286,,0,,0,0,0,0,52.13963205,13.95656817,92.90637,5,,,,1.345590368,1000100001,https://www.sciencedirect.com/science/article/pii/0304885394905592
90,0,0,0,3,0,0,0,0,0,0,7,0,0,0,0,0,0,823,3600,,,,0,0,18,0,3,0,0,7,0,0.033333333,0,0.077777778,0,,0,,0.428571429,,0,,0,0,0,0,58.71837826,15.10715557,91.224,4,,,,1.493897385,1000100001,https://www.sciencedirect.com/science/article/pii/0304885394905592
89,0,0,0,4,0,0,0,0,0,0,0,0,0,7,0,0,0,823,3600,,,,0,0,17,0,4,0,0,7,0,0.04494382,0,0.078651685,0,,0,,0.571428571,,0,,0,0,0,0,60.44528033,15.40192239,178.49,4,,,,1.438808073,1000100001,https://www.sciencedirect.com/science/article/pii/0304885394905592
90,0,0,0,3,0,0,0,0,0,0,7,0,0,0,0,0,0,873,3600,,,,0,0,18,0,3,0,0,7,0,0.033333333,0,0.077777778,0,,0,,0.428571429,,0,,0,0,0,0,58.71837826,15.10715557,91.224,4,,,,1.540563223,1000100001,https://www.sciencedirect.com/science/article/pii/0304885394905592
89,0,0,0,4,0,0,0,0,0,0,0,0,0,7,0,0,0,872,3600,,,,0,0,17,0,4,0,0,7,0,0.04494382,0,0.078651685,0,,0,,0.571428571,,0,,0,0,0,0,60.44528033,15.40192239,178.49,4,,,,1.532087944,1000100001,https://www.sciencedirect.com/science/article/pii/0304885394905592
84,0,0,0,9,0,0,0,0,0,0,0,7,0,0,0,0,0,923,3600,,,,0,0,22,0,9,0,0,7,0,0.107142857,0,0.083333333,0,,0,,1.285714286,,0,,0,0,0,0,52.13963205,13.95656817,92.90637,5,,,,1.481246633,1000100001,https://www.sciencedirect.com/science/article/pii/0304885394905592
90,0,0,0,3,0,0,0,0,0,0,7,0,0,0,0,0,0,923,3600,,,,0,0,18,0,3,0,0,7,0,0.033333333,0,0.077777778,0,,0,,0.428571429,,0,,0,0,0,0,58.71837826,15.10715557,91.224,4,,,,1.608417257,1000100001,https://www.sciencedirect.com/science/article/pii/0304885394905592
89,0,0,0,4,0,0,0,0,0,0,0,0,0,7,0,0,0,936,3600,,,,0,0,17,0,4,0,0,7,0,0.04494382,0,0.078651685,0,,0,,0.571428571,,0,,0,0,0,0,60.44528033,15.40192239,178.49,4,,,,1.56434493,1000100001,https://www.sciencedirect.com/science/article/pii/0304885394905592
89,0,0,0,4,0,0,0,0,0,0,0,0,0,7,0,0,0,921,3600,,,,0,0,17,0,4,0,0,7,0,0.04494382,0,0.078651685,0,,0,,0.571428571,,0,,0,0,0,0,60.44528033,15.40192239,178.49,4,,,,1.55806653,1000100001,https://www.sciencedirect.com/science/article/pii/0304885394905592
84,0,0,0,9,0,0,0,0,0,0,0,7,0,0,0,0,0,721,3600,,,,0,0,22,0,9,0,0,7,0,0.107142857,0,0.083333333,0,,0,,1.285714286,,0,,0,0,0,0,52.13963205,13.95656817,92.90637,5,,,,0.422265774,1000100001,https://www.sciencedirect.com/science/article/pii/0304885394905592
84,0,0,0,9,0,0,0,0,0,0,0,7,0,0,0,0,0,973,3600,,,,0,0,22,0,9,0,0,7,0,0.107142857,0,0.083333333,0,,0,,1.285714286,,0,,0,0,0,0,52.13963205,13.95656817,92.90637,5,,,,1.363228,1000100001,https://www.sciencedirect.com/science/article/pii/0304885394905592
89,0,0,0,4,0,0,0,0,0,0,0,0,0,7,0,0,0,972,3600,,,,0,0,17,0,4,0,0,7,0,0.04494382,0,0.078651685,0,,0,,0.571428571,,0,,0,0,0,0,60.44528033,15.40192239,178.49,4,,,,1.483350099,1000100001,https://www.sciencedirect.com/science/article/pii/0304885394905592
90,0,0,0,3,0,0,0,0,0,0,7,0,0,0,0,0,0,973,3600,,,,0,0,18,0,3,0,0,7,0,0.033333333,0,0.077777778,0,,0,,0.428571429,,0,,0,0,0,0,58.71837826,15.10715557,91.224,4,,,,1.560724898,1000100001,https://www.sciencedirect.com/science/article/pii/0304885394905592
72.5,17.5,0,1,5,0,0,1,0,0,0,0,3,0,0,0,0,0,823,1800,,760,994,0,0,,18.5,5,0,1,3,0.255172414,0.068965517,0,0.04137931,0.013793103,3,6.166666667,18.5,1.666666667,5,0,0,20.47747469,7.484870061,63.546,2,52.13963205,13.95656817,92.90637,5,,63,-171,1.13,1101100011,https://www.sciencedirect.com/science/article/pii/S0022309314006759
73.5,17.5,0,0,5,0,0,1,0,0,0,0,3,0,0,0,0,0,823,1800,,775,983,0,0,,17.5,5,0,1,3,0.238095238,0.068027211,0,0.040816327,0.013605442,3,5.833333333,17.5,1.666666667,5,0,0,20.47747469,7.484870061,63.546,2,52.13963205,13.95656817,92.90637,5,,48,-160,1.23,1100100011,https://www.sciencedirect.com/science/article/pii/S0022309314006759
73.3,17.5,0,0.2,5,0,0,1,0,0,0,0,3,0,0,0,0,0,823,1800,,776,988,0,0,,17.7,5,0,1,3,0.241473397,0.068212824,0,0.040927694,0.013642565,3,5.9,17.7,1.666666667,5,0,0,20.47747469,7.484870061,63.546,2,52.13963205,13.95656817,92.90637,5,,47,-165,1.22,1101100011,https://www.sciencedirect.com/science/article/pii/S0022309314006759
73.1,17.5,0,0.4,5,0,0,1,0,0,0,0,3,0,0,0,0,0,823,1800,,770,990,0,0,,17.9,5,0,1,3,0.244870041,0.068399453,0,0.041039672,0.013679891,3,5.966666667,17.9,1.666666667,5,0,0,20.47747469,7.484870061,63.546,2,52.13963205,13.95656817,92.90637,5,,53,-167,1.2,1101100011,https://www.sciencedirect.com/science/article/pii/S0022309314006759
72.9,17.5,0,0.6,5,0,0,1,0,0,0,0,3,0,0,0,0,0,823,1800,,765,993,0,0,,18.1,5,0,1,3,0.248285322,0.068587106,0,0.041152263,0.013717421,3,6.033333333,18.1,1.666666667,5,0,0,20.47747469,7.484870061,63.546,2,52.13963205,13.95656817,92.90637,5,,58,-170,1.17,1101100011,https://www.sciencedirect.com/science/article/pii/S0022309314006759
72.7,17.5,0,0.8,5,0,0,1,0,0,0,0,3,0,0,0,0,0,823,1800,,764,993,0,0,,18.3,5,0,1,3,0.251719395,0.068775791,0,0.041265475,0.013755158,3,6.1,18.3,1.666666667,5,0,0,20.47747469,7.484870061,63.546,2,52.13963205,13.95656817,92.90637,5,,59,-170,1.14,1101100011,https://www.sciencedirect.com/science/article/pii/S0022309314006759
73.5,0,0,0,9,0,13.5,1,0,0,0,0,3,0,0,0,0,0,573,3600,,705,937,0,0,,0,9,13.5,1,3,0,0.12244898,0.183673469,0.040816327,0.013605442,3,0,0,3,9,4.5,13.5,20.47747469,7.484870061,63.546,2,52.13963205,13.95656817,92.90637,5,,-132,-364,0.8,1000100111,https://www.sciencedirect.com/science/article/pii/S0921452604009469?via%3Dihub
73.5,0,0,0,9,0,13.5,1,0,0,0,0,3,0,0,0,0,0,773,3600,,705,937,0,0,,0,9,13.5,1,3,0,0.12244898,0.183673469,0.040816327,0.013605442,3,0,0,3,9,4.5,13.5,20.47747469,7.484870061,63.546,2,52.13963205,13.95656817,92.90637,5,,68,-164,0.85,1000100111,https://www.sciencedirect.com/science/article/pii/S0921452604009469?via%3Dihub
73.5,3.5,0,0,9,0,10,1,0,0,0,0,3,0,0,0,0,0,573,3600,,721,940,0,0,,3.5,9,10,1,3,0.047619048,0.12244898,0.136054422,0.040816327,0.013605442,3,1.166666667,3.5,3,9,3.333333333,10,20.47747469,7.484870061,63.546,2,52.13963205,13.95656817,92.90637,5,,-148,-367,0.873214286,1100100111,https://www.sciencedirect.com/science/article/pii/S0921452604009469?via%3Dihub
73.5,0,0,0,9,0,13.5,1,0,0,0,0,3,0,0,0,0,0,673,3600,,705,937,0,0,,0,9,13.5,1,3,0,0.12244898,0.183673469,0.040816327,0.013605442,3,0,0,3,9,4.5,13.5,20.47747469,7.484870061,63.546,2,52.13963205,13.95656817,92.90637,5,,-32,-264,0.885714286,1000100111,https://www.sciencedirect.com/science/article/pii/S0921452604009469?via%3Dihub
73.5,3.5,0,0,9,0,10,1,0,0,0,0,3,0,0,0,0,0,773,3600,,721,940,0,0,,3.5,9,10,1,3,0.047619048,0.12244898,0.136054422,0.040816327,0.013605442,3,1.166666667,3.5,3,9,3.333333333,10,20.47747469,7.484870061,63.546,2,52.13963205,13.95656817,92.90637,5,,52,-167,0.9875,1100100111,https://www.sciencedirect.com/science/article/pii/S0921452604009469?via%3Dihub
73.5,3.5,0,0,9,0,10,1,0,0,0,0,3,0,0,0,0,0,673,3600,,721,940,0,0,,3.5,9,10,1,3,0.047619048,0.12244898,0.136054422,0.040816327,0.013605442,3,1.166666667,3.5,3,9,3.333333333,10,20.47747469,7.484870061,63.546,2,52.13963205,13.95656817,92.90637,5,,-48,-267,1.155357143,1100100111,https://www.sciencedirect.com/science/article/pii/S0921452604009469?via%3Dihub
81.7,4,0,0,13,0,0,1.3,0,0,0,0,0,0,0,0,0,0,653,3600,,695,799,0,0,20,4,13,0,1.3,0,0.048959608,0.159118727,0,0,0.015911873,0,,3.076923077,,10,,0,20.47747469,7.484870061,63.546,2,0,0,0,0,,-42,-146,1.720448549,1100100010,https://www.sciencedirect.com/science/article/pii/S0925838817321278
81.7,4,0,0,13,0,0,1.3,0,0,0,0,0,0,0,0,0,0,668,3600,,695,799,0,0,20,4,13,0,1.3,0,0.048959608,0.159118727,0,0,0.015911873,0,,3.076923077,,10,,0,20.47747469,7.484870061,63.546,2,0,0,0,0,,-27,-131,1.730474934,1100100010,https://www.sciencedirect.com/science/article/pii/S0925838817321278
81.7,4,0,0,13,0,0,1.3,0,0,0,0,0,0,0,0,0,0,683,3600,,695,799,0,0,20,4,13,0,1.3,0,0.048959608,0.159118727,0,0,0.015911873,0,,3.076923077,,10,,0,20.47747469,7.484870061,63.546,2,0,0,0,0,,-12,-116,1.740501319,1100100010,https://www.sciencedirect.com/science/article/pii/S0925838817321278
81.7,4,0,0,13,0,0,1.3,0,0,0,0,0,0,0,0,0,0,698,3600,,695,799,0,0,20,4,13,0,1.3,0,0.048959608,0.159118727,0,0,0.015911873,0,,3.076923077,,10,,0,20.47747469,7.484870061,63.546,2,0,0,0,0,,3,-101,1.74525066,1100100010,https://www.sciencedirect.com/science/article/pii/S0925838817321278
81.7,4,0,0,13,0,0,1.3,0,0,0,0,0,0,0,0,0,0,723,3600,,695,799,0,0,20,4,13,0,1.3,0,0.048959608,0.159118727,0,0,0.015911873,0,,3.076923077,,10,,0,20.47747469,7.484870061,63.546,2,0,0,0,0,,28,-76,1.750527704,1100100010,https://www.sciencedirect.com/science/article/pii/S0925838817321278
81.5,4,0,0,13,0,0,1.5,0,0,0,0,0,0,0,0,0,0,653,3600,,672,798,0,0,20,4,13,0,1.5,0,0.049079755,0.159509202,0,0,0.018404908,0,,2.666666667,,8.666666667,,0,20.47747469,7.484870061,63.546,2,0,0,0,0,,-19,-145,1.72994723,1100100010,https://www.sciencedirect.com/science/article/pii/S0925838817321278
81.5,4,0,0,13,0,0,1.5,0,0,0,0,0,0,0,0,0,0,668,3600,,672,798,0,0,20,4,13,0,1.5,0,0.049079755,0.159509202,0,0,0.018404908,0,,2.666666667,,8.666666667,,0,20.47747469,7.484870061,63.546,2,0,0,0,0,,-4,-130,1.75,1100100010,https://www.sciencedirect.com/science/article/pii/S0925838817321278
81.5,4,0,0,13,0,0,1.5,0,0,0,0,0,0,0,0,0,0,683,3600,,672,798,0,0,20,4,13,0,1.5,0,0.049079755,0.159509202,0,0,0.018404908,0,,2.666666667,,8.666666667,,0,20.47747469,7.484870061,63.546,2,0,0,0,0,,11,-115,1.75,1100100010,https://www.sciencedirect.com/science/article/pii/S0925838817321278
81.5,4,0,0,13,0,0,1.5,0,0,0,0,0,0,0,0,0,0,698,3600,,672,798,0,0,20,4,13,0,1.5,0,0.049079755,0.159509202,0,0,0.018404908,0,,2.666666667,,8.666666667,,0,20.47747469,7.484870061,63.546,2,0,0,0,0,,26,-100,1.750527704,1100100010,https://www.sciencedirect.com/science/article/pii/S0925838817321278
81.5,4,0,0,13,0,0,1.5,0,0,0,0,0,0,0,0,0,0,723,3600,,672,798,0,0,20,4,13,0,1.5,0,0.049079755,0.159509202,0,0,0.018404908,0,,2.666666667,,8.666666667,,0,20.47747469,7.484870061,63.546,2,0,0,0,0,,51,-75,1.750527704,1100100010,https://www.sciencedirect.com/science/article/pii/S0925838817321278
81,4,0,0,13,0,0,2,0,0,0,0,0,0,0,0,0,0,723,3600,,630,791,0,0,20,4,13,0,2,0,0.049382716,0.160493827,0,0,0.024691358,0,,2,,6.5,,0,20.47747469,7.484870061,63.546,2,0,0,0,0,,93,-68,1.767414248,1100100010,https://www.sciencedirect.com/science/article/pii/S0925838817321278
81.7,4,0,0,13,0,0,1.3,0,0,0,0,0,0,0,0,0,0,638,3600,,695,799,0,0,20,4,13,0,1.3,0,0.048959608,0.159118727,0,0,0.015911873,0,,3.076923077,,10,,0,20.47747469,7.484870061,63.546,2,0,0,0,0,,-57,-161,1.660290237,1100100010,https://www.sciencedirect.com/science/article/pii/S0925838817321278
81.5,4,0,0,13,0,0,1.5,0,0,0,0,0,0,0,0,0,0,638,3600,,672,798,0,0,20,4,13,0,1.5,0,0.049079755,0.159509202,0,0,0.018404908,0,,2.666666667,,8.666666667,,0,20.47747469,7.484870061,63.546,2,0,0,0,0,,-34,-160,1.670316623,1100100010,https://www.sciencedirect.com/science/article/pii/S0925838817321278
81.3,4,0,0,13,0,0,1.7,0,0,0,0,0,0,0,0,0,0,723,3600,,639,795,0,0,20,4,13,0,1.7,0,0.049200492,0.159901599,0,0,0.020910209,0,,2.352941176,,7.647058824,,0,20.47747469,7.484870061,63.546,2,0,0,0,0,,84,-72,1.774802111,1100100010,https://www.sciencedirect.com/science/article/pii/S0925838817321278
81,4,0,0,13,0,0,2,0,0,0,0,0,0,0,0,0,0,698,3600,,630,791,0,0,20,4,13,0,2,0,0.049382716,0.160493827,0,0,0.024691358,0,,2,,6.5,,0,20.47747469,7.484870061,63.546,2,0,0,0,0,,68,-93,1.770580475,1100100010,https://www.sciencedirect.com/science/article/pii/S0925838817321278
81.3,4,0,0,13,0,0,1.7,0,0,0,0,0,0,0,0,0,0,698,3600,,639,795,0,0,20,4,13,0,1.7,0,0.049200492,0.159901599,0,0,0.020910209,0,,2.352941176,,7.647058824,,0,20.47747469,7.484870061,63.546,2,0,0,0,0,,59,-97,1.780079156,1100100010,https://www.sciencedirect.com/science/article/pii/S0925838817321278
81,4,0,0,13,0,0,2,0,0,0,0,0,0,0,0,0,0,683,3600,,630,791,0,0,20,4,13,0,2,0,0.049382716,0.160493827,0,0,0.024691358,0,,2,,6.5,,0,20.47747469,7.484870061,63.546,2,0,0,0,0,,53,-108,1.769525066,1100100010,https://www.sciencedirect.com/science/article/pii/S0925838817321278
81,4,0,0,13,0,0,2,0,0,0,0,0,0,0,0,0,0,668,3600,,630,791,0,0,20,4,13,0,2,0,0.049382716,0.160493827,0,0,0.024691358,0,,2,,6.5,,0,20.47747469,7.484870061,63.546,2,0,0,0,0,,38,-123,1.760026385,1100100010,https://www.sciencedirect.com/science/article/pii/S0925838817321278
81.3,4,0,0,13,0,0,1.7,0,0,0,0,0,0,0,0,0,0,638,3600,,639,795,0,0,20,4,13,0,1.7,0,0.049200492,0.159901599,0,0,0.020910209,0,,2.352941176,,7.647058824,,0,20.47747469,7.484870061,63.546,2,0,0,0,0,,-1,-157,1.719920844,1100100010,https://www.sciencedirect.com/science/article/pii/S0925838817321278
81,4,0,0,13,0,0,2,0,0,0,0,0,0,0,0,0,0,653,3600,,630,791,0,0,20,4,13,0,2,0,0.049382716,0.160493827,0,0,0.024691358,0,,2,,6.5,,0,20.47747469,7.484870061,63.546,2,0,0,0,0,,23,-138,1.739973615,1100100010,https://www.sciencedirect.com/science/article/pii/S0925838817321278
81.3,4,0,0,13,0,0,1.7,0,0,0,0,0,0,0,0,0,0,683,3600,,639,795,0,0,20,4,13,0,1.7,0,0.049200492,0.159901599,0,0,0.020910209,0,,2.352941176,,7.647058824,,0,20.47747469,7.484870061,63.546,2,0,0,0,0,,44,-112,1.775329815,1100100010,https://www.sciencedirect.com/science/article/pii/S0925838817321278
81.3,4,0,0,13,0,0,1.7,0,0,0,0,0,0,0,0,0,0,653,3600,,639,795,0,0,20,4,13,0,1.7,0,0.049200492,0.159901599,0,0,0.020910209,0,,2.352941176,,7.647058824,,0,20.47747469,7.484870061,63.546,2,0,0,0,0,,14,-142,1.750527704,1100100010,https://www.sciencedirect.com/science/article/pii/S0925838817321278
81.3,4,0,0,13,0,0,1.7,0,0,0,0,0,0,0,0,0,0,668,3600,,639,795,0,0,20,4,13,0,1.7,0,0.049200492,0.159901599,0,0,0.020910209,0,,2.352941176,,7.647058824,,0,20.47747469,7.484870061,63.546,2,0,0,0,0,,29,-127,1.770580475,1100100010,https://www.sciencedirect.com/science/article/pii/S0925838817321278
81,4,0,0,13,0,0,2,0,0,0,0,0,0,0,0,0,0,638,3600,,630,791,0,0,20,4,13,0,2,0,0.049382716,0.160493827,0,0,0.024691358,0,,2,,6.5,,0,20.47747469,7.484870061,63.546,2,0,0,0,0,,8,-153,1.709894459,1100100010,https://www.sciencedirect.com/science/article/pii/S0925838817321278
