Repository: yuhaowang2018/Machine_learning_approach_to_Iron_based_soft_magnetic_nanocrystalline_materials_design

# Machine learning approach to Fe-based soft magnetic nanocrystalline materials design

## Regression Analysis and Optimization
In this notebook, the flollowing tasks are performed:
* exploratory-data-analysis (EDA), feature engineering. 
* Hypothesis testing for linear regression.
* Distribution transformation.
* Feature selection using LASSO.
* Regression model using linear regression.
* Optimizing magnetic property based on regression models by changing material processing conditions.

File: First iteration optimization/CurieTemperature7-26.csv
Fe,Si,C,Al,B,P,Ga,Cu,V,Cr,Zr,Nb,Mo,W,Annealing temperature (K),Annealing Time (s),Primary Crystallization Onset (K),Primary Crystallization Peak (K),Secondary Crystallization Peak (K),Ribbon Thickness (um),Total SiCAl,Total BP,Total GaGe,Total Late Transition,Total Early Transition,Relative to Fe SiCAl,Relative to Fe BP,Relative to Fe GaGe,Relative to Fe Early,Relative to Fe Late,Relative to Late Early,Relative to Early SiCAl,Relative to Late SiCAl,Relative to Early BP,Relative to Late BP,Late Weighted Volume,Late Weighted Area,Late Weighted Mass,Late Mean Electrons,Early Weighted Volume,Early Weighted Area,Early Weighted Mass,Early Mean Electrons,Delta T0,Delta T1,Delta T2,Curie Temp,Composition ID,Reference DOI
73.5,16.5,0,0,6,0,0,1,0,0,0,3,0,0,853,3600,,,,17.5,16.5,6,0,1,3,0.224489796,0.081632653,0,0.040816327,0.013605442,3,5.5,16.5,2,6,20.47747469,7.484870061,63.546,2,52.13963205,13.95656817,92.90637,5,,,,833,1100100011,10.1063/1.342149
73.5,13.5,0,0,9,0,0,1,0,0,0,3,0,0,853,3600,,,,17.5,13.5,9,0,1,3,0.183673469,0.12244898,0,0.040816327,0.013605442,3,4.5,13.5,3,9,20.47747469,7.484870061,63.546,2,52.13963205,13.95656817,92.90637,5,,,,843,1100100011,10.1063/1.342149
86,1,0,0,8,4,0,1,0,0,0,0,0,0,733,600,,,,20,1,12,0,1,0,0.011627907,0.139534884,0,0,0.011627907,0,,1,,12,20.47747469,7.484870061,63.546,2,0,0,0,0,,,,1006,1100110010,10.1063/1.3535169
85,2,0,0,8,4,0,1,0,0,0,0,0,0,733,600,,,,20,2,12,0,1,0,0.023529412,0.141176471,0,0,0.011764706,0,,2,,12,20.47747469,7.484870061,63.546,2,0,0,0,0,,,,1001,1100110010,10.1063/1.3535169
85,2,0,0,8,4,0,1,0,0,0,0,0,0,653,7200,,,,18.5,2,12,0,1,0,0.023529412,0.141176471,0,0,0.011764706,0,,2,,12,20.47747469,7.484870061,63.546,2,0,0,0,0,,,,1001,1100110010,10.1109/TMAG.2011.2175210
73.5,13.5,0,0,9,0,0,1,0,0,0,3,0,0,653,7200,,,,18.5,13.5,9,0,1,3,0.183673469,0.12244898,0,0.040816327,0.013605442,3,4.5,13.5,3,9,20.47747469,7.484870061,63.546,2,52.13963205,13.95656817,92.90637,5,,,,844,1100100011,10.1109/TMAG.2011.2175210
73.5,13.5,0,0,9,0,0,1,0,0,0,3,0,0,798,240,,,,,13.5,9,0,1,3,0.183673469,0.12244898,0,0.040816327,0.013605442,3,4.5,13.5,3,9,20.47747469,7.484870061,63.546,2,52.13963205,13.95656817,92.90637,5,,,,591,1100100011,https://doi.org/10.1016/S0304-8853(00)00189-X
73.5,13.5,0,0,9,0,0,1,0,0,0,3,0,0,673,1800,,,,,13.5,9,0,1,3,0.183673469,0.12244898,0,0.040816327,0.013605442,3,4.5,13.5,3,9,20.47747469,7.484870061,63.546,2,52.13963205,13.95656817,92.90637,5,,,,596,1100100011,https://doi.org/10.1016/S0304-8853(00)00189-X
73.5,13.5,0,0,9,0,0,1,0,0,0,3,0,0,823,3600,789,846,,,13.5,9,0,1,3,0.183673469,0.12244898,0,0.040816327,0.013605442,3,4.5,13.5,3,9,20.47747469,7.484870061,63.546,2,52.13963205,13.95656817,92.90637,5,34,-23,,613,1100100011,https://doi.org/10.1016/S0304-8853(00)00201-8
72.5,13.5,0,1,9,0,0,1,0,0,0,3,0,0,823,3600,779,836,,,14.5,9,0,1,3,0.2,0.124137931,0,0.04137931,0.013793103,3,4.833333333,14.5,3,9,20.47747469,7.484870061,63.546,2,52.13963205,13.95656817,92.90637,5,44,-13,,612,1101100011,https://doi.org/10.1016/S0304-8853(00)00201-8
71.5,13.5,0,2,9,0,0,1,0,0,0,3,0,0,823,3600,775,836,,,15.5,9,0,1,3,0.216783217,0.125874126,0,0.041958042,0.013986014,3,5.166666667,15.5,3,9,20.47747469,7.484870061,63.546,2,52.13963205,13.95656817,92.90637,5,48,-13,,626,1101100011,https://doi.org/10.1016/S0304-8853(00)00201-8
70.5,13.5,0,3,9,0,0,1,0,0,0,3,0,0,823,3600,777,836,,,16.5,9,0,1,3,0.234042553,0.127659574,0,0.042553191,0.014184397,3,5.5,16.5,3,9,20.47747469,7.484870061,63.546,2,52.13963205,13.95656817,92.90637,5,46,-13,,620,1101100011,https://doi.org/10.1016/S0304-8853(00)00201-8
68.5,13.5,0,5,9,0,0,1,0,0,0,3,0,0,823,3600,,,,,18.5,9,0,1,3,0.270072993,0.131386861,0,0.04379562,0.01459854,3,6.166666667,18.5,3,9,20.47747469,7.484870061,63.546,2,52.13963205,13.95656817,92.90637,5,,,,597,1101100011,https://doi.org/10.1016/S0304-8853(00)00201-8
66.5,13.5,0,7,9,0,0,1,0,0,0,3,0,0,823,3600,,,,,20.5,9,0,1,3,0.308270677,0.135338346,0,0.045112782,0.015037594,3,6.833333333,20.5,3,9,20.47747469,7.484870061,63.546,2,52.13963205,13.95656817,92.90637,5,,,,536,1101100011,https://doi.org/10.1016/S0304-8853(00)00201-8
73.5,13.5,0,0,9,0,0,1,0,0,0,1,2,0,623,3600,791,,,20,13.5,9,0,1,3,0.183673469,0.12244898,0,0.040816327,0.013605442,3,4.5,13.5,3,9,20.47747469,7.484870061,63.546,2,48.09427021,13.21988845,94.94,5.666666667,-168,,,607.5737705,1100100011,https://doi.org/10.1016/S0921-5093(00)01501-X
73.5,13.5,0,0,9,0,0,1,0,0,2,1,0,0,643,3600,817,,,20,13.5,9,0,1,3,0.183673469,0.12244898,0,0.040816327,0.013605442,3,4.5,13.5,3,9,20.47747469,7.484870061,63.546,2,56.52546285,14.72362644,91.785,4.333333333,-174,,,604.0702576,1100100011,https://doi.org/10.1016/S0921-5093(00)01501-X
73.5,13.5,0,0,9,0,0,1,2,0,0,1,0,0,643,3600,784,,,20,13.5,9,0,1,3,0.183673469,0.12244898,0,0.040816327,0.013605442,3,4.5,13.5,3,9,20.47747469,7.484870061,63.546,2,39.77066975,11.59202563,64.9298,5,-141,,,606.1733021,1100100011,https://doi.org/10.1016/S0921-5093(00)01501-X
73.5,13.5,0,0,9,0,0,1,0,0,0,3,0,0,658,3600,807,,,20,13.5,9,0,1,3,0.183673469,0.12244898,0,0.040816327,0.013605442,3,4.5,13.5,3,9,20.47747469,7.484870061,63.546,2,52.13963205,13.95656817,92.90637,5,-149,,,598.9789227,1100100011,https://doi.org/10.1016/S0921-5093(00)01501-X
73.5,13.5,0,0,9,0,0,1,0,0,0,1,2,0,673,3600,791,,,20,13.5,9,0,1,3,0.183673469,0.12244898,0,0.040816327,0.013605442,3,4.5,13.5,3,9,20.47747469,7.484870061,63.546,2,48.09427021,13.21988845,94.94,5.666666667,-118,,,609.7517564,1100100011,https://doi.org/10.1016/S0921-5093(00)01501-X
73.5,13.5,0,0,9,0,0,1,0,0,2,1,0,0,693,3600,817,,,20,13.5,9,0,1,3,0.183673469,0.12244898,0,0.040816327,0.013605442,3,4.5,13.5,3,9,20.47747469,7.484870061,63.546,2,56.52546285,14.72362644,91.785,4.333333333,-124,,,604.8430913,1100100011,https://doi.org/10.1016/S0921-5093(00)01501-X
73.5,13.5,0,0,9,0,0,1,2,0,0,1,0,0,693,3600,784,,,20,13.5,9,0,1,3,0.183673469,0.12244898,0,0.040816327,0.013605442,3,4.5,13.5,3,9,20.47747469,7.484870061,63.546,2,39.77066975,11.59202563,64.9298,5,-91,,,608.7728337,1100100011,https://doi.org/10.1016/S0921-5093(00)01501-X
73.5,13.5,0,0,9,0,0,1,0,0,0,3,0,0,708,3600,807,,,20,13.5,9,0,1,3,0.183673469,0.12244898,0,0.040816327,0.013605442,3,4.5,13.5,3,9,20.47747469,7.484870061,63.546,2,52.13963205,13.95656817,92.90637,5,-99,,,602.9836066,1100100011,https://doi.org/10.1016/S0921-5093(00)01501-X
73.5,13.5,0,0,9,0,0,1,0,0,0,1,2,0,723,3600,791,,,20,13.5,9,0,1,3,0.183673469,0.12244898,0,0.040816327,0.013605442,3,4.5,13.5,3,9,20.47747469,7.484870061,63.546,2,48.09427021,13.21988845,94.94,5.666666667,-68,,,614.9508197,1100100011,https://doi.org/10.1016/S0921-5093(00)01501-X
73.5,13.5,0,0,9,0,0,1,2,0,0,1,0,0,733,3600,784,,,20,13.5,9,0,1,3,0.183673469,0.12244898,0,0.040816327,0.013605442,3,4.5,13.5,3,9,20.47747469,7.484870061,63.546,2,39.77066975,11.59202563,64.9298,5,-51,,,619.1709602,1100100011,https://doi.org/10.1016/S0921-5093(00)01501-X
73.5,13.5,0,0,9,0,0,1,0,0,0,3,0,0,738,3600,807,,,20,13.5,9,0,1,3,0.183673469,0.12244898,0,0.040816327,0.013605442,3,4.5,13.5,3,9,20.47747469,7.484870061,63.546,2,52.13963205,13.95656817,92.90637,5,-69,,,605.6533958,1100100011,https://doi.org/10.1016/S0921-5093(00)01501-X
73.5,13.5,0,0,9,0,0,1,0,0,0,1,2,0,738,3600,791,,,20,13.5,9,0,1,3,0.183673469,0.12244898,0,0.040816327,0.013605442,3,4.5,13.5,3,9,20.47747469,7.484870061,63.546,2,48.09427021,13.21988845,94.94,5.666666667,-53,,,620.7822014,1100100011,https://doi.org/10.1016/S0921-5093(00)01501-X
73.5,13.5,0,0,9,0,0,1,0,0,2,1,0,0,743,3600,817,,,20,13.5,9,0,1,3,0.183673469,0.12244898,0,0.040816327,0.013605442,3,4.5,13.5,3,9,20.47747469,7.484870061,63.546,2,56.52546285,14.72362644,91.785,4.333333333,-74,,,607.0913349,1100100011,https://doi.org/10.1016/S0921-5093(00)01501-X
73.5,13.5,0,0,9,0,0,1,2,0,0,1,0,0,743,3600,784,,,20,13.5,9,0,1,3,0.183673469,0.12244898,0,0.040816327,0.013605442,3,4.5,13.5,3,9,20.47747469,7.484870061,63.546,2,39.77066975,11.59202563,64.9298,5,-41,,,623.7377049,1100100011,https://doi.org/10.1016/S0921-5093(00)01501-X
73.5,13.5,0,0,9,0,0,1,0,0,0,1,2,0,753,3600,791,,,20,13.5,9,0,1,3,0.183673469,0.12244898,0,0.040816327,0.013605442,3,4.5,13.5,3,9,20.47747469,7.484870061,63.546,2,48.09427021,13.21988845,94.94,5.666666667,-38,,,640.0327869,1100100011,https://doi.org/10.1016/S0921-5093(00)01501-X
73.5,13.5,0,0,9,0,0,1,0,0,2,1,0,0,758,3600,817,,,20,13.5,9,0,1,3,0.183673469,0.12244898,0,0.040816327,0.013605442,3,4.5,13.5,3,9,20.47747469,7.484870061,63.546,2,56.52546285,14.72362644,91.785,4.333333333,-59,,,608.3559719,1100100011,https://doi.org/10.1016/S0921-5093(00)01501-X
73.5,13.5,0,0,9,0,0,1,0,0,0,3,0,0,758,3600,807,,,20,13.5,9,0,1,3,0.183673469,0.12244898,0,0.040816327,0.013605442,3,4.5,13.5,3,9,20.47747469,7.484870061,63.546,2,52.13963205,13.95656817,92.90637,5,-49,,,612.0468384,1100100011,https://doi.org/10.1016/S0921-5093(00)01501-X
73.5,13.5,0,0,9,0,0,1,2,0,0,1,0,0,758,3600,784,,,20,13.5,9,0,1,3,0.183673469,0.12244898,0,0.040816327,0.013605442,3,4.5,13.5,3,9,20.47747469,7.484870061,63.546,2,39.77066975,11.59202563,64.9298,5,-26,,,634.0655738,1100100011,https://doi.org/10.1016/S0921-5093(00)01501-X
73.5,13.5,0,0,9,0,0,1,0,0,2,1,0,0,773,3600,817,,,20,13.5,9,0,1,3,0.183673469,0.12244898,0,0.040816327,0.013605442,3,4.5,13.5,3,9,20.47747469,7.484870061,63.546,2,56.52546285,14.72362644,91.785,4.333333333,-44,,,612.2201405,1100100011,https://doi.org/10.1016/S0921-5093(00)01501-X
73.5,13.5,0,0,9,0,0,1,0,0,0,3,0,0,773,3600,807,,,20,13.5,9,0,1,3,0.183673469,0.12244898,0,0.040816327,0.013605442,3,4.5,13.5,3,9,20.47747469,7.484870061,63.546,2,52.13963205,13.95656817,92.90637,5,-34,,,630.0327869,1100100011,https://doi.org/10.1016/S0921-5093(00)01501-X
73.5,13.5,0,0,9,0,0,1,0,0,0,1,2,0,773,3600,791,,,20,13.5,9,0,1,3,0.183673469,0.12244898,0,0.040816327,0.013605442,3,4.5,13.5,3,9,20.47747469,7.484870061,63.546,2,48.09427021,13.21988845,94.94,5.666666667,-18,,,649.0257611,1100100011,https://doi.org/10.1016/S0921-5093(00)01501-X
73.5,13.5,0,0,9,0,0,1,2,0,0,1,0,0,773,3600,784,,,20,13.5,9,0,1,3,0.183673469,0.12244898,0,0.040816327,0.013605442,3,4.5,13.5,3,9,20.47747469,7.484870061,63.546,2,39.77066975,11.59202563,64.9298,5,-11,,,633.9953162,1100100011,https://doi.org/10.1016/S0921-5093(00)01501-X
73.5,13.5,0,0,9,0,0,1,0,0,0,3,0,0,788,3600,807,,,20,13.5,9,0,1,3,0.183673469,0.12244898,0,0.040816327,0.013605442,3,4.5,13.5,3,9,20.47747469,7.484870061,63.546,2,52.13963205,13.95656817,92.90637,5,-19,,,640.6416862,1100100011,https://doi.org/10.1016/S0921-5093(00)01501-X
73.5,13.5,0,0,9,0,0,1,0,0,2,1,0,0,793,3600,817,,,20,13.5,9,0,1,3,0.183673469,0.12244898,0,0.040816327,0.013605442,3,4.5,13.5,3,9,20.47747469,7.484870061,63.546,2,56.52546285,14.72362644,91.785,4.333333333,-24,,,634.4918033,1100100011,https://doi.org/10.1016/S0921-5093(00)01501-X
73.5,13.5,0,0,9,0,0,1,2,0,0,1,0,0,793,3600,784,,,20,13.5,9,0,1,3,0.183673469,0.12244898,0,0.040816327,0.013605442,3,4.5,13.5,3,9,20.47747469,7.484870061,63.546,2,39.77066975,11.59202563,64.9298,5,9,,,633.9250585,1100100011,https://doi.org/10.1016/S0921-5093(00)01501-X
73.5,13.5,0,0,9,0,0,1,0,0,0,1,2,0,798,3600,791,,,20,13.5,9,0,1,3,0.183673469,0.12244898,0,0.040816327,0.013605442,3,4.5,13.5,3,9,20.47747469,7.484870061,63.546,2,48.09427021,13.21988845,94.94,5.666666667,7,,,650.0093677,1100100011,https://doi.org/10.1016/S0921-5093(00)01501-X
73.5,13.5,0,0,9,0,0,1,0,0,0,3,0,0,808,3600,807,,,20,13.5,9,0,1,3,0.183673469,0.12244898,0,0.040816327,0.013605442,3,4.5,13.5,3,9,20.47747469,7.484870061,63.546,2,52.13963205,13.95656817,92.90637,5,1,,,641.0632319,1100100011,https://doi.org/10.1016/S0921-5093(00)01501-X
73.5,13.5,0,0,9,0,0,1,0,0,2,1,0,0,817,3600,817,,,20,13.5,9,0,1,3,0.183673469,0.12244898,0,0.040816327,0.013605442,3,4.5,13.5,3,9,20.47747469,7.484870061,63.546,2,56.52546285,14.72362644,91.785,4.333333333,0,,,641.5175644,1100100011,https://doi.org/10.1016/S0921-5093(00)01501-X
73.5,13.5,0,0,9,0,0,1,0,0,0,3,0,0,833,3600,807,,,20,13.5,9,0,1,3,0.183673469,0.12244898,0,0.040816327,0.013605442,3,4.5,13.5,3,9,20.47747469,7.484870061,63.546,2,52.13963205,13.95656817,92.90637,5,26,,,642.6088993,1100100011,https://doi.org/10.1016/S0921-5093(00)01501-X
79,0,0,0,9,0,0,0,0,0,0,0,0,12,935,3600,,760,829,45,0,9,0,0,12,0,0.113924051,0,0.151898734,0,,0,,0.75,,0,0,0,0,48.28856707,13.26059096,183.84,6,,175,106,546.2552582,1000100001,https://doi.org/10.1016/S0921-5107(01)00934-5
85,0,0,0,9,0,0,0,0,0,0,0,0,6,900,3600,,727,797,45,0,9,0,0,6,0,0.105882353,0,0.070588235,0,,0,,1.5,,0,0,0,0,48.28856707,13.26059096,183.84,6,,173,103,524.9146498,1000100001,https://doi.org/10.1016/S0921-5107(01)00934-5
85,0,0,0,9,0,0,0,0,0,0,0,0,6,880,3600,,727,797,45,0,9,0,0,6,0,0.105882353,0,0.070588235,0,,0,,1.5,,0,0,0,0,48.28856707,13.26059096,183.84,6,,153,83,524.8795952,1000100001,https://doi.org/10.1016/S0921-5107(01)00934-5
79,0,0,0,9,0,0,0,0,0,0,0,0,12,900,3600,,760,829,45,0,9,0,0,12,0,0.113924051,0,0.151898734,0,,0,,0.75,,0,0,0,0,48.28856707,13.26059096,183.84,6,,140,71,544.5939767,1000100001,https://doi.org/10.1016/S0921-5107(01)00934-5
85,0,0,0,9,0,0,0,0,0,0,0,0,6,935,3600,,727,797,45,0,9,0,0,6,0,0.105882353,0,0.070588235,0,,0,,1.5,,0,0,0,0,48.28856707,13.26059096,183.84,6,,208,138,525.506005,1000100001,https://doi.org/10.1016/S0921-5107(01)00934-5
85,0,0,0,9,0,0,0,0,0,0,0,0,6,830,3600,,727,797,45,0,9,0,0,6,0,0.105882353,0,0.070588235,0,,0,,1.5,,0,0,0,0,48.28856707,13.26059096,183.84,6,,103,33,522.1300982,1000100001,https://doi.org/10.1016/S0921-5107(01)00934-5
85,0,0,0,9,0,0,0,0,0,0,0,0,6,970,3600,,727,797,45,0,9,0,0,6,0,0.105882353,0,0.070588235,0,,0,,1.5,,0,0,0,0,48.28856707,13.26059096,183.84,6,,243,173,525.560873,1000100001,https://doi.org/10.1016/S0921-5107(01)00934-5
85,0,0,0,9,0,0,0,0,0,0,0,0,6,1000,3600,,727,797,45,0,9,0,0,6,0,0.105882353,0,0.070588235,0,,0,,1.5,,0,0,0,0,48.28856707,13.26059096,183.84,6,,273,203,526.682619,1000100001,https://doi.org/10.1016/S0921-5107(01)00934-5
79,0,0,0,9,0,0,0,0,0,0,0,0,12,830,3600,,760,829,45,0,9,0,0,12,0,0.113924051,0,0.151898734,0,,0,,0.75,,0,0,0,0,48.28856707,13.26059096,183.84,6,,70,1,538.6164116,1000100001,https://doi.org/10.1016/S0921-5107(01)00934-5
85,0,0,0,9,0,0,0,0,0,0,0,0,6,795,3600,,727,797,45,0,9,0,0,6,0,0.105882353,0,0.070588235,0,,0,,1.5,,0,0,0,0,48.28856707,13.26059096,183.84,6,,68,-2,516.7454124,1000100001,https://doi.org/10.1016/S0921-5107(01)00934-5
79,0,0,0,9,0,0,0,0,0,0,0,0,12,975,3600,,760,829,45,0,9,0,0,12,0,0.113924051,0,0.151898734,0,,0,,0.75,,0,0,0,0,48.28856707,13.26059096,183.84,6,,215,146,546.8374688,1000100001,https://doi.org/10.1016/S0921-5107(01)00934-5
79,0,0,0,9,0,0,0,0,0,0,0,0,12,1000,3600,,760,829,45,0,9,0,0,12,0,0.113924051,0,0.151898734,0,,0,,0.75,,0,0,0,0,48.28856707,13.26059096,183.84,6,,240,171,546.8938609,1000100001,https://doi.org/10.1016/S0921-5107(01)00934-5
85,0,0,0,9,0,0,0,0,0,0,0,0,6,750,3600,,727,797,45,0,9,0,0,6,0,0.105882353,0,0.070588235,0,,0,,1.5,,0,0,0,0,48.28856707,13.26059096,183.84,6,,23,-47,500.7087118,1000100001,https://doi.org/10.1016/S0921-5107(01)00934-5
79,0,0,0,9,0,0,0,0,0,0,0,0,12,795,3600,,760,829,45,0,9,0,0,12,0,0.113924051,0,0.151898734,0,,0,,0.75,,0,0,0,0,48.28856707,13.26059096,183.84,6,,35,-34,523.660306,1000100001,https://doi.org/10.1016/S0921-5107(01)00934-5
85,0,0,0,9,0,0,0,0,0,0,0,0,6,725,3600,,727,797,45,0,9,0,0,6,0,0.105882353,0,0.070588235,0,,0,,1.5,,0,0,0,0,48.28856707,13.26059096,183.84,6,,-2,-72,481.5125282,1000100001,https://doi.org/10.1016/S0921-5107(01)00934-5
79,0,0,0,9,0,0,0,0,0,0,0,0,12,725,3600,,760,829,45,0,9,0,0,12,0,0.113924051,0,0.151898734,0,,0,,0.75,,0,0,0,0,48.28856707,13.26059096,183.84,6,,-35,-104,445.3407913,1000100001,https://doi.org/10.1016/S0921-5107(01)00934-5
79,0,0,0,9,0,0,0,0,0,0,0,0,12,750,3600,,760,829,45,0,9,0,0,12,0,0.113924051,0,0.151898734,0,,0,,0.75,,0,0,0,0,48.28856707,13.26059096,183.84,6,,-10,-79,459.2193501,1000100001,https://doi.org/10.1016/S0921-5107(01)00934-5
79,0,0,0,9,0,0,0,0,0,0,0,0,12,880,3600,,760,829,45,0,9,0,0,12,0,0.113924051,0,0.151898734,0,,0,,0.75,,0,0,0,0,48.28856707,13.26059096,183.84,6,,120,51,544.0315796,1000100001,https://doi.org/10.1016/S0921-5107(01)00934-5
71,0,0,0,21,0,0,1,0,0,7,0,0,0,823,3600,795.8282209,821.9631902,,,0,21,0,1,7,0,0.295774648,0,0.098591549,0.014084507,7,0,0,3,21,20.47747469,7.484870061,63.546,2,58.71837826,15.10715557,91.224,4,27.1717791,1.0368098,,489.2003184,1000100011,https://doi.org/10.1023/A:1011040419703
74,0,0,0,18,0,0,1,0,0,7,0,0,0,837,3600,809.8159509,836.8711656,,,0,18,0,1,7,0,0.243243243,0,0.094594595,0.013513514,7,0,0,2.571428571,18,20.47747469,7.484870061,63.546,2,58.71837826,15.10715557,91.224,4,27.1840491,0.1288344,,428.3539223,1000100011,https://doi.org/10.1023/A:1011040419703
90,0,0,0,2,0,0,1,0,0,7,0,0,0,792,3600,766.7484663,791.7791411,,,0,2,0,1,7,0,0.022222222,0,0.077777778,0.011111111,7,0,0,0.285714286,2,20.47747469,7.484870061,63.546,2,58.71837826,15.10715557,91.224,4,25.2515337,0.2208589,,546.5517838,1000100011,https://doi.org/10.1023/A:1011040419703
86,0,0,0,6,0,0,1,0,0,7,0,0,0,811,3600,786.809816,810.9202454,,,0,6,0,1,7,0,0.069767442,0,0.081395349,0.011627907,7,0,0,0.857142857,6,20.47747469,7.484870061,63.546,2,58.71837826,15.10715557,91.224,4,24.190184,0.0797546,,439.6415101,1000100011,https://doi.org/10.1023/A:1011040419703
80,0,0,0,12,0,0,1,0,0,7,0,0,0,831,3600,808.8957055,830.797546,,,0,12,0,1,7,0,0.15,0,0.0875,0.0125,7,0,0,1.714285714,12,20.47747469,7.484870061,63.546,2,58.71837826,15.10715557,91.224,4,22.1042945,0.202454,,366.4763487,1000100011,https://doi.org/10.1023/A:1011040419703
82,0,0,0,10,0,0,1,0,0,7,0,0,0,825,3600,803.9263804,824.9079755,,,0,10,0,1,7,0,0.12195122,0,0.085365854,0.012195122,7,0,0,1.428571429,10,20.47747469,7.484870061,63.546,2,58.71837826,15.10715557,91.224,4,21.0736196,0.0920245,,407.9587529,1000100011,https://doi.org/10.1023/A:1011040419703
84,0,0,0,8,0,0,1,0,0,7,0,0,0,811,3600,788.8343558,811.1042945,,,0,8,0,1,7,0,0.095238095,0,0.083333333,0.011904762,7,0,0,1.142857143,8,20.47747469,7.484870061,63.546,2,58.71837826,15.10715557,91.224,4,22.1656442,-0.1042945,,425.5095332,1000100011,https://doi.org/10.1023/A:1011040419703
77,0,0,0,15,0,0,1,0,0,7,0,0,0,843,3600,821.0429448,842.7607362,,,0,15,0,1,7,0,0.194805195,0,0.090909091,0.012987013,7,0,0,2.142857143,15,20.47747469,7.484870061,63.546,2,58.71837826,15.10715557,91.224,4,21.9570552,0.2392638,,396.5673553,1000100011,https://doi.org/10.1023/A:1011040419703
69,0,0,0,23,0,0,1,0,0,7,0,0,0,808,3600,779.0797546,807.9754601,,,0,23,0,1,7,0,0.333333333,0,0.101449275,0.014492754,7,0,0,3.285714286,23,20.47747469,7.484870061,63.546,2,58.71837826,15.10715557,91.224,4,28.9202454,0.0245399,,577.632444,1000100011,https://doi.org/10.1023/A:1011040419703
88,0,0,0,4,0,0,1,0,0,7,0,0,0,800,3600,775.7668712,799.8773006,,,0,4,0,1,7,0,0.045454545,0,0.079545455,0.011363636,7,0,0,0.571428571,4,20.47747469,7.484870061,63.546,2,58.71837826,15.10715557,91.224,4,24.2331288,0.1226994,,482.833316,1000100011,https://doi.org/10.1023/A:1011040419703
73.5,13.5,0,0,9,0,0,1,0,0,0,3,0,0,823,3600,,,,,13.5,9,0,1,3,0.183673469,0.12244898,0,0.040816327,0.013605442,3,4.5,13.5,3,9,20.47747469,7.484870061,63.546,2,52.13963205,13.95656817,92.90637,5,,,,603,1100100011,https://doi.org/10.1023/A:1014494907198
72.5,13.5,0,1,9,0,0,1,0,0,0,3,0,0,823,3600,,,,,14.5,9,0,1,3,0.2,0.124137931,0,0.04137931,0.013793103,3,4.833333333,14.5,3,9,20.47747469,7.484870061,63.546,2,52.13963205,13.95656817,92.90637,5,,,,606,1101100011,https://doi.org/10.1023/A:1014494907198
71.5,13.5,0,2,9,0,0,1,0,0,0,3,0,0,823,3600,,,,,15.5,9,0,1,3,0.216783217,0.125874126,0,0.041958042,0.013986014,3,5.166666667,15.5,3,9,20.47747469,7.484870061,63.546,2,52.13963205,13.95656817,92.90637,5,,,,618,1101100011,https://doi.org/10.1023/A:1014494907198
70.5,13.5,0,3,9,0,0,1,0,0,0,3,0,0,823,3600,,,,,16.5,9,0,1,3,0.234042553,0.127659574,0,0.042553191,0.014184397,3,5.5,16.5,3,9,20.47747469,7.484870061,63.546,2,52.13963205,13.95656817,92.90637,5,,,,611,1101100011,https://doi.org/10.1023/A:1014494907198
68.5,13.5,0,5,9,0,0,1,0,0,0,3,0,0,823,3600,,,,,18.5,9,0,1,3,0.270072993,0.131386861,0,0.04379562,0.01459854,3,6.166666667,18.5,3,9,20.47747469,7.484870061,63.546,2,52.13963205,13.95656817,92.90637,5,,,,585,1101100011,https://doi.org/10.1023/A:1014494907198
66.5,13.5,0,7,9,0,0,1,0,0,0,3,0,0,823,3600,,,,,20.5,9,0,1,3,0.308270677,0.135338346,0,0.045112782,0.015037594,3,6.833333333,20.5,3,9,20.47747469,7.484870061,63.546,2,52.13963205,13.95656817,92.90637,5,,,,530,1101100011,https://doi.org/10.1023/A:1014494907198
66,13.5,0,0,9,0,0,1,0,8,0,3,0,0,800,3600,,,,,13.5,9,0,1,11,0.204545455,0.136363636,0,0.166666667,0.015151515,11,1.227272727,13.5,0.818181818,9,20.47747469,7.484870061,63.546,2,36.5655993,10.94080715,63.1534,5.727272727,,,,384,1100100011,https://doi.org/10.1063/1.1485109
63.5,13.5,0,0,9,0,0,1,0,10,0,3,0,0,818,3600,,,,,13.5,9,0,1,13,0.212598425,0.141732283,0,0.204724409,0.015748031,13,1.038461538,13.5,0.692307692,9,20.47747469,7.484870061,63.546,2,35.66709741,10.76682093,61.4369,5.769230769,,,,275,1100100011,https://doi.org/10.1063/1.1485109
73.5,13.5,0,0,9,0,0,1,0,0,0,3,0,0,823,3600,,758,,38,13.5,9,0,1,3,0.183673469,0.12244898,0,0.040816327,0.013605442,3,4.5,13.5,3,9,20.47747469,7.484870061,63.546,2,52.13963205,13.95656817,92.90637,5,,65,,879,1100100011,https://doi.org/10.1063/1.1565829
73.5,13.5,0,0,9,0,0,1,0,0,0,3,0,0,723,3600,,758,,38,13.5,9,0,1,3,0.183673469,0.12244898,0,0.040816327,0.013605442,3,4.5,13.5,3,9,20.47747469,7.484870061,63.546,2,52.13963205,13.95656817,92.90637,5,,-35,,635,1100100011,https://doi.org/10.1063/1.1565829
72,0,6,5,4,11,2,0,0,0,0,0,0,0,873,1200,801,802,,30,11,15,2,0,0,0.152777778,0.208333333,0.027777778,0,0,,,,,,0,0,0,0,0,0,0,0,72,71,,740,1011111000,https://doi.org/10.1088/0022-3727/35/18/303
73.5,13.5,0,0,9,0,0,1,2,0,0,1,0,0,753,300,763,,,,13.5,9,0,1,3,0.183673469,0.12244898,0,0.040816327,0.013605442,3,4.5,13.5,3,9,20.47747469,7.484870061,63.546,2,39.77066975,11.59202563,64.9298,5,-10,,,598,1100100011,https://doi.org/10.1088/0953-8984/12/37/308
73.5,13.5,0,0,9,0,0,1,0,0,0,1,2,0,738,3600,772,,,,13.5,9,0,1,3,0.183673469,0.12244898,0,0.040816327,0.013605442,3,4.5,13.5,3,9,20.47747469,7.484870061,63.546,2,48.09427021,13.21988845,94.94,5.666666667,-34,,,602,1100100011,https://doi.org/10.1088/0953-8984/12/37/308
73.5,13.5,0,0,9,0,0,1,0,0,0,3,0,0,753,3600,791,,,,13.5,9,0,1,3,0.183673469,0.12244898,0,0.040816327,0.013605442,3,4.5,13.5,3,9,20.47747469,7.484870061,63.546,2,52.13963205,13.95656817,92.90637,5,-38,,,592,1100100011,https://doi.org/10.1088/0953-8984/12/37/308
73.5,13.5,0,0,9,0,0,1,0,0,2,1,0,0,773,3600,797,,,,13.5,9,0,1,3,0.183673469,0.12244898,0,0.040816327,0.013605442,3,4.5,13.5,3,9,20.47747469,7.484870061,63.546,2,56.52546285,14.72362644,91.785,4.333333333,-24,,,594,1100100011,https://doi.org/10.1088/0953-8984/12/37/308
73.5,13.5,0,0,9,0,0,1,0,0,0,3,0,0,773,3600,,,,30,13.5,9,0,1,3,0.183673469,0.12244898,0,0.040816327,0.013605442,3,4.5,13.5,3,9,20.47747469,7.484870061,63.546,2,52.13963205,13.95656817,92.90637,5,,,,650,1100100011,https://doi.org/10.1109/20.825825
73.5,16.5,0,0,6,0,0,1,0,0,0,3,0,0,803,3600,,,,30,16.5,6,0,1,3,0.224489796,0.081632653,0,0.040816327,0.013605442,3,5.5,16.5,2,6,20.47747469,7.484870061,63.546,2,52.13963205,13.95656817,92.90637,5,,,,715,1100100011,https://doi.org/10.1109/20.825825
73.5,13.5,0,0,9,0,0,1,0,0,0,3,0,0,793,3600,,,,30,13.5,9,0,1,3,0.183673469,0.12244898,0,0.040816327,0.013605442,3,4.5,13.5,3,9,20.47747469,7.484870061,63.546,2,52.13963205,13.95656817,92.90637,5,,,,664,1100100011,https://doi.org/10.1109/20.825825
73.5,13.5,0,0,9,0,0,1,0,0,0,3,0,0,873,3600,,,,22,13.5,9,0,1,3,0.183673469,0.12244898,0,0.040816327,0.013605442,3,4.5,13.5,3,9,20.47747469,7.484870061,63.546,2,52.13963205,13.95656817,92.90637,5,,,,654,1100100011,https://doi.org/10.1109/20.951133
73.5,13.5,0,0,9,0,0,1,0,0,0,3,0,0,848,3600,,,,22,13.5,9,0,1,3,0.183673469,0.12244898,0,0.040816327,0.013605442,3,4.5,13.5,3,9,20.47747469,7.484870061,63.546,2,52.13963205,13.95656817,92.90637,5,,,,610,1100100011,https://doi.org/10.1109/20.951133
73.5,13.5,0,0,9,0,0,1,0,0,0,3,0,0,796,3600,,,,22,13.5,9,0,1,3,0.183673469,0.12244898,0,0.040816327,0.013605442,3,4.5,13.5,3,9,20.47747469,7.484870061,63.546,2,52.13963205,13.95656817,92.90637,5,,,,658,1100100011,https://doi.org/10.1109/20.951133
73.5,13.5,0,0,9,0,0,1,0,0,0,3,0,0,773,3600,,,,22,13.5,9,0,1,3,0.183673469,0.12244898,0,0.040816327,0.013605442,3,4.5,13.5,3,9,20.47747469,7.484870061,63.546,2,52.13963205,13.95656817,92.90637,5,,,,635,1100100011,https://doi.org/10.1109/20.951133
73.5,13.5,0,0,9,0,0,1,0,0,0,3,0,0,813,3600,,,,22,13.5,9,0,1,3,0.183673469,0.12244898,0,0.040816327,0.013605442,3,4.5,13.5,3,9,20.47747469,7.484870061,63.546,2,52.13963205,13.95656817,92.90637,5,,,,636,1100100011,https://doi.org/10.1109/20.951133

File: First iteration optimization/Magnetostriction7-26.csv (part 1 of 2)
Fe,Si,Al,B,P,Cu,Ag,Zr,Nb,Mo,Ta,W,Annealing temperature (K),Annealing Time (s),Primary Crystallization Onset (K),Primary Crystallization Peak (K),Secondary Crystallization Peak (K),Ribbon Thickness (um),Total SiCAl,Total BP,Total Late Transition,Total Early Transition,Relative to Fe SiCAl,Relative to Fe BP,Relative to Fe Early,Relative to Fe Late,Relative to Late Early,Relative to Early SiCAl,Relative to Late SiCAl,Relative to Early BP,Relative to Late BP,Late Weighted Volume,Late Weighted Area,Late Weighted Mass,Late Mean Electrons,Early Weighted Volume,Early Weighted Area,Early Weighted Mass,Early Mean Electrons,Delta T0,Delta T1,Delta T2,Magnetostriction,Composition ID,Reference DOI
73.5,13.5,0,9,0,1,0,0,3,0,0,0,823,1800,,,,21,13.5,9,1,3,0.183673469,0.12244898,0.040816327,0.013605442,3,4.5,13.5,3,9,20.47747469,7.484870061,63.546,2,52.13963205,13.95656817,92.90637,5,,,,3.423397652,1100100011,10.1016/S0921-5093(97)80078-0
73.5,13.5,0,9,0,1,0,0,3,0,0,0,823,3600,,,,21,13.5,9,1,3,0.183673469,0.12244898,0.040816327,0.013605442,3,4.5,13.5,3,9,20.47747469,7.484870061,63.546,2,52.13963205,13.95656817,92.90637,5,,,,3.118415508,1100100011,10.1016/S0921-5093(97)80078-0
73.5,13.5,0,9,0,1,0,0,3,0,0,0,573,3600,,,,21,13.5,9,1,3,0.183673469,0.12244898,0.040816327,0.013605442,3,4.5,13.5,3,9,20.47747469,7.484870061,63.546,2,52.13963205,13.95656817,92.90637,5,,,,26.8154547,1100100011,10.1016/S0921-5093(97)80078-0
73.5,13.5,0,9,0,1,0,0,3,0,0,0,623,3600,,,,21,13.5,9,1,3,0.183673469,0.12244898,0.040816327,0.013605442,3,4.5,13.5,3,9,20.47747469,7.484870061,63.546,2,52.13963205,13.95656817,92.90637,5,,,,24.74472382,1100100011,10.1016/S0921-5093(97)80078-0
73.5,13.5,0,9,0,1,0,0,3,0,0,0,673,3600,,,,21,13.5,9,1,3,0.183673469,0.12244898,0.040816327,0.013605442,3,4.5,13.5,3,9,20.47747469,7.484870061,63.546,2,52.13963205,13.95656817,92.90637,5,,,,24.91862727,1100100011,10.1016/S0921-5093(97)80078-0
73.5,13.5,0,9,0,1,0,0,3,0,0,0,693,3600,,,,21,13.5,9,1,3,0.183673469,0.12244898,0.040816327,0.013605442,3,4.5,13.5,3,9,20.47747469,7.484870061,63.546,2,52.13963205,13.95656817,92.90637,5,,,,24.15221698,1100100011,10.1016/S0921-5093(97)80078-0
73.5,13.5,0,9,0,1,0,0,3,0,0,0,713,3600,,,,21,13.5,9,1,3,0.183673469,0.12244898,0.040816327,0.013605442,3,4.5,13.5,3,9,20.47747469,7.484870061,63.546,2,52.13963205,13.95656817,92.90637,5,,,,23.9277446,1100100011,10.1016/S0921-5093(97)80078-0
73.5,13.5,0,9,0,1,0,0,3,0,0,0,723,3600,,,,21,13.5,9,1,3,0.183673469,0.12244898,0.040816327,0.013605442,3,4.5,13.5,3,9,20.47747469,7.484870061,63.546,2,52.13963205,13.95656817,92.90637,5,,,,25.78971079,1100100011,10.1016/S0921-5093(97)80078-0
73.5,13.5,0,9,0,1,0,0,3,0,0,0,733,3600,,,,21,13.5,9,1,3,0.183673469,0.12244898,0.040816327,0.013605442,3,4.5,13.5,3,9,20.47747469,7.484870061,63.546,2,52.13963205,13.95656817,92.90637,5,,,,25.94804079,1100100011,10.1016/S0921-5093(97)80078-0
73.5,13.5,0,9,0,1,0,0,3,0,0,0,743,3600,,,,21,13.5,9,1,3,0.183673469,0.12244898,0.040816327,0.013605442,3,4.5,13.5,3,9,20.47747469,7.484870061,63.546,2,52.13963205,13.95656817,92.90637,5,,,,24.90690244,1100100011,10.1016/S0921-5093(97)80078-0
73.5,13.5,0,9,0,1,0,0,3,0,0,0,753,3600,,,,21,13.5,9,1,3,0.183673469,0.12244898,0.040816327,0.013605442,3,4.5,13.5,3,9,20.47747469,7.484870061,63.546,2,52.13963205,13.95656817,92.90637,5,,,,22.00769125,1100100011,10.1016/S0921-5093(97)80078-0
73.5,13.5,0,9,0,1,0,0,3,0,0,0,763,3600,,,,21,13.5,9,1,3,0.183673469,0.12244898,0.040816327,0.013605442,3,4.5,13.5,3,9,20.47747469,7.484870061,63.546,2,52.13963205,13.95656817,92.90637,5,,,,18.83710835,1100100011,10.1016/S0921-5093(97)80078-0
73.5,13.5,0,9,0,1,0,0,3,0,0,0,773,3600,,,,21,13.5,9,1,3,0.183673469,0.12244898,0.040816327,0.013605442,3,4.5,13.5,3,9,20.47747469,7.484870061,63.546,2,52.13963205,13.95656817,92.90637,5,,,,12.29903695,1100100011,10.1016/S0921-5093(97)80078-0
73.5,13.5,0,9,0,1,0,0,3,0,0,0,793,3600,,,,21,13.5,9,1,3,0.183673469,0.12244898,0.040816327,0.013605442,3,4.5,13.5,3,9,20.47747469,7.484870061,63.546,2,52.13963205,13.95656817,92.90637,5,,,,7.158279284,1100100011,10.1016/S0921-5093(97)80078-0
73.5,13.5,0,9,0,1,0,0,3,0,0,0,793,3600,,,,21,13.5,9,1,3,0.183673469,0.12244898,0.040816327,0.013605442,3,4.5,13.5,3,9,20.47747469,7.484870061,63.546,2,52.13963205,13.95656817,92.90637,5,,,,7.042283986,1100100011,10.1016/S0921-5093(97)80078-0
73.5,13.5,0,9,0,1,0,0,3,0,0,0,823,3600,,,,21,13.5,9,1,3,0.183673469,0.12244898,0.040816327,0.013605442,3,4.5,13.5,3,9,20.47747469,7.484870061,63.546,2,52.13963205,13.95656817,92.90637,5,,,,3.066849451,1100100011,10.1016/S0921-5093(97)80078-0
73.5,13.5,0,9,0,1,0,0,3,0,0,0,873,3600,,,,21,13.5,9,1,3,0.183673469,0.12244898,0.040816327,0.013605442,3,4.5,13.5,3,9,20.47747469,7.484870061,63.546,2,52.13963205,13.95656817,92.90637,5,,,,2.196123943,1100100011,10.1016/S0921-5093(97)80078-0
73.5,13.5,0,9,0,1,0,0,3,0,0,0,823,12000,,,,21,13.5,9,1,3,0.183673469,0.12244898,0.040816327,0.013605442,3,4.5,13.5,3,9,20.47747469,7.484870061,63.546,2,52.13963205,13.95656817,92.90637,5,,,,2.46061993,1100100011,10.1016/S0921-5093(97)80078-0
73.5,13.5,0,9,0,1,0,0,3,0,0,0,823,18000,,,,21,13.5,9,1,3,0.183673469,0.12244898,0.040816327,0.013605442,3,4.5,13.5,3,9,20.47747469,7.484870061,63.546,2,52.13963205,13.95656817,92.90637,5,,,,2.133260125,1100100011,10.1016/S0921-5093(97)80078-0
73.5,13.5,0,9,0,1,0,0,3,0,0,0,823,54000,,,,21,13.5,9,1,3,0.183673469,0.12244898,0.040816327,0.013605442,3,4.5,13.5,3,9,20.47747469,7.484870061,63.546,2,52.13963205,13.95656817,92.90637,5,,,,2.131260747,1100100011,10.1016/S0921-5093(97)80078-0
84.3,4,0,8,3,0.7,0,0,0,0,0,0,748,600,,,,20,4,11,0.7,0,0.047449585,0.130486358,0,0.008303677,0,,5.714285714,,15.71428571,20.47747469,7.484870061,63.546,2,0,0,0,0,,,,3,1100110010,10.1063/1.3058624
83.3,4,0,8,4,0.7,0,0,0,0,0,0,748,600,,,,20,4,12,0.7,0,0.048019208,0.144057623,0,0.008403361,0,,5.714285714,,17.14285714,20.47747469,7.484870061,63.546,2,0,0,0,0,,,,2,1100110010,10.1063/1.3058624
73.5,13.5,0,9,0,1,0,0,3,0,0,0,723,3600,,,,17.5,13.5,9,1,3,0.183673469,0.12244898,0.040816327,0.013605442,3,4.5,13.5,3,9,20.47747469,7.484870061,63.546,2,52.13963205,13.95656817,92.90637,5,,,,20.23809524,1100100011,10.1063/1.342149
73.5,13.5,0,9,0,1,0,0,3,0,0,0,743,3600,,,,17.5,13.5,9,1,3,0.183673469,0.12244898,0.040816327,0.013605442,3,4.5,13.5,3,9,20.47747469,7.484870061,63.546,2,52.13963205,13.95656817,92.90637,5,,,,18.52380952,1100100011,10.1063/1.342149
73.5,13.5,0,9,0,1,0,0,3,0,0,0,773,3600,,,,17.5,13.5,9,1,3,0.183673469,0.12244898,0.040816327,0.013605442,3,4.5,13.5,3,9,20.47747469,7.484870061,63.546,2,52.13963205,13.95656817,92.90637,5,,,,3.857142857,1100100011,10.1063/1.342149
73.5,13.5,0,9,0,1,0,0,3,0,0,0,823,3600,,,,17.5,13.5,9,1,3,0.183673469,0.12244898,0.040816327,0.013605442,3,4.5,13.5,3,9,20.47747469,7.484870061,63.546,2,52.13963205,13.95656817,92.90637,5,,,,2.80952381,1100100011,10.1063/1.342149
73.5,13.5,0,9,0,1,0,0,3,0,0,0,843,3600,,,,17.5,13.5,9,1,3,0.183673469,0.12244898,0.040816327,0.013605442,3,4.5,13.5,3,9,20.47747469,7.484870061,63.546,2,52.13963205,13.95656817,92.90637,5,,,,2.111111111,1100100011,10.1063/1.342149
73.5,13.5,0,9,0,1,0,0,3,0,0,0,565,3600,,769,905,20,13.5,9,1,3,0.183673469,0.12244898,0.040816327,0.013605442,3,4.5,13.5,3,9,20.47747469,7.484870061,63.546,2,52.13963205,13.95656817,92.90637,5,,-204,-340,2,1100100011,10.1063/1.352574
73.5,13.5,1,9,0,1,0,0,3,0,0,0,565,3600,,760,916,20,14.5,9,1,3,0.197278912,0.12244898,0.040816327,0.013605442,3,4.833333333,14.5,3,9,20.47747469,7.484870061,63.546,2,52.13963205,13.95656817,92.90637,5,,-195,-351,5,1101100011,10.1063/1.352574
86,1,0,8,4,1,0,0,0,0,0,0,733,600,,,,20,1,12,1,0,0.011627907,0.139534884,0,0.011627907,0,,1,,12,20.47747469,7.484870061,63.546,2,0,0,0,0,,,,2.4,1100110010,10.1063/1.3535169
85,2,0,8,4,1,0,0,0,0,0,0,733,600,,,,20,2,12,1,0,0.023529412,0.141176471,0,0.011764706,0,,2,,12,20.47747469,7.484870061,63.546,2,0,0,0,0,,,,2.3,1100110010,10.1063/1.3535169
73.5,13.5,0,9,0,1,0,0,3,0,0,0,803,3600,,,,30,13.5,9,1,3,0.183673469,0.12244898,0.040816327,0.013605442,3,4.5,13.5,3,9,20.47747469,7.484870061,63.546,2,52.13963205,13.95656817,92.90637,5,,,,1.0927,1100100011,10.1109/20.825825
73.5,13.5,0,9,0,1,0,0,3,0,0,0,773,3600,,,,30,13.5,9,1,3,0.183673469,0.12244898,0.040816327,0.013605442,3,4.5,13.5,3,9,20.47747469,7.484870061,63.546,2,52.13963205,13.95656817,92.90637,5,,,,18.2,1100100011,10.1109/20.825825
73.5,13.5,0,9,0,1,0,0,3,0,0,0,793,3600,,,,30,13.5,9,1,3,0.183673469,0.12244898,0.040816327,0.013605442,3,4.5,13.5,3,9,20.47747469,7.484870061,63.546,2,52.13963205,13.95656817,92.90637,5,,,,8.93,1100100011,10.1109/20.825825
85,2,0,8,4,1,0,0,0,0,0,0,653,7200,,,,18.5,2,12,1,0,0.023529412,0.141176471,0,0.011764706,0,,2,,12,20.47747469,7.484870061,63.546,2,0,0,0,0,,,,2.3,1100110010,10.1109/TMAG.2011.2175210
73.5,13.5,0,9,0,1,0,0,3,0,0,0,653,7200,,,,18.5,13.5,9,1,3,0.183673469,0.12244898,0.040816327,0.013605442,3,4.5,13.5,3,9,20.47747469,7.484870061,63.546,2,52.13963205,13.95656817,92.90637,5,,,,2.1,1100100011,10.1109/TMAG.2011.2175210
71.5,13.5,0,9,0,1,0,0,5,0,0,0,753,3600,,,,23,13.5,9,1,5,0.188811189,0.125874126,0.06993007,0.013986014,5,2.7,13.5,1.8,9,20.47747469,7.484870061,63.546,2,52.13963205,13.95656817,92.90637,5,,,,22,1100100011,10.4028/www.scientific.net/JMNM.1.135
73.5,13.5,0,9,0,1,0,0,3,0,0,0,753,3600,,,,23,13.5,9,1,3,0.183673469,0.12244898,0.040816327,0.013605442,3,4.5,13.5,3,9,20.47747469,7.484870061,63.546,2,52.13963205,13.95656817,92.90637,5,,,,29.9,1100100011,10.4028/www.scientific.net/JMNM.1.135
74.5,13.5,0,9,0,1,0,0,2,0,0,0,753,3600,,,,23,13.5,9,1,2,0.181208054,0.120805369,0.026845638,0.013422819,2,6.75,13.5,4.5,9,20.47747469,7.484870061,63.546,2,52.13963205,13.95656817,92.90637,5,,,,31.2,1100100011,10.4028/www.scientific.net/JMNM.1.135
71.5,13.5,0,9,0,1,0,0,5,0,0,0,773,3600,,,,23,13.5,9,1,5,0.188811189,0.125874126,0.06993007,0.013986014,5,2.7,13.5,1.8,9,20.47747469,7.484870061,63.546,2,52.13963205,13.95656817,92.90637,5,,,,17.8,1100100011,10.4028/www.scientific.net/JMNM.1.135
73.5,13.5,0,9,0,1,0,0,3,0,0,0,773,3600,,,,23,13.5,9,1,3,0.183673469,0.12244898,0.040816327,0.013605442,3,4.5,13.5,3,9,20.47747469,7.484870061,63.546,2,52.13963205,13.95656817,92.90637,5,,,,18,1100100011,10.4028/www.scientific.net/JMNM.1.135
74.5,13.5,0,9,0,1,0,0,2,0,0,0,773,3600,,,,23,13.5,9,1,2,0.181208054,0.120805369,0.026845638,0.013422819,2,6.75,13.5,4.5,9,20.47747469,7.484870061,63.546,2,52.13963205,13.95656817,92.90637,5,,,,12.8,1100100011,10.4028/www.scientific.net/JMNM.1.135
75.5,10.5,0,10,0,1,0,0,3,0,0,0,773,3600,,,,23,10.5,10,1,3,0.139072848,0.132450331,0.039735099,0.013245033,3,3.5,10.5,3.333333333,10,20.47747469,7.484870061,63.546,2,52.13963205,13.95656817,92.90637,5,,,,5.468037108,1100100011,10.4028/www.scientific.net/JMNM.1.135
73.5,14.5,0,8,0,1,0,0,3,0,0,0,773,3600,,,,23,14.5,8,1,3,0.197278912,0.108843537,0.040816327,0.013605442,3,4.833333333,14.5,2.666666667,8,20.47747469,7.484870061,63.546,2,52.13963205,13.95656817,92.90637,5,,,,0.610792862,1100100011,10.4028/www.scientific.net/JMNM.1.135
73.5,15.5,0,7,0,1,0,0,3,0,0,0,773,3600,,,,23,15.5,7,1,3,0.210884354,0.095238095,0.040816327,0.013605442,3,5.166666667,15.5,2.333333333,7,20.47747469,7.484870061,63.546,2,52.13963205,13.95656817,92.90637,5,,,,-0.246273953,1100100011,10.4028/www.scientific.net/JMNM.1.135
72.5,16.5,0,7,0,1,0,0,3,0,0,0,773,3600,,,,23,16.5,7,1,3,0.227586207,0.096551724,0.04137931,0.013793103,3,5.5,16.5,2.333333333,7,20.47747469,7.484870061,63.546,2,52.13963205,13.95656817,92.90637,5,,,,-0.60184528,1100100011,10.4028/www.scientific.net/JMNM.1.135
73.5,17.5,0,5,0,1,0,0,3,0,0,0,773,3600,,,,23,17.5,5,1,3,0.238095238,0.068027211,0.040816327,0.013605442,3,5.833333333,17.5,1.666666667,5,20.47747469,7.484870061,63.546,2,52.13963205,13.95656817,92.90637,5,,,,-1.859931055,1100100011,10.4028/www.scientific.net/JMNM.1.135
72.5,18.5,0,5,0,1,0,0,3,0,0,0,773,3600,,,,23,18.5,5,1,3,0.255172414,0.068965517,0.04137931,0.013793103,3,6.166666667,18.5,1.666666667,5,20.47747469,7.484870061,63.546,2,52.13963205,13.95656817,92.90637,5,,,,-2.498529859,1100100011,10.4028/www.scientific.net/JMNM.1.135
71.5,13.5,0,9,0,1,0,0,5,0,0,0,793,3600,,,,23,13.5,9,1,5,0.188811189,0.125874126,0.06993007,0.013986014,5,2.7,13.5,1.8,9,20.47747469,7.484870061,63.546,2,52.13963205,13.95656817,92.90637,5,,,,16,1100100011,10.4028/www.scientific.net/JMNM.1.135
73.5,13.5,0,9,0,1,0,0,3,0,0,0,793,3600,,,,23,13.5,9,1,3,0.183673469,0.12244898,0.040816327,0.013605442,3,4.5,13.5,3,9,20.47747469,7.484870061,63.546,2,52.13963205,13.95656817,92.90637,5,,,,8.67,1100100011,10.4028/www.scientific.net/JMNM.1.135
74.5,13.5,0,9,0,1,0,0,2,0,0,0,793,3600,,,,23,13.5,9,1,2,0.181208054,0.120805369,0.026845638,0.013422819,2,6.75,13.5,4.5,9,20.47747469,7.484870061,63.546,2,52.13963205,13.95656817,92.90637,5,,,,7.75,1100100011,10.4028/www.scientific.net/JMNM.1.135
71.5,13.5,0,9,0,1,0,0,5,0,0,0,803,3600,,,,23,13.5,9,1,5,0.188811189,0.125874126,0.06993007,0.013986014,5,2.7,13.5,1.8,9,20.47747469,7.484870061,63.546,2,52.13963205,13.95656817,92.90637,5,,,,11.2,1100100011,10.4028/www.scientific.net/JMNM.1.135
73.5,13.5,0,9,0,1,0,0,3,0,0,0,803,3600,,,,23,13.5,9,1,3,0.183673469,0.12244898,0.040816327,0.013605442,3,4.5,13.5,3,9,20.47747469,7.484870061,63.546,2,52.13963205,13.95656817,92.90637,5,,,,6.44,1100100011,10.4028/www.scientific.net/JMNM.1.135
74.5,13.5,0,9,0,1,0,0,2,0,0,0,803,3600,,,,23,13.5,9,1,2,0.181208054,0.120805369,0.026845638,0.013422819,2,6.75,13.5,4.5,9,20.47747469,7.484870061,63.546,2,52.13963205,13.95656817,92.90637,5,,,,4.06,1100100011,10.4028/www.scientific.net/JMNM.1.135
73.5,13.5,0,9,0,1,0,0,1.5,1.5,0,0,813,3600,,,,19,13.5,9,1,3,0.183673469,0.12244898,0.040816327,0.013605442,3,4.5,13.5,3,9,20.47747469,7.484870061,63.546,2,49.10561067,13.40405838,94.428185,5.5,,,,1.8,1100100011,doi:10.1016/j.jmmm.2010.05.025
73.5,13.5,0,9,0,1,0,0,1,2,0,0,813,3600,,,,19,13.5,9,1,3,0.183673469,0.12244898,0.040816327,0.013605442,3,4.5,13.5,3,9,20.47747469,7.484870061,63.546,2,48.09427021,13.21988845,94.94,5.666666667,,,,2.6,1100100011,doi:10.1016/j.jmmm.2010.05.025
73.5,13.5,0,9,0,1,0,0,3,0,0,0,813,3600,,,,19,13.5,9,1,3,0.183673469,0.12244898,0.040816327,0.013605442,3,4.5,13.5,3,9,20.47747469,7.484870061,63.546,2,52.13963205,13.95656817,92.90637,5,,,,2,1100100011,doi:10.1016/j.jmmm.2010.05.025
73.5,13.6,0,9.1,0,0.8,0,0,0,3,0,0,813,3600,,,,19,13.6,9.1,0.8,3,0.185034014,0.123809524,0.040816327,0.010884354,3.75,4.533333333,17,3.033333333,11.375,20.47747469,7.484870061,63.546,2,46.0715893,12.85154859,95.95,6,,,,1.8,1100100011,doi:10.1016/j.jmmm.2010.05.025
87,0,0,5,0,0,1,7,0,0,0,0,873,3600,788,812,,30,0,5,1,7,0,0.057471264,0.08045977,0.011494253,7,0,0,0.714285714,5,30.17339817,9.692061232,107.8682,1,58.71837826,15.10715557,91.224,4,85,61,,-3.661971831,1000100011,https://aip.scitation.org/doi/abs/10.1063/1.359284
87,0,0,5,0,0,1,7,0,0,0,0,673,3600,788,812,,30,0,5,1,7,0,0.057471264,0.08045977,0.011494253,7,0,0,0.714285714,5,30.17339817,9.692061232,107.8682,1,58.71837826,15.10715557,91.224,4,-115,-139,,-2.802816901,1000100011,https://aip.scitation.org/doi/abs/10.1063/1.359284
87,0,0,5,0,0,1,7,0,0,0,0,773,3600,788,812,,30,0,5,1,7,0,0.057471264,0.08045977,0.011494253,7,0,0,0.714285714,5,30.17339817,9.692061232,107.8682,1,58.71837826,15.10715557,91.224,4,-15,-39,,-5.746478873,1000100011,https://aip.scitation.org/doi/abs/10.1063/1.359284
87,0,0,5,0,0,1,7,0,0,0,0,473,3600,788,812,,30,0,5,1,7,0,0.057471264,0.08045977,0.011494253,7,0,0,0.714285714,5,30.17339817,9.692061232,107.8682,1,58.71837826,15.10715557,91.224,4,-315,-339,,4.070422535,1000100011,https://aip.scitation.org/doi/abs/10.1063/1.359284
87,0,0,5,0,0,1,7,0,0,0,0,573,3600,788,812,,30,0,5,1,7,0,0.057471264,0.08045977,0.011494253,7,0,0,0.714285714,5,30.17339817,9.692061232,107.8682,1,58.71837826,15.10715557,91.224,4,-215,-239,,2.577464789,1000100011,https://aip.scitation.org/doi/abs/10.1063/1.359284
73.5,13.5,0,9,0,1,0,0,3,0,0,0,753,3600,,,,20,13.5,9,1,3,0.183673469,0.12244898,0.040816327,0.013605442,3,4.5,13.5,3,9,20.47747469,7.484870061,63.546,2,52.13963205,13.95656817,92.90637,5,,,,15.11149228,1100100011,https://doi.org/10.1016/S0304-8853(00)00132-3
71.5,13.5,2,9,0,1,0,0,3,0,0,0,753,3600,,,,20,15.5,9,1,3,0.216783217,0.125874126,0.041958042,0.013986014,3,5.166666667,15.5,3,9,20.47747469,7.484870061,63.546,2,52.13963205,13.95656817,92.90637,5,,,,21.03021602,1101100011,https://doi.org/10.1016/S0304-8853(00)00132-3
69.5,13.5,4,9,0,1,0,0,3,0,0,0,753,3600,,,,20,17.5,9,1,3,0.251798561,0.129496403,0.043165468,0.014388489,3,5.833333333,17.5,3,9,20.47747469,7.484870061,63.546,2,52.13963205,13.95656817,92.90637,5,,,,15.15642479,1101100011,https://doi.org/10.1016/S0304-8853(00)00132-3
67.5,13.5,6,9,0,1,0,0,3,0,0,0,753,3600,,,,20,19.5,9,1,3,0.288888889,0.133333333,0.044444444,0.014814815,3,6.5,19.5,3,9,20.47747469,7.484870061,63.546,2,52.13963205,13.95656817,92.90637,5,,,,17.09946056,1101100011,https://doi.org/10.1016/S0304-8853(00)00132-3
73.5,13.5,0,9,0,1,0,0,3,0,0,0,773,3600,,,,20,13.5,9,1,3,0.183673469,0.12244898,0.040816327,0.013605442,3,4.5,13.5,3,9,20.47747469,7.484870061,63.546,2,52.13963205,13.95656817,92.90637,5,,,,10.07836776,1100100011,https://doi.org/10.1016/S0304-8853(00)00132-3
71.5,13.5,2,9,0,1,0,0,3,0,0,0,773,3600,,,,20,15.5,9,1,3,0.216783217,0.125874126,0.041958042,0.013986014,3,5.166666667,15.5,3,9,20.47747469,7.484870061,63.546,2,52.13963205,13.95656817,92.90637,5,,,,12.06596316,1101100011,https://doi.org/10.1016/S0304-8853(00)00132-3
69.5,13.5,4,9,0,1,0,0,3,0,0,0,773,3600,,,,20,17.5,9,1,3,0.251798561,0.129496403,0.043165468,0.014388489,3,5.833333333,17.5,3,9,20.47747469,7.484870061,63.546,2,52.13963205,13.95656817,92.90637,5,,,,11.02692222,1101100011,https://doi.org/10.1016/S0304-8853(00)00132-3
67.5,13.5,6,9,0,1,0,0,3,0,0,0,773,3600,,,,20,19.5,9,1,3,0.288888889,0.133333333,0.044444444,0.014814815,3,6.5,19.5,3,9,20.47747469,7.484870061,63.546,2,52.13963205,13.95656817,92.90637,5,,,,8.180761677,1101100011,https://doi.org/10.1016/S0304-8853(00)00132-3
73.5,13.5,0,9,0,1,0,0,3,0,0,0,793,3600,,,,20,13.5,9,1,3,0.183673469,0.12244898,0.040816327,0.013605442,3,4.5,13.5,3,9,20.47747469,7.484870061,63.546,2,52.13963205,13.95656817,92.90637,5,,,,5.225470455,1100100011,https://doi.org/10.1016/S0304-8853(00)00132-3
71.5,13.5,2,9,0,1,0,0,3,0,0,0,793,3600,,,,20,15.5,9,1,3,0.216783217,0.125874126,0.041958042,0.013986014,3,5.166666667,15.5,3,9,20.47747469,7.484870061,63.546,2,52.13963205,13.95656817,92.90637,5,,,,5.044746066,1101100011,https://doi.org/10.1016/S0304-8853(00)00132-3
69.5,13.5,4,9,0,1,0,0,3,0,0,0,793,3600,,,,20,17.5,9,1,3,0.251798561,0.129496403,0.043165468,0.014388489,3,5.833333333,17.5,3,9,20.47747469,7.484870061,63.546,2,52.13963205,13.95656817,92.90637,5,,,,6.038605911,1101100011,https://doi.org/10.1016/S0304-8853(00)00132-3
67.5,13.5,6,9,0,1,0,0,3,0,0,0,793,3600,,,,20,19.5,9,1,3,0.288888889,0.133333333,0.044444444,0.014814815,3,6.5,19.5,3,9,20.47747469,7.484870061,63.546,2,52.13963205,13.95656817,92.90637,5,,,,6.445484376,1101100011,https://doi.org/10.1016/S0304-8853(00)00132-3
73.5,13.5,0,9,0,1,0,0,3,0,0,0,813,3600,,,,20,13.5,9,1,3,0.183673469,0.12244898,0.040816327,0.013605442,3,4.5,13.5,3,9,20.47747469,7.484870061,63.546,2,52.13963205,13.95656817,92.90637,5,,,,3.174546946,1100100011,https://doi.org/10.1016/S0304-8853(00)00132-3
71.5,13.5,2,9,0,1,0,0,3,0,0,0,813,3600,,,,20,15.5,9,1,3,0.216783217,0.125874126,0.041958042,0.013986014,3,5.166666667,15.5,3,9,20.47747469,7.484870061,63.546,2,52.13963205,13.95656817,92.90637,5,,,,2.586944092,1101100011,https://doi.org/10.1016/S0304-8853(00)00132-3
69.5,13.5,4,9,0,1,0,0,3,0,0,0,813,3600,,,,20,17.5,9,1,3,0.251798561,0.129496403,0.043165468,0.014388489,3,5.833333333,17.5,3,9,20.47747469,7.484870061,63.546,2,52.13963205,13.95656817,92.90637,5,,,,4.214085067,1101100011,https://doi.org/10.1016/S0304-8853(00)00132-3
67.5,13.5,6,9,0,1,0,0,3,0,0,0,813,3600,,,,20,19.5,9,1,3,0.288888889,0.133333333,0.044444444,0.014814815,3,6.5,19.5,3,9,20.47747469,7.484870061,63.546,2,52.13963205,13.95656817,92.90637,5,,,,4.123349989,1101100011,https://doi.org/10.1016/S0304-8853(00)00132-3
73.5,13.5,0,9,0,1,0,0,3,0,0,0,823,3600,,,,20,13.5,9,1,3,0.183673469,0.12244898,0.040816327,0.013605442,3,4.5,13.5,3,9,20.47747469,7.484870061,63.546,2,52.13963205,13.95656817,92.90637,5,,,,3.617284411,1100100011,https://doi.org/10.1016/S0304-8853(00)00132-3
71.5,13.5,2,9,0,1,0,0,3,0,0,0,823,3600,,,,20,15.5,9,1,3,0.216783217,0.125874126,0.041958042,0.013986014,3,5.166666667,15.5,3,9,20.47747469,7.484870061,63.546,2,52.13963205,13.95656817,92.90637,5,,,,0.093034529,1101100011,https://doi.org/10.1016/S0304-8853(00)00132-3
69.5,13.5,4,9,0,1,0,0,3,0,0,0,823,3600,,,,20,17.5,9,1,3,0.251798561,0.129496403,0.043165468,0.014388489,3,5.833333333,17.5,3,9,20.47747469,7.484870061,63.546,2,52.13963205,13.95656817,92.90637,5,,,,2.577994879,1101100011,https://doi.org/10.1016/S0304-8853(00)00132-3
67.5,13.5,6,9,0,1,0,0,3,0,0,0,823,3600,,,,20,19.5,9,1,3,0.288888889,0.133333333,0.044444444,0.014814815,3,6.5,19.5,3,9,20.47747469,7.484870061,63.546,2,52.13963205,13.95656817,92.90637,5,,,,2.171489298,1101100011,https://doi.org/10.1016/S0304-8853(00)00132-3
73.5,13.5,0,9,0,1,0,0,3,0,0,0,833,3600,,,,20,13.5,9,1,3,0.183673469,0.12244898,0.040816327,0.013605442,3,4.5,13.5,3,9,20.47747469,7.484870061,63.546,2,52.13963205,13.95656817,92.90637,5,,,,3.156524225,1100100011,https://doi.org/10.1016/S0304-8853(00)00132-3
71.5,13.5,2,9,0,1,0,0,3,0,0,0,833,3600,,,,20,15.5,9,1,3,0.216783217,0.125874126,0.041958042,0.013986014,3,5.166666667,15.5,3,9,20.47747469,7.484870061,63.546,2,52.13963205,13.95656817,92.90637,5,,,,0.580953091,1101100011,https://doi.org/10.1016/S0304-8853(00)00132-3
69.5,13.5,4,9,0,1,0,0,3,0,0,0,833,3600,,,,20,17.5,9,1,3,0.251798561,0.129496403,0.043165468,0.014388489,3,5.833333333,17.5,3,9,20.47747469,7.484870061,63.546,2,52.13963205,13.95656817,92.90637,5,,,,3.156151341,1101100011,https://doi.org/10.1016/S0304-8853(00)00132-3
67.5,13.5,6,9,0,1,0,0,3,0,0,0,833,3600,,,,20,19.5,9,1,3,0.288888889,0.133333333,0.044444444,0.014814815,3,6.5,19.5,3,9,20.47747469,7.484870061,63.546,2,52.13963205,13.95656817,92.90637,5,,,,2.162540085,1101100011,https://doi.org/10.1016/S0304-8853(00)00132-3
73.5,13.5,0,9,0,1,0,0,3,0,0,0,853,3600,,,,20,13.5,9,1,3,0.183673469,0.12244898,0.040816327,0.013605442,3,4.5,13.5,3,9,20.47747469,7.484870061,63.546,2,52.13963205,13.95656817,92.90637,5,,,,3.228739404,1100100011,https://doi.org/10.1016/S0304-8853(00)00132-3
71.5,13.5,2,9,0,1,0,0,3,0,0,0,853,3600,,,,20,15.5,9,1,3,0.216783217,0.125874126,0.041958042,0.013986014,3,5.166666667,15.5,3,9,20.47747469,7.484870061,63.546,2,52.13963205,13.95656817,92.90637,5,,,,0.065814006,1101100011,https://doi.org/10.1016/S0304-8853(00)00132-3
69.5,13.5,4,9,0,1,0,0,3,0,0,0,853,3600,,,,20,17.5,9,1,3,0.251798561,0.129496403,0.043165468,0.014388489,3,5.833333333,17.5,3,9,20.47747469,7.484870061,63.546,2,52.13963205,13.95656817,92.90637,5,,,,2.595955453,1101100011,https://doi.org/10.1016/S0304-8853(00)00132-3
67.5,13.5,6,9,0,1,0,0,3,0,0,0,853,3600,,,,20,19.5,9,1,3,0.288888889,0.133333333,0.044444444,0.014814815,3,6.5,19.5,3,9,20.47747469,7.484870061,63.546,2,52.13963205,13.95656817,92.90637,5,,,,2.596204042,1101100011,https://doi.org/10.1016/S0304-8853(00)00132-3
73.5,13.5,0,9,0,1,0,0,3,0,0,0,873,3600,,,,20,13.5,9,1,3,0.183673469,0.12244898,0.040816327,0.013605442,3,4.5,13.5,3,9,20.47747469,7.484870061,63.546,2,52.13963205,13.95656817,92.90637,5,,,,2.577932732,1100100011,https://doi.org/10.1016/S0304-8853(00)00132-3
71.5,13.5,2,9,0,1,0,0,3,0,0,0,873,3600,,,,20,15.5,9,1,3,0.216783217,0.125874126,0.041958042,0.013986014,3,5.166666667,15.5,3,9,20.47747469,7.484870061,63.546,2,52.13963205,13.95656817,92.90637,5,,,,0.04766699,1101100011,https://doi.org/10.1016/S0304-8853(00)00132-3
73.5,13.5,0,9,0,1,0,0,1,0,2,0,373,3600,,,,,13.5,9,1,3,0.183673469,0.12244898,0.040816327,0.013605442,3,4.5,13.5,3,9,20.47747469,7.484870061,63.546,2,53.20363342,14.14548475,151.60071,5,,,,24.03921569,1100100011,https://doi.org/10.1016/S0304-8853(00)00297-3
73.5,13.5,0,9,0,1,0,0,1,0,2,0,373,3600,,,,20,13.5,9,1,3,0.183673469,0.12244898,0.040816327,0.013605442,3,4.5,13.5,3,9,20.47747469,7.484870061,63.546,2,53.20363342,14.14548475,151.60071,5,,,,23.87917605,1100100011,https://doi.org/10.1016/S0304-8853(00)00297-3
73.5,13.5,0,9,0,1,0,0,1,0,2,0,573,3600,,,,20,13.5,9,1,3,0.183673469,0.12244898,0.040816327,0.013605442,3,4.5,13.5,3,9,20.47747469,7.484870061,63.546,2,53.20363342,14.14548475,151.60071,5,,,,23.64613758,1100100011,https://doi.org/10.1016/S0304-8853(00)00297-3
73.5,13.5,0,9,0,1,0,0,1,0,2,0,573,3600,,,,,13.5,9,1,3,0.183673469,0.12244898,0.040816327,0.013605442,3,4.5,13.5,3,9,20.47747469,7.484870061,63.546,2,53.20363342,14.14548475,151.60071,5,,,,23.80392157,1100100011,https://doi.org/10.1016/S0304-8853(00)00297-3
73.5,13.5,0,9,0,1,0,0,1,0,2,0,593,3600,,,,20,13.5,9,1,3,0.183673469,0.12244898,0.040816327,0.013605442,3,4.5,13.5,3,9,20.47747469,7.484870061,63.546,2,53.20363342,14.14548475,151.60071,5,,,,24.0467746,1100100011,https://doi.org/10.1016/S0304-8853(00)00297-3
73.5,13.5,0,9,0,1,0,0,1,0,2,0,593,3600,,,,,13.5,9,1,3,0.183673469,0.12244898,0.040816327,0.013605442,3,4.5,13.5,3,9,20.47747469,7.484870061,63.546,2,53.20363342,14.14548475,151.60071,5,,,,24.19607843,1100100011,https://doi.org/10.1016/S0304-8853(00)00297-3
73.5,13.5,0,9,0,1,0,0,1,0,2,0,623,3600,,,,,13.5,9,1,3,0.183673469,0.12244898,0.040816327,0.013605442,3,4.5,13.5,3,9,20.47747469,7.484870061,63.546,2,53.20363342,14.14548475,151.60071,5,,,,25.25490196,1100100011,https://doi.org/10.1016/S0304-8853(00)00297-3
73.5,13.5,0,9,0,1,0,0,1,0,2,0,623,3600,,,,20,13.5,9,1,3,0.183673469,0.12244898,0.040816327,0.013605442,3,4.5,13.5,3,9,20.47747469,7.484870061,63.546,2,53.20363342,14.14548475,151.60071,5,,,,25.06439678,1100100011,https://doi.org/10.1016/S0304-8853(00)00297-3
73.5,13.5,0,9,0,1,0,0,1,0,2,0,643,3600,,,,,13.5,9,1,3,0.183673469,0.12244898,0.040816327,0.013605442,3,4.5,13.5,3,9,20.47747469,7.484870061,63.546,2,53.20363342,14.14548475,151.60071,5,,,,27.09803922,1100100011,https://doi.org/10.1016/S0304-8853(00)00297-3
73.5,13.5,0,9,0,1,0,0,1,0,2,0,643,3600,,,,20,13.5,9,1,3,0.183673469,0.12244898,0.040816327,0.013605442,3,4.5,13.5,3,9,20.47747469,7.484870061,63.546,2,53.20363342,14.14548475,151.60071,5,,,,26.91430916,1100100011,https://doi.org/10.1016/S0304-8853(00)00297-3
73.5,13.5,0,9,0,1,0,0,1,0,2,0,653,3600,,,,,13.5,9,1,3,0.183673469,0.12244898,0.040816327,0.013605442,3,4.5,13.5,3,9,20.47747469,7.484870061,63.546,2,53.20363342,14.14548475,151.60071,5,,,,26.98039216,1100100011,https://doi.org/10.1016/S0304-8853(00)00297-3
73.5,13.5,0,9,0,1,0,0,1,0,2,0,653,3600,,,,20,13.5,9,1,3,0.183673469,0.12244898,0.040816327,0.013605442,3,4.5,13.5,3,9,20.47747469,7.484870061,63.546,2,53.20363342,14.14548475,151.60071,5,,,,26.84288854,1100100011,https://doi.org/10.1016/S0304-8853(00)00297-3
73.5,13.5,0,9,0,1,0,0,1,0,2,0,663,3600,,,,,13.5,9,1,3,0.183673469,0.12244898,0.040816327,0.013605442,3,4.5,13.5,3,9,20.47747469,7.484870061,63.546,2,53.20363342,14.14548475,151.60071,5,,,,27.05882353,1100100011,https://doi.org/10.1016/S0304-8853(00)00297-3
73.5,13.5,0,9,0,1,0,0,1,0,2,0,663,3600,,,,20,13.5,9,1,3,0.183673469,0.12244898,0.040816327,0.013605442,3,4.5,13.5,3,9,20.47747469,7.484870061,63.546,2,53.20363342,14.14548475,151.60071,5,,,,26.88016357,1100100011,https://doi.org/10.1016/S0304-8853(00)00297-3
73.5,13.5,0,9,0,1,0,0,1,0,2,0,673,3600,,,,20,13.5,9,1,3,0.183673469,0.12244898,0.040816327,0.013605442,3,4.5,13.5,3,9,20.47747469,7.484870061,63.546,2,53.20363342,14.14548475,151.60071,5,,,,25.79418064,1100100011,https://doi.org/10.1016/S0304-8853(00)00297-3
73.5,13.5,0,9,0,1,0,0,1,0,2,0,673,3600,,,,,13.5,9,1,3,0.183673469,0.12244898,0.040816327,0.013605442,3,4.5,13.5,3,9,20.47747469,7.484870061,63.546,2,53.20363342,14.14548475,151.60071,5,,,,26,1100100011,https://doi.org/10.1016/S0304-8853(00)00297-3
73.5,13.5,0,9,0,1,0,0,1,0,2,0,703,3600,,,,,13.5,9,1,3,0.183673469,0.12244898,0.040816327,0.013605442,3,4.5,13.5,3,9,20.47747469,7.484870061,63.546,2,53.20363342,14.14548475,151.60071,5,,,,23.92156863,1100100011,https://doi.org/10.1016/S0304-8853(00)00297-3
73.5,13.5,0,9,0,1,0,0,1,0,2,0,703,3600,,,,20,13.5,9,1,3,0.183673469,0.12244898,0.040816327,0.013605442,3,4.5,13.5,3,9,20.47747469,7.484870061,63.546,2,53.20363342,14.14548475,151.60071,5,,,,23.73209269,1100100011,https://doi.org/10.1016/S0304-8853(00)00297-3
73.5,13.5,0,9,0,1,0,0,1,0,2,0,723,3600,,,,,13.5,9,1,3,0.183673469,0.12244898,0.040816327,0.013605442,3,4.5,13.5,3,9,20.47747469,7.484870061,63.546,2,53.20363342,14.14548475,151.60071,5,,,,23.45098039,1100100011,https://doi.org/10.1016/S0304-8853(00)00297-3
73.5,13.5,0,9,0,1,0,0,1,0,2,0,723,3600,,,,20,13.5,9,1,3,0.183673469,0.12244898,0.040816327,0.013605442,3,4.5,13.5,3,9,20.47747469,7.484870061,63.546,2,53.20363342,14.14548475,151.60071,5,,,,23.33569779,1100100011,https://doi.org/10.1016/S0304-8853(00)00297-3
73.5,13.5,0,9,0,1,0,0,1,0,2,0,733,3600,,,,,13.5,9,1,3,0.183673469,0.12244898,0.040816327,0.013605442,3,4.5,13.5,3,9,20.47747469,7.484870061,63.546,2,53.20363342,14.14548475,151.60071,5,,,,24.8627451,1100100011,https://doi.org/10.1016/S0304-8853(00)00297-3
73.5,13.5,0,9,0,1,0,0,1,0,2,0,733,3600,,,,20,13.5,9,1,3,0.183673469,0.12244898,0.040816327,0.013605442,3,4.5,13.5,3,9,20.47747469,7.484870061,63.546,2,53.20363342,14.14548475,151.60071,5,,,,24.71348299,1100100011,https://doi.org/10.1016/S0304-8853(00)00297-3
73.5,13.5,0,9,0,1,0,0,1,0,2,0,743,3600,,,,20,13.5,9,1,3,0.183673469,0.12244898,0.040816327,0.013605442,3,4.5,13.5,3,9,20.47747469,7.484870061,63.546,2,53.20363342,14.14548475,151.60071,5,,,,23.59126819,1100100011,https://doi.org/10.1016/S0304-8853(00)00297-3
73.5,13.5,0,9,0,1,0,0,1,0,2,0,743,3600,,,,,13.5,9,1,3,0.183673469,0.12244898,0.040816327,0.013605442,3,4.5,13.5,3,9,20.47747469,7.484870061,63.546,2,53.20363342,14.14548475,151.60071,5,,,,23.76470588,1100100011,https://doi.org/10.1016/S0304-8853(00)00297-3
73.5,13.5,0,9,0,1,0,0,1,0,2,0,773,3600,,,,,13.5,9,1,3,0.183673469,0.12244898,0.040816327,0.013605442,3,4.5,13.5,3,9,20.47747469,7.484870061,63.546,2,53.20363342,14.14548475,151.60071,5,,,,8.666666667,1100100011,https://doi.org/10.1016/S0304-8853(00)00297-3
73.5,13.5,0,9,0,1,0,0,1,0,2,0,773,3600,,,,20,13.5,9,1,3,0.183673469,0.12244898,0.040816327,0.013605442,3,4.5,13.5,3,9,20.47747469,7.484870061,63.546,2,53.20363342,14.14548475,151.60071,5,,,,8.558235278,1100100011,https://doi.org/10.1016/S0304-8853(00)00297-3
73.5,13.5,0,9,0,1,0,0,1,0,2,0,823,3600,,,,,13.5,9,1,3,0.183673469,0.12244898,0.040816327,0.013605442,3,4.5,13.5,3,9,20.47747469,7.484870061,63.546,2,53.20363342,14.14548475,151.60071,5,,,,1.764705882,1100100011,https://doi.org/10.1016/S0304-8853(00)00297-3
73.5,13.5,0,9,0,1,0,0,1,0,2,0,823,3600,,,,20,13.5,9,1,3,0.183673469,0.12244898,0.040816327,0.013605442,3,4.5,13.5,3,9,20.47747469,7.484870061,63.546,2,53.20363342,14.14548475,151.60071,5,,,,1.679393029,1100100011,https://doi.org/10.1016/S0304-8853(00)00297-3
73.5,13.5,0,9,0,1,0,0,1,0,2,0,873,3600,,,,,13.5,9,1,3,0.183673469,0.12244898,0.040816327,0.013605442,3,4.5,13.5,3,9,20.47747469,7.484870061,63.546,2,53.20363342,14.14548475,151.60071,5,,,,3.529411765,1100100011,https://doi.org/10.1016/S0304-8853(00)00297-3
73.5,13.5,0,9,0,1,0,0,1,0,2,0,873,3600,,,,20,13.5,9,1,3,0.183673469,0.12244898,0.040816327,0.013605442,3,4.5,13.5,3,9,20.47747469,7.484870061,63.546,2,53.20363342,14.14548475,151.60071,5,,,,3.423669643,1100100011,https://doi.org/10.1016/S0304-8853(00)00297-3
73.5,13.5,0,9,0,1,0,0,1,0,2,0,973,3600,,,,,13.5,9,1,3,0.183673469,0.12244898,0.040816327,0.013605442,3,4.5,13.5,3,9,20.47747469,7.484870061,63.546,2,53.20363342,14.14548475,151.60071,5,,,,4.431372549,1100100011,https://doi.org/10.1016/S0304-8853(00)00297-3
73.5,13.5,0,9,0,1,0,0,1,0,2,0,973,3600,,,,20,13.5,9,1,3,0.183673469,0.12244898,0.040816327,0.013605442,3,4.5,13.5,3,9,20.47747469,7.484870061,63.546,2,53.20363342,14.14548475,151.60071,5,,,,4.303527219,1100100011,https://doi.org/10.1016/S0304-8853(00)00297-3
73.5,13.5,0,9,0,1,0,0,1,0,2,0,1023,3600,,,,,13.5,9,1,3,0.183673469,0.12244898,0.040816327,0.013605442,3,4.5,13.5,3,9,20.47747469,7.484870061,63.546,2,53.20363342,14.14548475,151.60071,5,,,,4.392156863,1100100011,https://doi.org/10.1016/S0304-8853(00)00297-3
73.5,13.5,0,9,0,1,0,0,1,0,2,0,1023,3600,,,,20,13.5,9,1,3,0.183673469,0.12244898,0.040816327,0.013605442,3,4.5,13.5,3,9,20.47747469,7.484870061,63.546,2,53.20363342,14.14548475,151.60071,5,,,,4.344974825,1100100011,https://doi.org/10.1016/S0304-8853(00)00297-3
73.5,16,0,6,0,1,0,0,3,0,0,0,903,3600,,,,20,16,6,1,3,0.217687075,0.081632653,0.040816327,0.013605442,3,5.333333333,16,2,6,20.47747469,7.484870061,63.546,2,52.13963205,13.95656817,92.90637,5,,,,-0.44,1100100011,https://doi.org/10.1016/S0921-4526(01)00468-9
73.5,16.5,0,6,0,1,0,0,3,0,0,0,903,3600,,,,,16.5,6,1,3,0.224489796,0.081632653,0.040816327,0.013605442,3,5.5,16.5,2,6,20.47747469,7.484870061,63.546,2,52.13963205,13.95656817,92.90637,5,,,,-0.44,1100100011,https://doi.org/10.1016/S0921-4526(01)00468-9
73.5,16,0,6,0,1,0,0,3,0,0,0,743,3600,,,,20,16,6,1,3,0.217687075,0.081632653,0.040816327,0.013605442,3,5.333333333,16,2,6,20.47747469,7.484870061,63.546,2,52.13963205,13.95656817,92.90637,5,,,,4.4,1100100011,https://doi.org/10.1016/S0921-4526(01)00468-9
73.5,16.5,0,6,0,1,0,0,3,0,0,0,743,3600,,,,,16.5,6,1,3,0.224489796,0.081632653,0.040816327,0.013605442,3,5.5,16.5,2,6,20.47747469,7.484870061,63.546,2,52.13963205,13.95656817,92.90637,5,,,,4.4,1100100011,https://doi.org/10.1016/S0921-4526(01)00468-9
73.5,16,0,6,0,1,0,0,3,0,0,0,798,3600,,,,20,16,6,1,3,0.217687075,0.081632653,0.040816327,0.013605442,3,5.333333333,16,2,6,20.47747469,7.484870061,63.546,2,52.13963205,13.95656817,92.90637,5,,,,1.01,1100100011,https://doi.org/10.1016/S0921-4526(01)00468-9
73.5,16.5,0,6,0,1,0,0,3,0,0,0,798,3600,,,,,16.5,6,1,3,0.224489796,0.081632653,0.040816327,0.013605442,3,5.5,16.5,2,6,20.47747469,7.484870061,63.546,2,52.13963205,13.95656817,92.90637,5,,,,1.01,1100100011,https://doi.org/10.1016/S0921-4526(01)00468-9
73.5,16,0,6,0,1,0,0,3,0,0,0,848,3600,,,,20,16,6,1,3,0.217687075,0.081632653,0.040816327,0.013605442,3,5.333333333,16,2,6,20.47747469,7.484870061,63.546,2,52.13963205,13.95656817,92.90637,5,,,,-0.36,1100100011,https://doi.org/10.1016/S0921-4526(01)00468-9
73.5,16.5,0,6,0,1,0,0,3,0,0,0,848,3600,,,,,16.5,6,1,3,0.224489796,0.081632653,0.040816327,0.013605442,3,5.5,16.5,2,6,20.47747469,7.484870061,63.546,2,52.13963205,13.95656817,92.90637,5,,,,-0.36,1100100011,https://doi.org/10.1016/S0921-4526(01)00468-9
73.5,16,0,6,0,1,0,0,3,0,0,0,773,3600,,,,20,16,6,1,3,0.217687075,0.081632653,0.040816327,0.013605442,3,5.333333333,16,2,6,20.47747469,7.484870061,63.546,2,52.13963205,13.95656817,92.90637,5,,,,1.68,1100100011,https://doi.org/10.1016/S0921-4526(01)00468-9
73.5,16.5,0,6,0,1,0,0,3,0,0,0,773,3600,,,,,16.5,6,1,3,0.224489796,0.081632653,0.040816327,0.013605442,3,5.5,16.5,2,6,20.47747469,7.484870061,63.546,2,52.13963205,13.95656817,92.90637,5,,,,1.68,1100100011,https://doi.org/10.1016/S0921-4526(01)00468-9
73.5,16,0,6,0,1,0,0,3,0,0,0,823,3600,,,,20,16,6,1,3,0.217687075,0.081632653,0.040816327,0.013605442,3,5.333333333,16,2,6,20.47747469,7.484870061,63.546,2,52.13963205,13.95656817,92.90637,5,,,,0.48,1100100011,https://doi.org/10.1016/S0921-4526(01)00468-9
73.5,16.5,0,6,0,1,0,0,3,0,0,0,823,3600,,,,,16.5,6,1,3,0.224489796,0.081632653,0.040816327,0.013605442,3,5.5,16.5,2,6,20.47747469,7.484870061,63.546,2,52.13963205,13.95656817,92.90637,5,,,,0.48,1100100011,https://doi.org/10.1016/S0921-4526(01)00468-9
73.5,16,0,6,0,1,0,0,3,0,0,0,728,3600,,,,20,16,6,1,3,0.217687075,0.081632653,0.040816327,0.013605442,3,5.333333333,16,2,6,20.47747469,7.484870061,63.546,2,52.13963205,13.95656817,92.90637,5,,,,2.05,1100100011,https://doi.org/10.1016/S0921-4526(01)00468-9
73.5,16.5,0,6,0,1,0,0,3,0,0,0,728,3600,,,,,16.5,6,1,3,0.224489796,0.081632653,0.040816327,0.013605442,3,5.5,16.5,2,6,20.47747469,7.484870061,63.546,2,52.13963205,13.95656817,92.90637,5,,,,2.05,1100100011,https://doi.org/10.1016/S0921-4526(01)00468-9
79,0,0,9,0,0,0,0,0,0,0,12,935,3600,,760,829,45,0,9,0,12,0,0.113924051,0.151898734,0,,0,,0.75,,0,0,0,0,48.28856707,13.26059096,183.84,6,,175,106,0.345230474,1000100001,https://doi.org/10.1016/S0921-5107(01)00934-5
85,0,0,9,0,0,0,0,0,0,0,6,900,3600,,727,797,45,0,9,0,6,0,0.105882353,0.070588235,0,,0,,1.5,,0,0,0,0,48.28856707,13.26059096,183.84,6,,173,103,-0.005361716,1000100001,https://doi.org/10.1016/S0921-5107(01)00934-5
85,0,0,9,0,0,0,0,0,0,0,6,880,3600,,727,797,45,0,9,0,6,0,0.105882353,0.070588235,0,,0,,1.5,,0,0,0,0,48.28856707,13.26059096,183.84,6,,153,83,0.060179257,1000100001,https://doi.org/10.1016/S0921-5107(01)00934-5
79,0,0,9,0,0,0,0,0,0,0,12,900,3600,,760,829,45,0,9,0,12,0,0.113924051,0.151898734,0,,0,,0.75,,0,0,0,0,48.28856707,13.26059096,183.84,6,,140,71,0.444942382,1000100001,https://doi.org/10.1016/S0921-5107(01)00934-5
85,0,0,9,0,0,0,0,0,0,0,6,935,3600,,727,797,45,0,9,0,6,0,0.105882353,0.070588235,0,,0,,1.5,,0,0,0,0,48.28856707,13.26059096,183.84,6,,208,138,-0.584747119,1000100001,https://doi.org/10.1016/S0921-5107(01)00934-5
85,0,0,9,0,0,0,0,0,0,0,6,830,3600,,727,797,45,0,9,0,6,0,0.105882353,0.070588235,0,,0,,1.5,,0,0,0,0,48.28856707,13.26059096,183.84,6,,103,33,0.196462868,1000100001,https://doi.org/10.1016/S0921-5107(01)00934-5
85,0,0,9,0,0,0,0,0,0,0,6,970,3600,,727,797,45,0,9,0,6,0,0.105882353,0.070588235,0,,0,,1.5,,0,0,0,0,48.28856707,13.26059096,183.84,6,,243,173,-1.531930218,1000100001,https://doi.org/10.1016/S0921-5107(01)00934-5
85,0,0,9,0,0,0,0,0,0,0,6,1000,3600,,727,797,45,0,9,0,6,0,0.105882353,0.070588235,0,,0,,1.5,,0,0,0,0,48.28856707,13.26059096,183.84,6,,273,203,-2.446542894,1000100001,https://doi.org/10.1016/S0921-5107(01)00934-5
79,0,0,9,0,0,0,0,0,0,0,12,830,3600,,760,829,45,0,9,0,12,0,0.113924051,0.151898734,0,,0,,0.75,,0,0,0,0,48.28856707,13.26059096,183.84,6,,70,1,0.815380922,1000100001,https://doi.org/10.1016/S0921-5107(01)00934-5
85,0,0,9,0,0,0,0,0,0,0,6,795,3600,,727,797,45,0,9,0,6,0,0.105882353,0.070588235,0,,0,,1.5,,0,0,0,0,48.28856707,13.26059096,183.84,6,,68,-2,0.32634443,1000100001,https://doi.org/10.1016/S0921-5107(01)00934-5
79,0,0,9,0,0,0,0,0,0,0,12,975,3600,,760,829,45,0,9,0,12,0,0.113924051,0.151898734,0,,0,,0.75,,0,0,0,0,48.28856707,13.26059096,183.84,6,,215,146,-0.856274008,1000100001,https://doi.org/10.1016/S0921-5107(01)00934-5
79,0,0,9,0,0,0,0,0,0,0,12,1000,3600,,760,829,45,0,9,0,12,0,0.113924051,0.151898734,0,,0,,0.75,,0,0,0,0,48.28856707,13.26059096,183.84,6,,240,171,-1.74271767,1000100001,https://doi.org/10.1016/S0921-5107(01)00934-5
79,0,0,9,0,0,0,0,0,0,0,12,795,3600,,760,829,45,0,9,0,12,0,0.113924051,0.151898734,0,,0,,0.75,,0,0,0,0,48.28856707,13.26059096,183.84,6,,35,-34,0.973431498,1000100001,https://doi.org/10.1016/S0921-5107(01)00934-5
85,0,0,9,0,0,0,0,0,0,0,6,725,3600,,727,797,45,0,9,0,6,0,0.105882353,0.070588235,0,,0,,1.5,,0,0,0,0,48.28856707,13.26059096,183.84,6,,-2,-72,0.41509283,1000100001,https://doi.org/10.1016/S0921-5107(01)00934-5
79,0,0,9,0,0,0,0,0,0,0,12,725,3600,,760,829,45,0,9,0,12,0,0.113924051,0.151898734,0,,0,,0.75,,0,0,0,0,48.28856707,13.26059096,183.84,6,,-35,-104,1.93621959,1000100001,https://doi.org/10.1016/S0921-5107(01)00934-5
79,0,0,9,0,0,0,0,0,0,0,12,880,3600,,760,829,45,0,9,0,12,0,0.113924051,0.151898734,0,,0,,0.75,,0,0,0,0,48.28856707,13.26059096,183.84,6,,120,51,0.566421255,1000100001,https://doi.org/10.1016/S0921-5107(01)00934-5
85,0,0,8,0,0,0,1.2,5.8,0,0,0,923,300,,,,25,0,8,0,7,0,0.094117647,0.082352941,0,,0,,1.142857143,,0,0,0,0,53.26741711,14.15381173,92.61796371,4.828571429,,,,0,1000100001,https://doi.org/10.1016/S1359-6454(01)00274-9
86,0,0,6,0,1,0,3.5,3.5,0,0,0,873,300,,,,25,0,6,1,7,0,0.069767442,0.081395349,0.011627907,7,0,0,0.857142857,6,20.47747469,7.484870061,63.546,2,55.42900515,14.53186187,92.065185,4.5,,,,-0.1,1000100011,https://doi.org/10.1016/S1359-6454(01)00274-9
