Repository: yuhaowang2018/Machine_learning_approach_to_Iron_based_soft_magnetic_nanocrystalline_materials_design

# Machine learning approach to Fe-based soft magnetic nanocrystalline materials design

## Regression Analysis and Optimization
In this notebook, the flollowing tasks are performed:
* exploratory-data-analysis (EDA), feature engineering. 
* Hypothesis testing for linear regression.
* Distribution transformation.
* Feature selection using LASSO.
* Regression model using linear regression.
* Optimizing magnetic property based on regression models by changing material processing conditions.

File: First iteration optimization/Coercivity7-26.csv (part 3 of 5)
Fe,Si,C,Al,B,P,Ga,Ge,Cu,Ag,Au,Zn,Ti,V,Cr,Zr,Nb,Mo,Hf,Ta,W,Ce,U,Annealing temperature (K),Annealing Time (s),Primary Crystallization Onset (K),Primary Crystallization Peak (K),Secondary Crystallization Peak (K),Longitudinal Annealing field,Transverse Annealing field,Ribbon Thickness (um),Total SiCAl,Total BP,Total GaGe,Total Late Transition,Total Early Transition,Relative to Fe SiCAl,Relative to Fe BP,Relative to Fe GaGe,Relative to Fe Early,Relative to Fe Late,Relative to Late Early,Relative to Early SiCAl,Relative to Late SiCAl,Relative to Early BP,Relative to Late BP,Relative to Early GaGe,Relative to Late GaGe,Late Weighted Volume,Late Weighted Area,Late Weighted Mass,Late Mean Electrons,Early Weighted Volume,Early Weighted Area,Early Weighted Mass,Early Mean Electrons,Delta T0,Delta T1,Delta T2,Coercivity,Composition ID,Reference DOI
81,4,0,0,11,2,0,0,1,0,0,0,0,1,0,0,0,0,0,0,0,0,0,698,600,,696,817,0,0,22.5,4,13,0,1,1,0.049382716,0.160493827,0,0.012345679,0.012345679,1,4,4,13,13,0,0,20.47747469,7.484870061,63.546,2,33.5861886,10.40975436,50.9415,5,,2,-119,8.055993413,1100110011,https://doi.org/10.1016/j.jallcom.2014.10.202
81,4,0,0,11,2,0,0,1,0,0,0,0,1,0,0,0,0,0,0,0,0,0,698,60,,696,817,0,0,22.5,4,13,0,1,1,0.049382716,0.160493827,0,0.012345679,0.012345679,1,4,4,13,13,0,0,20.47747469,7.484870061,63.546,2,33.5861886,10.40975436,50.9415,5,,2,-119,7.079107512,1100110011,https://doi.org/10.1016/j.jallcom.2014.10.202
81,4,0,0,11,2,0,0,1,0,0,0,0,1,0,0,0,0,0,0,0,0,0,698,300,,696,817,0,0,22.5,4,13,0,1,1,0.049382716,0.160493827,0,0.012345679,0.012345679,1,4,4,13,13,0,0,20.47747469,7.484870061,63.546,2,33.5861886,10.40975436,50.9415,5,,2,-119,5.626602338,1100110011,https://doi.org/10.1016/j.jallcom.2014.10.202
81,4,0,0,11,2,0,0,1,0,0,0,0,1,0,0,0,0,0,0,0,0,0,698,180,,696,817,0,0,22.5,4,13,0,1,1,0.049382716,0.160493827,0,0.012345679,0.012345679,1,4,4,13,13,0,0,20.47747469,7.484870061,63.546,2,33.5861886,10.40975436,50.9415,5,,2,-119,5.043141569,1100110011,https://doi.org/10.1016/j.jallcom.2014.10.202
73.5,13.5,0,0,9,0,0,0,0.5,0,0,0.5,0,0,0,0,3,0,0,0,0,0,0,803,1800,,,,0,0,25,13.5,9,0,1,3,0.183673469,0.12244898,0,0.040816327,0.013605442,3,4.5,13.5,3,9,0,0,19.85502462,7.331612674,64.463,2,52.13963205,13.95656817,92.90637,5,,,,0.06,1100100011,https://doi.org/10.1016/j.jmmm.2006.01.057
73.5,13.5,0,0,9,0,0,0,0.5,0.5,0,0,0,0,0,0,3,0,0,0,0,0,0,828,1800,,,,0,0,25,13.5,9,0,1,3,0.183673469,0.12244898,0,0.040816327,0.013605442,3,4.5,13.5,3,9,0,0,25.32543643,8.588465646,85.7071,1.5,52.13963205,13.95656817,92.90637,5,,,,0.046,1100100011,https://doi.org/10.1016/j.jmmm.2006.01.057
73.5,13.5,0,0,9,0,0,0,0,0,1,0,0,0,0,0,3,0,0,0,0,0,0,803,5400,,,,0,0,25,13.5,9,0,1,3,0.183673469,0.12244898,0,0.040816327,0.013605442,3,4.5,13.5,3,9,0,0,35.38507627,10.77821289,196.966569,3,52.13963205,13.95656817,92.90637,5,,,,0.022,1100100011,https://doi.org/10.1016/j.jmmm.2006.01.057
72.5,13.5,0,0,9,0,0,0,1,0,0,0,0,2,0,0,1,1,0,0,0,0,0,813,1800,,,,0,0,,13.5,9,0,1,4,0.186206897,0.124137931,0,0.055172414,0.013793103,4,3.375,13.5,2.25,9,0,0,20.47747469,7.484870061,63.546,2,41.34589964,11.90690637,72.68,5.25,,,,1.13,1100100011,https://doi.org/10.1016/j.jmmm.2010.05.008
72.5,13.5,0,0,9,0,0,0,1,0,0,0,0,2,0,0,0,2,0,0,0,0,0,813,1800,,,,0,0,,13.5,9,0,1,4,0.186206897,0.124137931,0,0.055172414,0.013793103,4,3.375,13.5,2.25,9,0,0,20.47747469,7.484870061,63.546,2,39.82888895,11.63065148,73.45,5.5,,,,1.06,1100100011,https://doi.org/10.1016/j.jmmm.2010.05.008
72.5,13.5,0,0,9,0,0,0,1,0,0,0,0,2,0,0,0,1,0,0,1,0,0,813,1800,,,,0,0,,13.5,9,0,1,4,0.186206897,0.124137931,0,0.055172414,0.013793103,4,3.375,13.5,2.25,9,0,0,20.47747469,7.484870061,63.546,2,40.38313339,11.73291207,95.42,5.5,,,,0.78,1100100011,https://doi.org/10.1016/j.jmmm.2010.05.008
72.5,13.5,0,0,9,0,0,0,1,0,0,0,0,2,0,0,2,0,0,0,0,0,0,813,1800,,,,0,0,,13.5,9,0,1,4,0.186206897,0.124137931,0,0.055172414,0.013793103,4,3.375,13.5,2.25,9,0,0,20.47747469,7.484870061,63.546,2,42.86291032,12.18316127,71.9239,5,,,,0.56,1100100011,https://doi.org/10.1016/j.jmmm.2010.05.008
84,2,0,0,8,4,0,0,1,0,0,0,0,0,0,0,0,1,0,0,0,0,0,773,600,,668,1441,0,0,19.5,2,12,0,1,1,0.023809524,0.142857143,0,0.011904762,0.011904762,1,2,2,12,12,0,0,20.47747469,7.484870061,63.546,2,46.0715893,12.85154859,95.95,6,,105,-668,26.55280207,1100110011,https://doi.org/10.1016/j.jnoncrysol.2017.12.003
85,2,0,0,8,4,0,0,1,0,0,0,0,0,0,0,0,0,0,0,0,0,0,758,600,,659,1418,0,0,19.5,2,12,0,1,0,0.023529412,0.141176471,0,0,0.011764706,0,,2,,12,,0,20.47747469,7.484870061,63.546,2,0,0,0,0,,99,-660,25.85551647,1100110010,https://doi.org/10.1016/j.jnoncrysol.2017.12.003
85,2,0,0,8,4,0,0,1,0,0,0,0,0,0,0,0,0,0,0,0,0,0,653,600,,659,1311,0,0,19.5,2,12,0,1,0,0.023529412,0.141176471,0,0,0.011764706,0,,2,,12,,0,20.47747469,7.484870061,63.546,2,0,0,0,0,,-6,-658,21.75252117,1100110010,https://doi.org/10.1016/j.jnoncrysol.2017.12.003
84,2,0,0,8,4,0,0,1,0,0,0,0,0,0,0,0,1,0,0,0,0,0,653,600,,668,1320,0,0,19.5,2,12,0,1,1,0.023809524,0.142857143,0,0.011904762,0.011904762,1,2,2,12,12,0,0,20.47747469,7.484870061,63.546,2,46.0715893,12.85154859,95.95,6,,-15,-667,18.50289045,1100110011,https://doi.org/10.1016/j.jnoncrysol.2017.12.003
83,2,0,0,8,4,0,0,1,0,0,0,0,0,0,0,0,2,0,0,0,0,0,788,600,,678,1465,0,0,19.5,2,12,0,1,2,0.024096386,0.144578313,0,0.024096386,0.012048193,2,1,2,6,12,0,0,20.47747469,7.484870061,63.546,2,46.0715893,12.85154859,95.95,6,,110,-677,16.20881729,1100110011,https://doi.org/10.1016/j.jnoncrysol.2017.12.003
85,2,0,0,8,4,0,0,1,0,0,0,0,0,0,0,0,0,0,0,0,0,0,744,600,,659,1404,0,0,19.5,2,12,0,1,0,0.023529412,0.141176471,0,0,0.011764706,0,,2,,12,,0,20.47747469,7.484870061,63.546,2,0,0,0,0,,85,-660,15.66787633,1100110010,https://doi.org/10.1016/j.jnoncrysol.2017.12.003
85,2,0,0,8,4,0,0,1,0,0,0,0,0,0,0,0,0,0,0,0,0,0,668,600,,659,1328,0,0,19.5,2,12,0,1,0,0.023529412,0.141176471,0,0,0.011764706,0,,2,,12,,0,20.47747469,7.484870061,63.546,2,0,0,0,0,,9,-660,15.58060494,1100110010,https://doi.org/10.1016/j.jnoncrysol.2017.12.003
83,2,0,0,8,4,0,0,1,0,0,0,0,0,0,0,0,2,0,0,0,0,0,653,600,,678,1330,0,0,19.5,2,12,0,1,2,0.024096386,0.144578313,0,0.024096386,0.012048193,2,1,2,6,12,0,0,20.47747469,7.484870061,63.546,2,46.0715893,12.85154859,95.95,6,,-25,-677,15.43789784,1100110011,https://doi.org/10.1016/j.jnoncrysol.2017.12.003
84,2,0,0,8,4,0,0,1,0,0,0,0,0,0,0,0,1,0,0,0,0,0,668,600,,668,1337,0,0,19.5,2,12,0,1,1,0.023809524,0.142857143,0,0.011904762,0.011904762,1,2,2,12,12,0,0,20.47747469,7.484870061,63.546,2,46.0715893,12.85154859,95.95,6,,0,-669,11.48163891,1100110011,https://doi.org/10.1016/j.jnoncrysol.2017.12.003
84,2,0,0,8,4,0,0,1,0,0,0,0,0,0,0,0,1,0,0,0,0,0,758,600,,668,1427,0,0,19.5,2,12,0,1,1,0.023809524,0.142857143,0,0.011904762,0.011904762,1,2,2,12,12,0,0,20.47747469,7.484870061,63.546,2,46.0715893,12.85154859,95.95,6,,90,-669,10.56743674,1100110011,https://doi.org/10.1016/j.jnoncrysol.2017.12.003
85,2,0,0,8,4,0,0,1,0,0,0,0,0,0,0,0,0,0,0,0,0,0,683,600,,659,1344,0,0,19.5,2,12,0,1,0,0.023529412,0.141176471,0,0,0.011764706,0,,2,,12,,0,20.47747469,7.484870061,63.546,2,0,0,0,0,,24,-661,10.22118494,1100110010,https://doi.org/10.1016/j.jnoncrysol.2017.12.003
85,2,0,0,8,4,0,0,1,0,0,0,0,0,0,0,0,0,0,0,0,0,0,728,600,,659,1389,0,0,19.5,2,12,0,1,0,0.023529412,0.141176471,0,0,0.011764706,0,,2,,12,,0,20.47747469,7.484870061,63.546,2,0,0,0,0,,69,-661,9.468596467,1100110010,https://doi.org/10.1016/j.jnoncrysol.2017.12.003
83,2,0,0,8,4,0,0,1,0,0,0,0,0,0,0,0,2,0,0,0,0,0,668,600,,678,1347,0,0,19.5,2,12,0,1,2,0.024096386,0.144578313,0,0.024096386,0.012048193,2,1,2,6,12,0,0,20.47747469,7.484870061,63.546,2,46.0715893,12.85154859,95.95,6,,-10,-679,8.859777761,1100110011,https://doi.org/10.1016/j.jnoncrysol.2017.12.003
84,2,0,0,8,4,0,0,1,0,0,0,0,0,0,0,0,1,0,0,0,0,0,683,600,,668,1352,0,0,19.5,2,12,0,1,1,0.023809524,0.142857143,0,0.011904762,0.011904762,1,2,2,12,12,0,0,20.47747469,7.484870061,63.546,2,46.0715893,12.85154859,95.95,6,,15,-669,8.190210018,1100110011,https://doi.org/10.1016/j.jnoncrysol.2017.12.003
85,2,0,0,8,4,0,0,1,0,0,0,0,0,0,0,0,0,0,0,0,0,0,698,600,,659,1359,0,0,19.5,2,12,0,1,0,0.023529412,0.141176471,0,0,0.011764706,0,,2,,12,,0,20.47747469,7.484870061,63.546,2,0,0,0,0,,39,-661,7.853035149,1100110010,https://doi.org/10.1016/j.jnoncrysol.2017.12.003
85,2,0,0,8,4,0,0,1,0,0,0,0,0,0,0,0,0,0,0,0,0,0,713,600,,659,1374,0,0,19.5,2,12,0,1,0,0.023529412,0.141176471,0,0,0.011764706,0,,2,,12,,0,20.47747469,7.484870061,63.546,2,0,0,0,0,,54,-661,7.663703601,1100110010,https://doi.org/10.1016/j.jnoncrysol.2017.12.003
83,2,0,0,8,4,0,0,1,0,0,0,0,0,0,0,0,2,0,0,0,0,0,773,600,,678,1452,0,0,19.5,2,12,0,1,2,0.024096386,0.144578313,0,0.024096386,0.012048193,2,1,2,6,12,0,0,20.47747469,7.484870061,63.546,2,46.0715893,12.85154859,95.95,6,,95,-679,7.313466804,1100110011,https://doi.org/10.1016/j.jnoncrysol.2017.12.003
83,2,0,0,8,4,0,0,1,0,0,0,0,0,0,0,0,2,0,0,0,0,0,683,600,,678,1363,0,0,19.5,2,12,0,1,2,0.024096386,0.144578313,0,0.024096386,0.012048193,2,1,2,6,12,0,0,20.47747469,7.484870061,63.546,2,46.0715893,12.85154859,95.95,6,,5,-680,6.639205622,1100110011,https://doi.org/10.1016/j.jnoncrysol.2017.12.003
84,2,0,0,8,4,0,0,1,0,0,0,0,0,0,0,0,1,0,0,0,0,0,744,600,,668,1413,0,0,19.5,2,12,0,1,1,0.023809524,0.142857143,0,0.011904762,0.011904762,1,2,2,12,12,0,0,20.47747469,7.484870061,63.546,2,46.0715893,12.85154859,95.95,6,,76,-669,6.251332759,1100110011,https://doi.org/10.1016/j.jnoncrysol.2017.12.003
84,2,0,0,8,4,0,0,1,0,0,0,0,0,0,0,0,1,0,0,0,0,0,698,600,,668,1368,0,0,19.5,2,12,0,1,1,0.023809524,0.142857143,0,0.011904762,0.011904762,1,2,2,12,12,0,0,20.47747469,7.484870061,63.546,2,46.0715893,12.85154859,95.95,6,,30,-670,6.154364544,1100110011,https://doi.org/10.1016/j.jnoncrysol.2017.12.003
84,2,0,0,8,4,0,0,1,0,0,0,0,0,0,0,0,1,0,0,0,0,0,713,600,,668,1383,0,0,19.5,2,12,0,1,1,0.023809524,0.142857143,0,0.011904762,0.011904762,1,2,2,12,12,0,0,20.47747469,7.484870061,63.546,2,46.0715893,12.85154859,95.95,6,,45,-670,6.149671105,1100110011,https://doi.org/10.1016/j.jnoncrysol.2017.12.003
84,2,0,0,8,4,0,0,1,0,0,0,0,0,0,0,0,1,0,0,0,0,0,728,600,,668,1398,0,0,19.5,2,12,0,1,1,0.023809524,0.142857143,0,0.011904762,0.011904762,1,2,2,12,12,0,0,20.47747469,7.484870061,63.546,2,46.0715893,12.85154859,95.95,6,,60,-670,6.145066222,1100110011,https://doi.org/10.1016/j.jnoncrysol.2017.12.003
83,2,0,0,8,4,0,0,1,0,0,0,0,0,0,0,0,2,0,0,0,0,0,698,600,,678,1378,0,0,19.5,2,12,0,1,2,0.024096386,0.144578313,0,0.024096386,0.012048193,2,1,2,6,12,0,0,20.47747469,7.484870061,63.546,2,46.0715893,12.85154859,95.95,6,,20,-680,5.415812107,1100110011,https://doi.org/10.1016/j.jnoncrysol.2017.12.003
83,2,0,0,8,4,0,0,1,0,0,0,0,0,0,0,0,2,0,0,0,0,0,744,600,,678,1423,0,0,19.5,2,12,0,1,2,0.024096386,0.144578313,0,0.024096386,0.012048193,2,1,2,6,12,0,0,20.47747469,7.484870061,63.546,2,46.0715893,12.85154859,95.95,6,,66,-679,5.032721238,1100110011,https://doi.org/10.1016/j.jnoncrysol.2017.12.003
83,2,0,0,8,4,0,0,1,0,0,0,0,0,0,0,0,2,0,0,0,0,0,713,600,,678,1393,0,0,19.5,2,12,0,1,2,0.024096386,0.144578313,0,0.024096386,0.012048193,2,1,2,6,12,0,0,20.47747469,7.484870061,63.546,2,46.0715893,12.85154859,95.95,6,,35,-680,5.004914827,1100110011,https://doi.org/10.1016/j.jnoncrysol.2017.12.003
83,2,0,0,8,4,0,0,1,0,0,0,0,0,0,0,0,2,0,0,0,0,0,728,600,,678,1408,0,0,19.5,2,12,0,1,2,0.024096386,0.144578313,0,0.024096386,0.012048193,2,1,2,6,12,0,0,20.47747469,7.484870061,63.546,2,46.0715893,12.85154859,95.95,6,,50,-680,4.9264547,1100110011,https://doi.org/10.1016/j.jnoncrysol.2017.12.003
83,2,0,0,8,4,0,0,1,0,0,0,0,0,0,0,0,2,0,0,0,0,0,758,600,,678,1437,0,0,19.5,2,12,0,1,2,0.024096386,0.144578313,0,0.024096386,0.012048193,2,1,2,6,12,0,0,20.47747469,7.484870061,63.546,2,46.0715893,12.85154859,95.95,6,,80,-679,4.843655356,1100110011,https://doi.org/10.1016/j.jnoncrysol.2017.12.003
73.5,7.5,0,0,9,0,0,6,1,0,0,0,0,0,0,0,3,0,0,0,0,0,0,873,3600,,799,984,0,0,,7.5,9,6,1,3,0.102040816,0.12244898,0.081632653,0.040816327,0.013605442,3,2.5,7.5,3,9,2,6,20.47747469,7.484870061,63.546,2,52.13963205,13.95656817,92.90637,5,,74,-111,14.6059286,1100100111,https://doi.org/10.1016/j.physb.2004.09.050
73.5,0,0,0,9,0,0,13.5,1,0,0,0,0,0,0,0,3,0,0,0,0,0,0,573,3600,,745,969,0,0,,0,9,13.5,1,3,0,0.12244898,0.183673469,0.040816327,0.013605442,3,0,0,3,9,4.5,13.5,20.47747469,7.484870061,63.546,2,52.13963205,13.95656817,92.90637,5,,-172,-396,10.32129197,1000100111,https://doi.org/10.1016/j.physb.2004.09.050
73.5,0,0,0,9,0,0,13.5,1,0,0,0,0,0,0,0,3,0,0,0,0,0,0,773,3600,,745,969,0,0,,0,9,13.5,1,3,0,0.12244898,0.183673469,0.040816327,0.013605442,3,0,0,3,9,4.5,13.5,20.47747469,7.484870061,63.546,2,52.13963205,13.95656817,92.90637,5,,28,-196,9.498193795,1000100111,https://doi.org/10.1016/j.physb.2004.09.050
73.5,0,0,0,9,0,0,13.5,1,0,0,0,0,0,0,0,3,0,0,0,0,0,0,813,3600,,745,969,0,0,,0,9,13.5,1,3,0,0.12244898,0.183673469,0.040816327,0.013605442,3,0,0,3,9,4.5,13.5,20.47747469,7.484870061,63.546,2,52.13963205,13.95656817,92.90637,5,,68,-156,7.187473438,1000100111,https://doi.org/10.1016/j.physb.2004.09.050
73.5,3.5,0,0,9,0,0,10,1,0,0,0,0,0,0,0,3,0,0,0,0,0,0,573,3600,,766,966,0,0,,3.5,9,10,1,3,0.047619048,0.12244898,0.136054422,0.040816327,0.013605442,3,1.166666667,3.5,3,9,3.333333333,10,20.47747469,7.484870061,63.546,2,52.13963205,13.95656817,92.90637,5,,-193,-393,6.936676583,1100100111,https://doi.org/10.1016/j.physb.2004.09.050
73.5,7.5,0,0,9,0,0,6,1,0,0,0,0,0,0,0,3,0,0,0,0,0,0,573,3600,,799,984,0,0,,7.5,9,6,1,3,0.102040816,0.12244898,0.081632653,0.040816327,0.013605442,3,2.5,7.5,3,9,2,6,20.47747469,7.484870061,63.546,2,52.13963205,13.95656817,92.90637,5,,-226,-411,6.282830429,1100100111,https://doi.org/10.1016/j.physb.2004.09.050
73.5,0,0,0,9,0,0,13.5,1,0,0,0,0,0,0,0,3,0,0,0,0,0,0,723,3600,,745,969,0,0,,0,9,13.5,1,3,0,0.12244898,0.183673469,0.040816327,0.013605442,3,0,0,3,9,4.5,13.5,20.47747469,7.484870061,63.546,2,52.13963205,13.95656817,92.90637,5,,-22,-246,5.002071823,1000100111,https://doi.org/10.1016/j.physb.2004.09.050
73.5,0,0,0,9,0,0,13.5,1,0,0,0,0,0,0,0,3,0,0,0,0,0,0,673,3600,,745,969,0,0,,0,9,13.5,1,3,0,0.12244898,0.183673469,0.040816327,0.013605442,3,0,0,3,9,4.5,13.5,20.47747469,7.484870061,63.546,2,52.13963205,13.95656817,92.90637,5,,-72,-296,4.505896728,1000100111,https://doi.org/10.1016/j.physb.2004.09.050
73.5,3.5,0,0,9,0,0,10,1,0,0,0,0,0,0,0,3,0,0,0,0,0,0,813,3600,,766,966,0,0,,3.5,9,10,1,3,0.047619048,0.12244898,0.136054422,0.040816327,0.013605442,3,1.166666667,3.5,3,9,3.333333333,10,20.47747469,7.484870061,63.546,2,52.13963205,13.95656817,92.90637,5,,47,-153,3.37978113,1100100111,https://doi.org/10.1016/j.physb.2004.09.050
73.5,7.5,0,0,9,0,0,6,1,0,0,0,0,0,0,0,3,0,0,0,0,0,0,673,3600,,799,984,0,0,,7.5,9,6,1,3,0.102040816,0.12244898,0.081632653,0.040816327,0.013605442,3,2.5,7.5,3,9,2,6,20.47747469,7.484870061,63.546,2,52.13963205,13.95656817,92.90637,5,,-126,-311,3.352050574,1100100111,https://doi.org/10.1016/j.physb.2004.09.050
73.5,3.5,0,0,9,0,0,10,1,0,0,0,0,0,0,0,3,0,0,0,0,0,0,723,3600,,766,966,0,0,,3.5,9,10,1,3,0.047619048,0.12244898,0.136054422,0.040816327,0.013605442,3,1.166666667,3.5,3,9,3.333333333,10,20.47747469,7.484870061,63.546,2,52.13963205,13.95656817,92.90637,5,,-43,-243,2.771302592,1100100111,https://doi.org/10.1016/j.physb.2004.09.050
73.5,3.5,0,0,9,0,0,10,1,0,0,0,0,0,0,0,3,0,0,0,0,0,0,773,3600,,766,966,0,0,,3.5,9,10,1,3,0.047619048,0.12244898,0.136054422,0.040816327,0.013605442,3,1.166666667,3.5,3,9,3.333333333,10,20.47747469,7.484870061,63.546,2,52.13963205,13.95656817,92.90637,5,,7,-193,2.036708457,1100100111,https://doi.org/10.1016/j.physb.2004.09.050
73.5,3.5,0,0,9,0,0,10,1,0,0,0,0,0,0,0,3,0,0,0,0,0,0,673,3600,,766,966,0,0,,3.5,9,10,1,3,0.047619048,0.12244898,0.136054422,0.040816327,0.013605442,3,1.166666667,3.5,3,9,3.333333333,10,20.47747469,7.484870061,63.546,2,52.13963205,13.95656817,92.90637,5,,-93,-293,1.275127497,1100100111,https://doi.org/10.1016/j.physb.2004.09.050
73.5,7.5,0,0,9,0,0,6,1,0,0,0,0,0,0,0,3,0,0,0,0,0,0,723,3600,,799,984,0,0,,7.5,9,6,1,3,0.102040816,0.12244898,0.081632653,0.040816327,0.013605442,3,2.5,7.5,3,9,2,6,20.47747469,7.484870061,63.546,2,52.13963205,13.95656817,92.90637,5,,-76,-261,1.194379516,1100100111,https://doi.org/10.1016/j.physb.2004.09.050
73.5,7.5,0,0,9,0,0,6,1,0,0,0,0,0,0,0,3,0,0,0,0,0,0,773,3600,,799,984,0,0,,7.5,9,6,1,3,0.102040816,0.12244898,0.081632653,0.040816327,0.013605442,3,2.5,7.5,3,9,2,6,20.47747469,7.484870061,63.546,2,52.13963205,13.95656817,92.90637,5,,-26,-211,0.498193795,1100100111,https://doi.org/10.1016/j.physb.2004.09.050
73.5,7.5,0,0,9,0,0,6,1,0,0,0,0,0,0,0,3,0,0,0,0,0,0,813,3600,,799,984,0,0,,7.5,9,6,1,3,0.102040816,0.12244898,0.081632653,0.040816327,0.013605442,3,2.5,7.5,3,9,2,6,20.47747469,7.484870061,63.546,2,52.13963205,13.95656817,92.90637,5,,14,-171,0.456651084,1100100111,https://doi.org/10.1016/j.physb.2004.09.050
70.5,13.5,0,0,9,0,0,0,1,0,0,0,0,0,0,0,3,3,0,0,0,0,0,998,3600,,852,975,0,0,25,13.5,9,0,1,6,0.191489362,0.127659574,0,0.085106383,0.014184397,6,2.25,13.5,1.5,9,0,0,20.47747469,7.484870061,63.546,2,49.10561067,13.40405838,94.43,5.5,,146,23,1355.855856,1100100011,https://doi.org/10.1016/S0022-3093(01)00598-1
72.5,13.5,0,0,9,0,0,0,1,0,0,0,0,0,0,0,3,1,0,0,0,0,0,998,3600,,825,969,0,0,25,13.5,9,0,1,4,0.186206897,0.124137931,0,0.055172414,0.013793103,4,3.375,13.5,2.25,9,0,0,20.47747469,7.484870061,63.546,2,50.62262136,13.68031328,93.67,5.25,,173,29,1346.846847,1100100011,https://doi.org/10.1016/S0022-3093(01)00598-1
72.5,13.5,0,0,9,0,0,0,1,0,0,0,0,0,0,0,3,1,0,0,0,0,0,973,3600,,825,969,0,0,25,13.5,9,0,1,4,0.186206897,0.124137931,0,0.055172414,0.013793103,4,3.375,13.5,2.25,9,0,0,20.47747469,7.484870061,63.546,2,50.62262136,13.68031328,93.67,5.25,,148,4,792.7927928,1100100011,https://doi.org/10.1016/S0022-3093(01)00598-1
68.5,13.5,0,0,9,0,0,0,1,0,0,0,0,0,0,0,3,5,0,0,0,0,0,998,3600,,867,991,0,0,25,13.5,9,0,1,8,0.197080292,0.131386861,0,0.116788321,0.01459854,8,1.6875,13.5,1.125,9,0,0,20.47747469,7.484870061,63.546,2,48.34710533,13.26593094,94.81,5.625,,131,7,617.1171171,1100100011,https://doi.org/10.1016/S0022-3093(01)00598-1
70.5,13.5,0,0,9,0,0,0,1,0,0,0,0,0,0,0,3,3,0,0,0,0,0,948,3600,,852,975,0,0,25,13.5,9,0,1,6,0.191489362,0.127659574,0,0.085106383,0.014184397,6,2.25,13.5,1.5,9,0,0,20.47747469,7.484870061,63.546,2,49.10561067,13.40405838,94.43,5.5,,96,-27,17.73918742,1100100011,https://doi.org/10.1016/S0022-3093(01)00598-1
72.5,13.5,0,0,9,0,0,0,1,0,0,0,0,0,0,0,3,1,0,0,0,0,0,948,3600,,825,969,0,0,25,13.5,9,0,1,4,0.186206897,0.124137931,0,0.055172414,0.013793103,4,3.375,13.5,2.25,9,0,0,20.47747469,7.484870061,63.546,2,50.62262136,13.68031328,93.67,5.25,,123,-21,12.07732634,1100100011,https://doi.org/10.1016/S0022-3093(01)00598-1
70.5,13.5,0,0,9,0,0,0,1,0,0,0,0,0,0,0,3,3,0,0,0,0,0,923,3600,,852,975,0,0,25,13.5,9,0,1,6,0.191489362,0.127659574,0,0.085106383,0.014184397,6,2.25,13.5,1.5,9,0,0,20.47747469,7.484870061,63.546,2,49.10561067,13.40405838,94.43,5.5,,71,-52,10.26867628,1100100011,https://doi.org/10.1016/S0022-3093(01)00598-1
72.5,13.5,0,0,9,0,0,0,1,0,0,0,0,0,0,0,3,1,0,0,0,0,0,923,3600,,825,969,0,0,25,13.5,9,0,1,4,0.186206897,0.124137931,0,0.055172414,0.013793103,4,3.375,13.5,2.25,9,0,0,20.47747469,7.484870061,63.546,2,50.62262136,13.68031328,93.67,5.25,,98,-46,9.141546527,1100100011,https://doi.org/10.1016/S0022-3093(01)00598-1
68.5,13.5,0,0,9,0,0,0,1,0,0,0,0,0,0,0,3,5,0,0,0,0,0,698,3600,,867,991,0,0,25,13.5,9,0,1,8,0.197080292,0.131386861,0,0.116788321,0.01459854,8,1.6875,13.5,1.125,9,0,0,20.47747469,7.484870061,63.546,2,48.34710533,13.26593094,94.81,5.625,,-169,-293,7.54259502,1100100011,https://doi.org/10.1016/S0022-3093(01)00598-1
70.5,13.5,0,0,9,0,0,0,1,0,0,0,0,0,0,0,3,3,0,0,0,0,0,698,3600,,852,975,0,0,25,13.5,9,0,1,6,0.191489362,0.127659574,0,0.085106383,0.014184397,6,2.25,13.5,1.5,9,0,0,20.47747469,7.484870061,63.546,2,49.10561067,13.40405838,94.43,5.5,,-154,-277,5.078636959,1100100011,https://doi.org/10.1016/S0022-3093(01)00598-1
68.5,13.5,0,0,9,0,0,0,1,0,0,0,0,0,0,0,3,5,0,0,0,0,0,898,3600,,867,991,0,0,25,13.5,9,0,1,8,0.197080292,0.131386861,0,0.116788321,0.01459854,8,1.6875,13.5,1.125,9,0,0,20.47747469,7.484870061,63.546,2,48.34710533,13.26593094,94.81,5.625,,31,-93,4.895150721,1100100011,https://doi.org/10.1016/S0022-3093(01)00598-1
68.5,13.5,0,0,9,0,0,0,1,0,0,0,0,0,0,0,3,5,0,0,0,0,0,848,3600,,867,991,0,0,25,13.5,9,0,1,8,0.197080292,0.131386861,0,0.116788321,0.01459854,8,1.6875,13.5,1.125,9,0,0,20.47747469,7.484870061,63.546,2,48.34710533,13.26593094,94.81,5.625,,-19,-143,4.790301442,1100100011,https://doi.org/10.1016/S0022-3093(01)00598-1
72.5,13.5,0,0,9,0,0,0,1,0,0,0,0,0,0,0,3,1,0,0,0,0,0,698,3600,,825,969,0,0,25,13.5,9,0,1,4,0.186206897,0.124137931,0,0.055172414,0.013793103,4,3.375,13.5,2.25,9,0,0,20.47747469,7.484870061,63.546,2,50.62262136,13.68031328,93.67,5.25,,-127,-271,4.764089122,1100100011,https://doi.org/10.1016/S0022-3093(01)00598-1
68.5,13.5,0,0,9,0,0,0,1,0,0,0,0,0,0,0,3,5,0,0,0,0,0,873,3600,,867,991,0,0,25,13.5,9,0,1,8,0.197080292,0.131386861,0,0.116788321,0.01459854,8,1.6875,13.5,1.125,9,0,0,20.47747469,7.484870061,63.546,2,48.34710533,13.26593094,94.81,5.625,,6,-118,4.737876802,1100100011,https://doi.org/10.1016/S0022-3093(01)00598-1
68.5,13.5,0,0,9,0,0,0,1,0,0,0,0,0,0,0,3,5,0,0,0,0,0,748,3600,,867,991,0,0,25,13.5,9,0,1,8,0.197080292,0.131386861,0,0.116788321,0.01459854,8,1.6875,13.5,1.125,9,0,0,20.47747469,7.484870061,63.546,2,48.34710533,13.26593094,94.81,5.625,,-119,-243,3.401048493,1100100011,https://doi.org/10.1016/S0022-3093(01)00598-1
72.5,13.5,0,0,9,0,0,0,1,0,0,0,0,0,0,0,3,1,0,0,0,0,0,898,3600,,825,969,0,0,25,13.5,9,0,1,4,0.186206897,0.124137931,0,0.055172414,0.013793103,4,3.375,13.5,2.25,9,0,0,20.47747469,7.484870061,63.546,2,50.62262136,13.68031328,93.67,5.25,,73,-71,3.007863696,1100100011,https://doi.org/10.1016/S0022-3093(01)00598-1
68.5,13.5,0,0,9,0,0,0,1,0,0,0,0,0,0,0,3,5,0,0,0,0,0,823,3600,,867,991,0,0,25,13.5,9,0,1,8,0.197080292,0.131386861,0,0.116788321,0.01459854,8,1.6875,13.5,1.125,9,0,0,20.47747469,7.484870061,63.546,2,48.34710533,13.26593094,94.81,5.625,,-44,-168,2.53604194,1100100011,https://doi.org/10.1016/S0022-3093(01)00598-1
72.5,13.5,0,0,9,0,0,0,1,0,0,0,0,0,0,0,3,1,0,0,0,0,0,748,3600,,825,969,0,0,25,13.5,9,0,1,4,0.186206897,0.124137931,0,0.055172414,0.013793103,4,3.375,13.5,2.25,9,0,0,20.47747469,7.484870061,63.546,2,50.62262136,13.68031328,93.67,5.25,,-77,-221,2.50982962,1100100011,https://doi.org/10.1016/S0022-3093(01)00598-1
68.5,13.5,0,0,9,0,0,0,1,0,0,0,0,0,0,0,3,5,0,0,0,0,0,773,3600,,867,991,0,0,25,13.5,9,0,1,8,0.197080292,0.131386861,0,0.116788321,0.01459854,8,1.6875,13.5,1.125,9,0,0,20.47747469,7.484870061,63.546,2,48.34710533,13.26593094,94.81,5.625,,-94,-218,2.4836173,1100100011,https://doi.org/10.1016/S0022-3093(01)00598-1
70.5,13.5,0,0,9,0,0,0,1,0,0,0,0,0,0,0,3,3,0,0,0,0,0,748,3600,,852,975,0,0,25,13.5,9,0,1,6,0.191489362,0.127659574,0,0.085106383,0.014184397,6,2.25,13.5,1.5,9,0,0,20.47747469,7.484870061,63.546,2,49.10561067,13.40405838,94.43,5.5,,-104,-227,2.404980341,1100100011,https://doi.org/10.1016/S0022-3093(01)00598-1
70.5,13.5,0,0,9,0,0,0,1,0,0,0,0,0,0,0,3,3,0,0,0,0,0,898,3600,,852,975,0,0,25,13.5,9,0,1,6,0.191489362,0.127659574,0,0.085106383,0.014184397,6,2.25,13.5,1.5,9,0,0,20.47747469,7.484870061,63.546,2,49.10561067,13.40405838,94.43,5.5,,46,-77,2.352555701,1100100011,https://doi.org/10.1016/S0022-3093(01)00598-1
70.5,13.5,0,0,9,0,0,0,1,0,0,0,0,0,0,0,3,3,0,0,0,0,0,873,3600,,852,975,0,0,25,13.5,9,0,1,6,0.191489362,0.127659574,0,0.085106383,0.014184397,6,2.25,13.5,1.5,9,0,0,20.47747469,7.484870061,63.546,2,49.10561067,13.40405838,94.43,5.5,,21,-102,2.195281782,1100100011,https://doi.org/10.1016/S0022-3093(01)00598-1
70.5,13.5,0,0,9,0,0,0,1,0,0,0,0,0,0,0,3,3,0,0,0,0,0,773,3600,,852,975,0,0,25,13.5,9,0,1,6,0.191489362,0.127659574,0,0.085106383,0.014184397,6,2.25,13.5,1.5,9,0,0,20.47747469,7.484870061,63.546,2,49.10561067,13.40405838,94.43,5.5,,-79,-202,1.933158585,1100100011,https://doi.org/10.1016/S0022-3093(01)00598-1
68.5,13.5,0,0,9,0,0,0,1,0,0,0,0,0,0,0,3,5,0,0,0,0,0,798,3600,,867,991,0,0,25,13.5,9,0,1,8,0.197080292,0.131386861,0,0.116788321,0.01459854,8,1.6875,13.5,1.125,9,0,0,20.47747469,7.484870061,63.546,2,48.34710533,13.26593094,94.81,5.625,,-69,-193,1.854521625,1100100011,https://doi.org/10.1016/S0022-3093(01)00598-1
70.5,13.5,0,0,9,0,0,0,1,0,0,0,0,0,0,0,3,3,0,0,0,0,0,848,3600,,852,975,0,0,25,13.5,9,0,1,6,0.191489362,0.127659574,0,0.085106383,0.014184397,6,2.25,13.5,1.5,9,0,0,20.47747469,7.484870061,63.546,2,49.10561067,13.40405838,94.43,5.5,,-4,-127,1.697247706,1100100011,https://doi.org/10.1016/S0022-3093(01)00598-1
72.5,13.5,0,0,9,0,0,0,1,0,0,0,0,0,0,0,3,1,0,0,0,0,0,798,3600,,825,969,0,0,25,13.5,9,0,1,4,0.186206897,0.124137931,0,0.055172414,0.013793103,4,3.375,13.5,2.25,9,0,0,20.47747469,7.484870061,63.546,2,50.62262136,13.68031328,93.67,5.25,,-27,-171,1.618610747,1100100011,https://doi.org/10.1016/S0022-3093(01)00598-1
70.5,13.5,0,0,9,0,0,0,1,0,0,0,0,0,0,0,3,3,0,0,0,0,0,833,3600,,852,975,0,0,25,13.5,9,0,1,6,0.191489362,0.127659574,0,0.085106383,0.014184397,6,2.25,13.5,1.5,9,0,0,20.47747469,7.484870061,63.546,2,49.10561067,13.40405838,94.43,5.5,,-19,-142,1.461336828,1100100011,https://doi.org/10.1016/S0022-3093(01)00598-1
70.5,13.5,0,0,9,0,0,0,1,0,0,0,0,0,0,0,3,3,0,0,0,0,0,798,3600,,852,975,0,0,25,13.5,9,0,1,6,0.191489362,0.127659574,0,0.085106383,0.014184397,6,2.25,13.5,1.5,9,0,0,20.47747469,7.484870061,63.546,2,49.10561067,13.40405838,94.43,5.5,,-54,-177,1.382699869,1100100011,https://doi.org/10.1016/S0022-3093(01)00598-1
72.5,13.5,0,0,9,0,0,0,1,0,0,0,0,0,0,0,3,1,0,0,0,0,0,823,3600,,825,969,0,0,25,13.5,9,0,1,4,0.186206897,0.124137931,0,0.055172414,0.013793103,4,3.375,13.5,2.25,9,0,0,20.47747469,7.484870061,63.546,2,50.62262136,13.68031328,93.67,5.25,,-2,-146,1.27785059,1100100011,https://doi.org/10.1016/S0022-3093(01)00598-1
72.5,13.5,0,0,9,0,0,0,1,0,0,0,0,0,0,0,3,1,0,0,0,0,0,773,3600,,825,969,0,0,25,13.5,9,0,1,4,0.186206897,0.124137931,0,0.055172414,0.013793103,4,3.375,13.5,2.25,9,0,0,20.47747469,7.484870061,63.546,2,50.62262136,13.68031328,93.67,5.25,,-52,-196,1.25163827,1100100011,https://doi.org/10.1016/S0022-3093(01)00598-1
72.5,13.5,0,0,9,0,0,0,1,0,0,0,0,0,0,0,3,1,0,0,0,0,0,873,3600,,825,969,0,0,25,13.5,9,0,1,4,0.186206897,0.124137931,0,0.055172414,0.013793103,4,3.375,13.5,2.25,9,0,0,20.47747469,7.484870061,63.546,2,50.62262136,13.68031328,93.67,5.25,,48,-96,1.094364351,1100100011,https://doi.org/10.1016/S0022-3093(01)00598-1
72.5,13.5,0,0,9,0,0,0,1,0,0,0,0,0,0,0,3,1,0,0,0,0,0,848,3600,,825,969,0,0,25,13.5,9,0,1,4,0.186206897,0.124137931,0,0.055172414,0.013793103,4,3.375,13.5,2.25,9,0,0,20.47747469,7.484870061,63.546,2,50.62262136,13.68031328,93.67,5.25,,23,-121,0.832241153,1100100011,https://doi.org/10.1016/S0022-3093(01)00598-1
73.5,13.5,0,0,9,0,0,0,1,0,0,0,0,0,0,0,3,0,0,0,0,0,0,813,3600,,,,0,0,20,13.5,9,0,1,3,0.183673469,0.12244898,0,0.040816327,0.013605442,3,4.5,13.5,3,9,0,0,20.47747469,7.484870061,63.546,2,52.13963205,13.95656817,92.90637,5,,,,0.5,1100100011,https://doi.org/10.1016/S0304-8853(00)00132-3
63.5,13.5,0,10,9,0,0,0,1,0,0,0,0,0,0,0,3,0,0,0,0,0,0,793,3600,,,,0,0,20,23.5,9,0,1,3,0.37007874,0.141732283,0,0.047244094,0.015748031,3,7.833333333,23.5,3,9,0,0,20.47747469,7.484870061,63.546,2,52.13963205,13.95656817,92.90637,5,,,,0.401734104,1101100011,https://doi.org/10.1016/S0304-8853(00)00132-3
69.5,13.5,0,4,9,0,0,0,1,0,0,0,0,0,0,0,3,0,0,0,0,0,0,793,3600,,,,0,0,20,17.5,9,0,1,3,0.251798561,0.129496403,0,0.043165468,0.014388489,3,5.833333333,17.5,3,9,0,0,20.47747469,7.484870061,63.546,2,52.13963205,13.95656817,92.90637,5,,,,0.321965318,1101100011,https://doi.org/10.1016/S0304-8853(00)00132-3
71.5,13.5,0,2,9,0,0,0,1,0,0,0,0,0,0,0,3,0,0,0,0,0,0,793,3600,,,,0,0,20,15.5,9,0,1,3,0.216783217,0.125874126,0,0.041958042,0.013986014,3,5.166666667,15.5,3,9,0,0,20.47747469,7.484870061,63.546,2,52.13963205,13.95656817,92.90637,5,,,,0.320809249,1101100011,https://doi.org/10.1016/S0304-8853(00)00132-3
65.5,13.5,0,8,9,0,0,0,1,0,0,0,0,0,0,0,3,0,0,0,0,0,0,793,3600,,,,0,0,20,21.5,9,0,1,3,0.328244275,0.13740458,0,0.045801527,0.015267176,3,7.166666667,21.5,3,9,0,0,20.47747469,7.484870061,63.546,2,52.13963205,13.95656817,92.90637,5,,,,0.311560694,1101100011,https://doi.org/10.1016/S0304-8853(00)00132-3
68.5,13.5,0,5,9,0,0,0,1,0,0,0,0,0,0,0,3,0,0,0,0,0,0,793,3600,,,,0,0,20,18.5,9,0,1,3,0.270072993,0.131386861,0,0.04379562,0.01459854,3,6.166666667,18.5,3,9,0,0,20.47747469,7.484870061,63.546,2,52.13963205,13.95656817,92.90637,5,,,,0.310404624,1101100011,https://doi.org/10.1016/S0304-8853(00)00132-3
67,13.5,0,6.5,9,0,0,0,1,0,0,0,0,0,0,0,3,0,0,0,0,0,0,793,3600,,,,0,0,20,20,9,0,1,3,0.298507463,0.134328358,0,0.044776119,0.014925373,3,6.666666667,20,3,9,0,0,20.47747469,7.484870061,63.546,2,52.13963205,13.95656817,92.90637,5,,,,0.293063584,1101100011,https://doi.org/10.1016/S0304-8853(00)00132-3
73.5,13.5,0,0,9,0,0,0,1,0,0,0,0,0,0,0,3,0,0,0,0,0,0,798,240,,,,0,0,,13.5,9,0,1,3,0.183673469,0.12244898,0,0.040816327,0.013605442,3,4.5,13.5,3,9,0,0,20.47747469,7.484870061,63.546,2,52.13963205,13.95656817,92.90637,5,,,,5.347606088,1100100011,https://doi.org/10.1016/S0304-8853(00)00189-X
73.5,13.5,0,0,9,0,0,0,1,0,0,0,0,0,0,0,3,0,0,0,0,0,0,723,900,,,,0,0,,13.5,9,0,1,3,0.183673469,0.12244898,0,0.040816327,0.013605442,3,4.5,13.5,3,9,0,0,20.47747469,7.484870061,63.546,2,52.13963205,13.95656817,92.90637,5,,,,3.079648149,1100100011,https://doi.org/10.1016/S0304-8853(00)00189-X
73.5,13.5,0,0,9,0,0,0,1,0,0,0,0,0,0,0,3,0,0,0,0,0,0,673,1800,,,,0,0,,13.5,9,0,1,3,0.183673469,0.12244898,0,0.040816327,0.013605442,3,4.5,13.5,3,9,0,0,20.47747469,7.484870061,63.546,2,52.13963205,13.95656817,92.90637,5,,,,2.912535459,1100100011,https://doi.org/10.1016/S0304-8853(00)00189-X
73.5,13.5,0,0,9,0,0,0,1,0,0,0,0,0,0,0,3,0,0,0,0,0,0,798,3600,,,,0,0,,13.5,9,0,1,3,0.183673469,0.12244898,0,0.040816327,0.013605442,3,4.5,13.5,3,9,0,0,20.47747469,7.484870061,63.546,2,52.13963205,13.95656817,92.90637,5,,,,1.591549431,1100100011,https://doi.org/10.1016/S0304-8853(00)00189-X
86,0,0,0,6,0,0,0,1,0,0,0,0,0,0,6,0,0,0,0,0,0,1,923,3600,777,795,,0,0,30,0,6,0,1,7,0,0.069767442,0,0.081395349,0.011627907,7,0,0,0.857142857,6,0,0,20.47747469,7.484870061,63.546,2,62.00506458,15.63932259,112.196,3.857142857,146,128,,118,1000100011,https://doi.org/10.1016/S0304-8853(00)00199-2
86,0,0,0,6,0,0,0,0,0,0,0,0,0,0,7,0,0,0,0,0,0,1,923,3600,818,858,,0,0,30,0,6,0,0,8,0,0.069767442,0,0.093023256,0,,0,,0.75,,0,,0,0,0,0,61.59422879,15.57280171,109.575,3.875,105,65,,113,1000100001,https://doi.org/10.1016/S0304-8853(00)00199-2
86,0,0,0,6,0,0,0,0,0,0,0,0,0,0,7,0,0,0,0,0,0,1,853,3600,818,858,,0,0,30,0,6,0,0,8,0,0.069767442,0,0.093023256,0,,0,,0.75,,0,,0,0,0,0,61.59422879,15.57280171,109.575,3.875,35,-5,,69.3,1000100001,https://doi.org/10.1016/S0304-8853(00)00199-2
86,0,0,0,6,0,0,0,0,0,0,0,0,0,0,7,0,0,0,0,0,0,1,803,3600,818,858,,0,0,30,0,6,0,0,8,0,0.069767442,0,0.093023256,0,,0,,0.75,,0,,0,0,0,0,61.59422879,15.57280171,109.575,3.875,-15,-55,,55.4,1000100001,https://doi.org/10.1016/S0304-8853(00)00199-2
87,0,0,0,6,0,0,0,0,0,0,0,0,0,0,7,0,0,0,0,0,0,0,723,3600,812,845,,0,0,30,0,6,0,0,7,0,0.068965517,0,0.08045977,0,,0,,0.857142857,,0,,0,0,0,0,58.71837826,15.10715557,91.224,4,-89,-122,,22.2,1000100001,https://doi.org/10.1016/S0304-8853(00)00199-2
87,0,0,0,6,0,0,0,0,0,0,0,0,0,0,7,0,0,0,0,0,0,0,923,3600,812,845,,0,0,30,0,6,0,0,7,0,0.068965517,0,0.08045977,0,,0,,0.857142857,,0,,0,0,0,0,58.71837826,15.10715557,91.224,4,111,78,,20.9,1000100001,https://doi.org/10.1016/S0304-8853(00)00199-2
87,0,0,0,6,0,0,0,0,0,0,0,0,0,0,7,0,0,0,0,0,0,0,803,3600,812,845,,0,0,30,0,6,0,0,7,0,0.068965517,0,0.08045977,0,,0,,0.857142857,,0,,0,0,0,0,58.71837826,15.10715557,91.224,4,-9,-42,,20,1000100001,https://doi.org/10.1016/S0304-8853(00)00199-2
87,0,0,0,6,0,0,0,0,0,0,0,0,0,0,7,0,0,0,0,0,0,0,853,3600,812,845,,0,0,30,0,6,0,0,7,0,0.068965517,0,0.08045977,0,,0,,0.857142857,,0,,0,0,0,0,58.71837826,15.10715557,91.224,4,41,8,,19.3,1000100001,https://doi.org/10.1016/S0304-8853(00)00199-2
86,0,0,0,6,0,0,0,0,0,0,0,0,0,0,7,0,0,0,0,0,0,1,723,3600,818,858,,0,0,30,0,6,0,0,8,0,0.069767442,0,0.093023256,0,,0,,0.75,,0,,0,0,0,0,61.59422879,15.57280171,109.575,3.875,-95,-135,,6.8,1000100001,https://doi.org/10.1016/S0304-8853(00)00199-2
86,0,0,0,6,0,0,0,1,0,0,0,0,0,0,6,0,0,0,0,0,0,1,853,3600,777,795,,0,0,30,0,6,0,1,7,0,0.069767442,0,0.081395349,0.011627907,7,0,0,0.857142857,6,0,0,20.47747469,7.484870061,63.546,2,62.00506458,15.63932259,112.196,3.857142857,76,58,,5.7,1000100011,https://doi.org/10.1016/S0304-8853(00)00199-2
86,0,0,0,6,0,0,0,1,0,0,0,0,0,0,6,0,0,0,0,0,0,1,723,3600,777,795,,0,0,30,0,6,0,1,7,0,0.069767442,0,0.081395349,0.011627907,7,0,0,0.857142857,6,0,0,20.47747469,7.484870061,63.546,2,62.00506458,15.63932259,112.196,3.857142857,-54,-72,,5.5,1000100011,https://doi.org/10.1016/S0304-8853(00)00199-2
86,0,0,0,6,0,0,0,1,0,0,0,0,0,0,6,0,0,0,0,0,0,1,803,3600,777,795,,0,0,30,0,6,0,1,7,0,0.069767442,0,0.081395349,0.011627907,7,0,0,0.857142857,6,0,0,20.47747469,7.484870061,63.546,2,62.00506458,15.63932259,112.196,3.857142857,26,8,,4.4,1000100011,https://doi.org/10.1016/S0304-8853(00)00199-2
63.5,13.5,0,0,9,0,0,0,1,0,0,0,0,0,10,0,3,0,0,0,0,0,0,1025,3600,825,,950,0,0,25,13.5,9,0,1,13,0.212598425,0.141732283,0,0.204724409,0.015748031,13,1.038461538,13.5,0.692307692,9,0,0,20.47747469,7.484870061,63.546,2,35.66709741,10.76682093,61.4369,5.769230769,200,,75,10148.62912,1100100011,https://doi.org/10.1016/S0304-8853(99)00188-2
63.5,13.5,0,0,9,0,0,0,1,0,0,0,0,0,10,0,3,0,0,0,0,0,0,875,3600,825,,950,0,0,25,13.5,9,0,1,13,0.212598425,0.141732283,0,0.204724409,0.015748031,13,1.038461538,13.5,0.692307692,9,0,0,20.47747469,7.484870061,63.546,2,35.66709741,10.76682093,61.4369,5.769230769,50,,-75,3904.929908,1100100011,https://doi.org/10.1016/S0304-8853(99)00188-2
63.5,13.5,0,0,9,0,0,0,1,0,0,0,0,0,10,0,3,0,0,0,0,0,0,825,3600,825,,950,0,0,25,13.5,9,0,1,13,0.212598425,0.141732283,0,0.204724409,0.015748031,13,1.038461538,13.5,0.692307692,9,0,0,20.47747469,7.484870061,63.546,2,35.66709741,10.76682093,61.4369,5.769230769,0,,-125,1927.86233,1100100011,https://doi.org/10.1016/S0304-8853(99)00188-2
63.5,13.5,0,0,9,0,0,0,1,0,0,0,0,0,10,0,3,0,0,0,0,0,0,800,3600,825,,950,0,0,25,13.5,9,0,1,13,0.212598425,0.141732283,0,0.204724409,0.015748031,13,1.038461538,13.5,0.692307692,9,0,0,20.47747469,7.484870061,63.546,2,35.66709741,10.76682093,61.4369,5.769230769,-25,,-150,286.486385,1100100011,https://doi.org/10.1016/S0304-8853(99)00188-2
63.5,13.5,0,0,9,0,0,0,1,0,0,0,0,0,10,0,3,0,0,0,0,0,0,775,3600,825,,950,0,0,25,13.5,9,0,1,13,0.212598425,0.141732283,0,0.204724409,0.015748031,13,1.038461538,13.5,0.692307692,9,0,0,20.47747469,7.484870061,63.546,2,35.66709741,10.76682093,61.4369,5.769230769,-50,,-175,10.92254831,1100100011,https://doi.org/10.1016/S0304-8853(99)00188-2
71.5,13.5,0,2,9,0,0,0,1,0,0,0,0,0,0,0,0,3,0,0,0,0,0,873,3600,,,,0,0,20,15.5,9,0,1,3,0.216783217,0.125874126,0,0.041958042,0.013986014,3,5.166666667,15.5,3,9,0,0,20.47747469,7.484870061,63.546,2,46.0715893,12.85154859,95.95,6,,,,4616.211667,1101100011,https://doi.org/10.1016/S0304-8853(99)00196-1
73.5,13.5,0,0,9,0,0,0,1,0,0,0,0,0,0,0,0,3,0,0,0,0,0,873,3600,,,,0,0,20,13.5,9,0,1,3,0.183673469,0.12244898,0,0.040816327,0.013605442,3,4.5,13.5,3,9,0,0,20.47747469,7.484870061,63.546,2,46.0715893,12.85154859,95.95,6,,,,3872.144536,1100100011,https://doi.org/10.1016/S0304-8853(99)00196-1
73.5,13.5,0,0,9,0,0,0,1,0,0,0,0,0,0,0,1.5,1.5,0,0,0,0,0,873,3600,,,,0,0,20,13.5,9,0,1,3,0.183673469,0.12244898,0,0.040816327,0.013605442,3,4.5,13.5,3,9,0,0,20.47747469,7.484870061,63.546,2,49.10561067,13.40405838,94.428185,5.5,,,,251.5093803,1100100011,https://doi.org/10.1016/S0304-8853(99)00196-1
71.5,13.5,0,2,9,0,0,0,1,0,0,0,0,0,0,0,1.5,1.5,0,0,0,0,0,873,3600,,,,0,0,20,15.5,9,0,1,3,0.216783217,0.125874126,0,0.041958042,0.013986014,3,5.166666667,15.5,3,9,0,0,20.47747469,7.484870061,63.546,2,49.10561067,13.40405838,94.428185,5.5,,,,73.16202446,1101100011,https://doi.org/10.1016/S0304-8853(99)00196-1
73.5,13.5,0,0,9,0,0,0,1,0,0,0,0,0,0,0,3,0,0,0,0,0,0,873,3600,,,,0,0,20,13.5,9,0,1,3,0.183673469,0.12244898,0,0.040816327,0.013605442,3,4.5,13.5,3,9,0,0,20.47747469,7.484870061,63.546,2,52.13963205,13.95656817,92.90637,5,,,,9.184471846,1100100011,https://doi.org/10.1016/S0304-8853(99)00196-1
73.5,13.5,0,0,9,0,0,0,1,0,0,0,0,0,0,0,0,3,0,0,0,0,0,833,3600,,,,0,0,20,13.5,9,0,1,3,0.183673469,0.12244898,0,0.040816327,0.013605442,3,4.5,13.5,3,9,0,0,20.47747469,7.484870061,63.546,2,46.0715893,12.85154859,95.95,6,,,,4.582735529,1100100011,https://doi.org/10.1016/S0304-8853(99)00196-1
71.5,13.5,0,2,9,0,0,0,1,0,0,0,0,0,0,0,0,3,0,0,0,0,0,833,3600,,,,0,0,20,15.5,9,0,1,3,0.216783217,0.125874126,0,0.041958042,0.013986014,3,5.166666667,15.5,3,9,0,0,20.47747469,7.484870061,63.546,2,46.0715893,12.85154859,95.95,6,,,,3.110692935,1101100011,https://doi.org/10.1016/S0304-8853(99)00196-1
71.5,13.5,0,2,9,0,0,0,1,0,0,0,0,0,0,0,3,0,0,0,0,0,0,873,3600,,,,0,0,20,15.5,9,0,1,3,0.216783217,0.125874126,0,0.041958042,0.013986014,3,5.166666667,15.5,3,9,0,0,20.47747469,7.484870061,63.546,2,52.13963205,13.95656817,92.90637,5,,,,1.720736162,1101100011,https://doi.org/10.1016/S0304-8853(99)00196-1
73.5,13.5,0,0,9,0,0,0,1,0,0,0,0,0,0,0,0,3,0,0,0,0,0,773,3600,,,,0,0,20,13.5,9,0,1,3,0.183673469,0.12244898,0,0.040816327,0.013605442,3,4.5,13.5,3,9,0,0,20.47747469,7.484870061,63.546,2,46.0715893,12.85154859,95.95,6,,,,1.432843264,1100100011,https://doi.org/10.1016/S0304-8853(99)00196-1
73.5,13.5,0,0,9,0,0,0,1,0,0,0,0,0,0,0,0,3,0,0,0,0,0,813,3600,,,,0,0,20,13.5,9,0,1,3,0.183673469,0.12244898,0,0.040816327,0.013605442,3,4.5,13.5,3,9,0,0,20.47747469,7.484870061,63.546,2,46.0715893,12.85154859,95.95,6,,,,1.398058845,1100100011,https://doi.org/10.1016/S0304-8853(99)00196-1
73.5,13.5,0,0,9,0,0,0,1,0,0,0,0,0,0,0,1.5,1.5,0,0,0,0,0,753,3600,,,,0,0,20,13.5,9,0,1,3,0.183673469,0.12244898,0,0.040816327,0.013605442,3,4.5,13.5,3,9,0,0,20.47747469,7.484870061,63.546,2,49.10561067,13.40405838,94.428185,5.5,,,,1.381963956,1100100011,https://doi.org/10.1016/S0304-8853(99)00196-1
73.5,13.5,0,0,9,0,0,0,1,0,0,0,0,0,0,0,0,3,0,0,0,0,0,753,3600,,,,0,0,20,13.5,9,0,1,3,0.183673469,0.12244898,0,0.040816327,0.013605442,3,4.5,13.5,3,9,0,0,20.47747469,7.484870061,63.546,2,46.0715893,12.85154859,95.95,6,,,,1.317546677,1100100011,https://doi.org/10.1016/S0304-8853(99)00196-1
73.5,13.5,0,0,9,0,0,0,1,0,0,0,0,0,0,0,1.5,1.5,0,0,0,0,0,773,3600,,,,0,0,20,13.5,9,0,1,3,0.183673469,0.12244898,0,0.040816327,0.013605442,3,4.5,13.5,3,9,0,0,20.47747469,7.484870061,63.546,2,49.10561067,13.40405838,94.428185,5.5,,,,1.182674827,1100100011,https://doi.org/10.1016/S0304-8853(99)00196-1
73.5,13.5,0,0,9,0,0,0,1,0,0,0,0,0,0,0,0,3,0,0,0,0,0,793,3600,,,,0,0,20,13.5,9,0,1,3,0.183673469,0.12244898,0,0.040816327,0.013605442,3,4.5,13.5,3,9,0,0,20.47747469,7.484870061,63.546,2,46.0715893,12.85154859,95.95,6,,,,1.011646389,1100100011,https://doi.org/10.1016/S0304-8853(99)00196-1
73.5,13.5,0,0,9,0,0,0,1,0,0,0,0,0,0,0,1.5,1.5,0,0,0,0,0,793,3600,,,,0,0,20,13.5,9,0,1,3,0.183673469,0.12244898,0,0.040816327,0.013605442,3,4.5,13.5,3,9,0,0,20.47747469,7.484870061,63.546,2,49.10561067,13.40405838,94.428185,5.5,,,,1.011646389,1100100011,https://doi.org/10.1016/S0304-8853(99)00196-1
73.5,13.5,0,0,9,0,0,0,1,0,0,0,0,0,0,0,3,0,0,0,0,0,0,833,3600,,,,0,0,20,13.5,9,0,1,3,0.183673469,0.12244898,0,0.040816327,0.013605442,3,4.5,13.5,3,9,0,0,20.47747469,7.484870061,63.546,2,52.13963205,13.95656817,92.90637,5,,,,0.94107621,1100100011,https://doi.org/10.1016/S0304-8853(99)00196-1
73.5,13.5,0,0,9,0,0,0,1,0,0,0,0,0,0,0,3,0,0,0,0,0,0,753,3600,,,,0,0,20,13.5,9,0,1,3,0.183673469,0.12244898,0,0.040816327,0.013605442,3,4.5,13.5,3,9,0,0,20.47747469,7.484870061,63.546,2,52.13963205,13.95656817,92.90637,5,,,,0.897422008,1100100011,https://doi.org/10.1016/S0304-8853(99)00196-1
71.5,13.5,0,2,9,0,0,0,1,0,0,0,0,0,0,0,0,3,0,0,0,0,0,773,3600,,,,0,0,20,15.5,9,0,1,3,0.216783217,0.125874126,0,0.041958042,0.013986014,3,5.166666667,15.5,3,9,0,0,20.47747469,7.484870061,63.546,2,46.0715893,12.85154859,95.95,6,,,,0.862410997,1101100011,https://doi.org/10.1016/S0304-8853(99)00196-1
71.5,13.5,0,2,9,0,0,0,1,0,0,0,0,0,0,0,0,3,0,0,0,0,0,753,3600,,,,0,0,20,15.5,9,0,1,3,0.216783217,0.125874126,0,0.041958042,0.013986014,3,5.166666667,15.5,3,9,0,0,20.47747469,7.484870061,63.546,2,46.0715893,12.85154859,95.95,6,,,,0.862410997,1101100011,https://doi.org/10.1016/S0304-8853(99)00196-1
71.5,13.5,0,2,9,0,0,0,1,0,0,0,0,0,0,0,1.5,1.5,0,0,0,0,0,753,3600,,,,0,0,20,15.5,9,0,1,3,0.216783217,0.125874126,0,0.041958042,0.013986014,3,5.166666667,15.5,3,9,0,0,20.47747469,7.484870061,63.546,2,49.10561067,13.40405838,94.428185,5.5,,,,0.862410997,1101100011,https://doi.org/10.1016/S0304-8853(99)00196-1
73.5,13.5,0,0,9,0,0,0,1,0,0,0,0,0,0,0,3,0,0,0,0,0,0,773,3600,,,,0,0,20,13.5,9,0,1,3,0.183673469,0.12244898,0,0.040816327,0.013605442,3,4.5,13.5,3,9,0,0,20.47747469,7.484870061,63.546,2,52.13963205,13.95656817,92.90637,5,,,,0.697748138,1100100011,https://doi.org/10.1016/S0304-8853(99)00196-1
