Repository: yuhaowang2018/Machine_learning_approach_to_Iron_based_soft_magnetic_nanocrystalline_materials_design

# Machine learning approach to Fe-based soft magnetic nanocrystalline materials design

## Regression Analysis and Optimization
In this notebook, the flollowing tasks are performed:
* exploratory-data-analysis (EDA), feature engineering. 
* Hypothesis testing for linear regression.
* Distribution transformation.
* Feature selection using LASSO.
* Regression model using linear regression.
* Optimizing magnetic property based on regression models by changing material processing conditions.

File: First iteration optimization/Coercivity7-26.csv (part 4 of 5)
Fe,Si,C,Al,B,P,Ga,Ge,Cu,Ag,Au,Zn,Ti,V,Cr,Zr,Nb,Mo,Hf,Ta,W,Ce,U,Annealing temperature (K),Annealing Time (s),Primary Crystallization Onset (K),Primary Crystallization Peak (K),Secondary Crystallization Peak (K),Longitudinal Annealing field,Transverse Annealing field,Ribbon Thickness (um),Total SiCAl,Total BP,Total GaGe,Total Late Transition,Total Early Transition,Relative to Fe SiCAl,Relative to Fe BP,Relative to Fe GaGe,Relative to Fe Early,Relative to Fe Late,Relative to Late Early,Relative to Early SiCAl,Relative to Late SiCAl,Relative to Early BP,Relative to Late BP,Relative to Early GaGe,Relative to Late GaGe,Late Weighted Volume,Late Weighted Area,Late Weighted Mass,Late Mean Electrons,Early Weighted Volume,Early Weighted Area,Early Weighted Mass,Early Mean Electrons,Delta T0,Delta T1,Delta T2,Coercivity,Composition ID,Reference DOI
73.5,13.5,0,0,9,0,0,0,1,0,0,0,0,0,0,0,3,0,0,0,0,0,0,793,3600,,,,0,0,20,13.5,9,0,1,3,0.183673469,0.12244898,0,0.040816327,0.013605442,3,4.5,13.5,3,9,0,0,20.47747469,7.484870061,63.546,2,52.13963205,13.95656817,92.90637,5,,,,0.656944583,1100100011,https://doi.org/10.1016/S0304-8853(99)00196-1
71.5,13.5,0,2,9,0,0,0,1,0,0,0,0,0,0,0,0,3,0,0,0,0,0,793,3600,,,,0,0,20,15.5,9,0,1,3,0.216783217,0.125874126,0,0.041958042,0.013986014,3,5.166666667,15.5,3,9,0,0,20.47747469,7.484870061,63.546,2,46.0715893,12.85154859,95.95,6,,,,0.581146617,1101100011,https://doi.org/10.1016/S0304-8853(99)00196-1
71.5,13.5,0,2,9,0,0,0,1,0,0,0,0,0,0,0,1.5,1.5,0,0,0,0,0,773,3600,,,,0,0,20,15.5,9,0,1,3,0.216783217,0.125874126,0,0.041958042,0.013986014,3,5.166666667,15.5,3,9,0,0,20.47747469,7.484870061,63.546,2,49.10561067,13.40405838,94.428185,5.5,,,,0.55316812,1101100011,https://doi.org/10.1016/S0304-8853(99)00196-1
71.5,13.5,0,2,9,0,0,0,1,0,0,0,0,0,0,0,3,0,0,0,0,0,0,753,3600,,,,0,0,20,15.5,9,0,1,3,0.216783217,0.125874126,0,0.041958042,0.013986014,3,5.166666667,15.5,3,9,0,0,20.47747469,7.484870061,63.546,2,52.13963205,13.95656817,92.90637,5,,,,0.55316812,1101100011,https://doi.org/10.1016/S0304-8853(99)00196-1
73.5,13.5,0,0,9,0,0,0,1,0,0,0,0,0,0,0,1.5,1.5,0,0,0,0,0,813,3600,,,,0,0,20,13.5,9,0,1,3,0.183673469,0.12244898,0,0.040816327,0.013605442,3,4.5,13.5,3,9,0,0,20.47747469,7.484870061,63.546,2,49.10561067,13.40405838,94.428185,5.5,,,,0.535749053,1100100011,https://doi.org/10.1016/S0304-8853(99)00196-1
71.5,13.5,0,2,9,0,0,0,1,0,0,0,0,0,0,0,1.5,1.5,0,0,0,0,0,793,3600,,,,0,0,20,15.5,9,0,1,3,0.216783217,0.125874126,0,0.041958042,0.013986014,3,5.166666667,15.5,3,9,0,0,20.47747469,7.484870061,63.546,2,49.10561067,13.40405838,94.428185,5.5,,,,0.526536608,1101100011,https://doi.org/10.1016/S0304-8853(99)00196-1
71.5,13.5,0,2,9,0,0,0,1,0,0,0,0,0,0,0,1.5,1.5,0,0,0,0,0,833,3600,,,,0,0,20,15.5,9,0,1,3,0.216783217,0.125874126,0,0.041958042,0.013986014,3,5.166666667,15.5,3,9,0,0,20.47747469,7.484870061,63.546,2,49.10561067,13.40405838,94.428185,5.5,,,,0.526536608,1101100011,https://doi.org/10.1016/S0304-8853(99)00196-1
73.5,13.5,0,0,9,0,0,0,1,0,0,0,0,0,0,0,3,0,0,0,0,0,0,813,3600,,,,0,0,20,13.5,9,0,1,3,0.183673469,0.12244898,0,0.040816327,0.013605442,3,4.5,13.5,3,9,0,0,20.47747469,7.484870061,63.546,2,52.13963205,13.95656817,92.90637,5,,,,0.486737431,1100100011,https://doi.org/10.1016/S0304-8853(99)00196-1
71.5,13.5,0,2,9,0,0,0,1,0,0,0,0,0,0,0,3,0,0,0,0,0,0,853,3600,,,,0,0,20,15.5,9,0,1,3,0.216783217,0.125874126,0,0.041958042,0.013986014,3,5.166666667,15.5,3,9,0,0,20.47747469,7.484870061,63.546,2,52.13963205,13.95656817,92.90637,5,,,,0.47705827,1101100011,https://doi.org/10.1016/S0304-8853(99)00196-1
71.5,13.5,0,2,9,0,0,0,1,0,0,0,0,0,0,0,3,0,0,0,0,0,0,773,3600,,,,0,0,20,15.5,9,0,1,3,0.216783217,0.125874126,0,0.041958042,0.013986014,3,5.166666667,15.5,3,9,0,0,20.47747469,7.484870061,63.546,2,52.13963205,13.95656817,92.90637,5,,,,0.47705827,1101100011,https://doi.org/10.1016/S0304-8853(99)00196-1
71.5,13.5,0,2,9,0,0,0,1,0,0,0,0,0,0,0,1.5,1.5,0,0,0,0,0,813,3600,,,,0,0,20,15.5,9,0,1,3,0.216783217,0.125874126,0,0.041958042,0.013986014,3,5.166666667,15.5,3,9,0,0,20.47747469,7.484870061,63.546,2,49.10561067,13.40405838,94.428185,5.5,,,,0.432229382,1101100011,https://doi.org/10.1016/S0304-8853(99)00196-1
73.5,13.5,0,0,9,0,0,0,1,0,0,0,0,0,0,0,1.5,1.5,0,0,0,0,0,833,3600,,,,0,0,20,13.5,9,0,1,3,0.183673469,0.12244898,0,0.040816327,0.013605442,3,4.5,13.5,3,9,0,0,20.47747469,7.484870061,63.546,2,49.10561067,13.40405838,94.428185,5.5,,,,0.416349577,1100100011,https://doi.org/10.1016/S0304-8853(99)00196-1
71.5,13.5,0,2,9,0,0,0,1,0,0,0,0,0,0,0,3,0,0,0,0,0,0,833,3600,,,,0,0,20,15.5,9,0,1,3,0.216783217,0.125874126,0,0.041958042,0.013986014,3,5.166666667,15.5,3,9,0,0,20.47747469,7.484870061,63.546,2,52.13963205,13.95656817,92.90637,5,,,,0.391613038,1101100011,https://doi.org/10.1016/S0304-8853(99)00196-1
71.5,13.5,0,2,9,0,0,0,1,0,0,0,0,0,0,0,3,0,0,0,0,0,0,813,3600,,,,0,0,20,15.5,9,0,1,3,0.216783217,0.125874126,0,0.041958042,0.013986014,3,5.166666667,15.5,3,9,0,0,20.47747469,7.484870061,63.546,2,52.13963205,13.95656817,92.90637,5,,,,0.354813389,1101100011,https://doi.org/10.1016/S0304-8853(99)00196-1
71.5,13.5,0,2,9,0,0,0,1,0,0,0,0,0,0,0,3,0,0,0,0,0,0,793,3600,,,,0,0,20,15.5,9,0,1,3,0.216783217,0.125874126,0,0.041958042,0.013986014,3,5.166666667,15.5,3,9,0,0,20.47747469,7.484870061,63.546,2,52.13963205,13.95656817,92.90637,5,,,,0.291263266,1101100011,https://doi.org/10.1016/S0304-8853(99)00196-1
73.5,13.5,0,0,9,0,0,0,1,0,0,0,0,0,0,0,3,0,0,0,0,0,0,923,3600,,,,0,0,23,13.5,9,0,1,3,0.183673469,0.12244898,0,0.040816327,0.013605442,3,4.5,13.5,3,9,0,0,20.47747469,7.484870061,63.546,2,52.13963205,13.95656817,92.90637,5,,,,3578.885767,1100100011,https://doi.org/10.1016/S0304-8853(99)00600-9
86,0,0,0,6,0,0,0,1,0,0,0,0,0,0,7,0,0,0,0,0,0,0,973,3600,,,,0,0,23,0,6,0,1,7,0,0.069767442,0,0.081395349,0.011627907,7,0,0,0.857142857,6,0,0,20.47747469,7.484870061,63.546,2,58.71837826,15.10715557,91.224,4,,,,2893.18795,1000100011,https://doi.org/10.1016/S0304-8853(99)00600-9
86,0,0,0,6,0,0,0,1,0,0,0,0,0,0,7,0,0,0,0,0,0,0,923,3600,,,,0,0,23,0,6,0,1,7,0,0.069767442,0,0.081395349,0.011627907,7,0,0,0.857142857,6,0,0,20.47747469,7.484870061,63.546,2,58.71837826,15.10715557,91.224,4,,,,1751.471234,1000100011,https://doi.org/10.1016/S0304-8853(99)00600-9
86,0,0,0,6,0,0,0,1,0,0,0,0,0,0,7,0,0,0,0,0,0,0,823,3600,,,,0,0,23,0,6,0,1,7,0,0.069767442,0,0.081395349,0.011627907,7,0,0,0.857142857,6,0,0,20.47747469,7.484870061,63.546,2,58.71837826,15.10715557,91.224,4,,,,3.640186924,1000100011,https://doi.org/10.1016/S0304-8853(99)00600-9
86,0,0,0,6,0,0,0,1,0,0,0,0,0,0,7,0,0,0,0,0,0,0,873,3600,,,,0,0,23,0,6,0,1,7,0,0.069767442,0,0.081395349,0.011627907,7,0,0,0.857142857,6,0,0,20.47747469,7.484870061,63.546,2,58.71837826,15.10715557,91.224,4,,,,3.372037723,1000100011,https://doi.org/10.1016/S0304-8853(99)00600-9
73.5,13.5,0,0,9,0,0,0,1,0,0,0,0,0,0,0,3,0,0,0,0,0,0,723,3600,,,,0,0,23,13.5,9,0,1,3,0.183673469,0.12244898,0,0.040816327,0.013605442,3,4.5,13.5,3,9,0,0,20.47747469,7.484870061,63.546,2,52.13963205,13.95656817,92.90637,5,,,,1.636237564,1100100011,https://doi.org/10.1016/S0304-8853(99)00600-9
73.5,13.5,0,0,9,0,0,0,1,0,0,0,0,0,0,0,3,0,0,0,0,0,0,773,3600,,,,0,0,23,13.5,9,0,1,3,0.183673469,0.12244898,0,0.040816327,0.013605442,3,4.5,13.5,3,9,0,0,20.47747469,7.484870061,63.546,2,52.13963205,13.95656817,92.90637,5,,,,0.767400306,1100100011,https://doi.org/10.1016/S0304-8853(99)00600-9
73.5,13.5,0,0,9,0,0,0,1,0,0,0,0,0,0,0,3,0,0,0,0,0,0,848,3600,,,,0,0,23,13.5,9,0,1,3,0.183673469,0.12244898,0,0.040816327,0.013605442,3,4.5,13.5,3,9,0,0,20.47747469,7.484870061,63.546,2,52.13963205,13.95656817,92.90637,5,,,,0.684145459,1100100011,https://doi.org/10.1016/S0304-8853(99)00600-9
73.5,13.5,0,0,9,0,0,0,1,0,0,0,0,0,0,0,3,0,0,0,0,0,0,798,3600,,,,0,0,23,13.5,9,0,1,3,0.183673469,0.12244898,0,0.040816327,0.013605442,3,4.5,13.5,3,9,0,0,20.47747469,7.484870061,63.546,2,52.13963205,13.95656817,92.90637,5,,,,0.474527606,1100100011,https://doi.org/10.1016/S0304-8853(99)00600-9
73.5,13.5,0,0,9,0,0,0,1,0,0,0,0,0,0,0,3,0,0,0,0,0,0,823,3600,,,,0,0,23,13.5,9,0,1,3,0.183673469,0.12244898,0,0.040816327,0.013605442,3,4.5,13.5,3,9,0,0,20.47747469,7.484870061,63.546,2,52.13963205,13.95656817,92.90637,5,,,,0.324924694,1100100011,https://doi.org/10.1016/S0304-8853(99)00600-9
72.5,13.5,0,0,9,0,0,1,1,0,0,0,0,0,0,0,3,0,0,0,0,0,0,923,3600,,,,0,0,,13.5,9,1,1,3,0.186206897,0.124137931,0.013793103,0.04137931,0.013793103,3,4.5,13.5,3,9,0.333333333,1,20.47747469,7.484870061,63.546,2,52.13963205,13.95656817,92.90637,5,,,,4538.282178,1100100111,https://doi.org/10.1016/S0921-4526(02)00715-9
71.5,9.5,0,1,9,0,0,5,1,0,0,0,0,0,0,0,3,0,0,0,0,0,0,923,3600,,,,0,0,,10.5,9,5,1,3,0.146853147,0.125874126,0.06993007,0.041958042,0.013986014,3,3.5,10.5,3,9,1.666666667,5,20.47747469,7.484870061,63.546,2,52.13963205,13.95656817,92.90637,5,,,,4128.913429,1101100111,https://doi.org/10.1016/S0921-4526(02)00715-9
73.5,13.5,0,0,9,0,0,0,1,0,0,0,0,0,0,0,3,0,0,0,0,0,0,883,3600,,,,0,0,,13.5,9,0,1,3,0.183673469,0.12244898,0,0.040816327,0.013605442,3,4.5,13.5,3,9,0,0,20.47747469,7.484870061,63.546,2,52.13963205,13.95656817,92.90637,5,,,,2159.289388,1100100011,https://doi.org/10.1016/S0921-4526(02)00715-9
71.5,7.5,0,1,9,0,0,7,1,0,0,0,0,0,0,0,3,0,0,0,0,0,0,923,3600,,,,0,0,,8.5,9,7,1,3,0.118881119,0.125874126,0.097902098,0.041958042,0.013986014,3,2.833333333,8.5,3,9,2.333333333,7,20.47747469,7.484870061,63.546,2,52.13963205,13.95656817,92.90637,5,,,,1670.605475,1101100111,https://doi.org/10.1016/S0921-4526(02)00715-9
73.5,13.5,0,0,7,0,0,2,1,0,0,0,0,0,0,0,3,0,0,0,0,0,0,923,3600,,,,0,0,,13.5,7,2,1,3,0.183673469,0.095238095,0.027210884,0.040816327,0.013605442,3,4.5,13.5,2.333333333,7,0.666666667,2,20.47747469,7.484870061,63.546,2,52.13963205,13.95656817,92.90637,5,,,,1041.346611,1100100111,https://doi.org/10.1016/S0921-4526(02)00715-9
71.5,9.5,0,2,9,0,0,4,1,0,0,0,0,0,0,0,3,0,0,0,0,0,0,923,3600,,,,0,0,,11.5,9,4,1,3,0.160839161,0.125874126,0.055944056,0.041958042,0.013986014,3,3.833333333,11.5,3,9,1.333333333,4,20.47747469,7.484870061,63.546,2,52.13963205,13.95656817,92.90637,5,,,,1013.596501,1101100111,https://doi.org/10.1016/S0921-4526(02)00715-9
72.5,13.5,0,0,9,0,0,1,1,0,0,0,0,0,0,0,3,0,0,0,0,0,0,883,3600,,,,0,0,,13.5,9,1,1,3,0.186206897,0.124137931,0.013793103,0.04137931,0.013793103,3,4.5,13.5,3,9,0.333333333,1,20.47747469,7.484870061,63.546,2,52.13963205,13.95656817,92.90637,5,,,,131.8969048,1100100111,https://doi.org/10.1016/S0921-4526(02)00715-9
71.5,7.5,0,2,9,0,0,6,1,0,0,0,0,0,0,0,3,0,0,0,0,0,0,873,3600,,,,0,0,,9.5,9,6,1,3,0.132867133,0.125874126,0.083916084,0.041958042,0.013986014,3,3.166666667,9.5,3,9,2,6,20.47747469,7.484870061,63.546,2,52.13963205,13.95656817,92.90637,5,,,,13.45960324,1101100111,https://doi.org/10.1016/S0921-4526(02)00715-9
71.5,9.5,0,2,9,0,0,4,1,0,0,0,0,0,0,0,3,0,0,0,0,0,0,873,3600,,,,0,0,,11.5,9,4,1,3,0.160839161,0.125874126,0.055944056,0.041958042,0.013986014,3,3.833333333,11.5,3,9,1.333333333,4,20.47747469,7.484870061,63.546,2,52.13963205,13.95656817,92.90637,5,,,,3.681140593,1101100111,https://doi.org/10.1016/S0921-4526(02)00715-9
71.5,7.5,0,1,9,0,0,7,1,0,0,0,0,0,0,0,3,0,0,0,0,0,0,873,3600,,,,0,0,,8.5,9,7,1,3,0.118881119,0.125874126,0.097902098,0.041958042,0.013986014,3,2.833333333,8.5,3,9,2.333333333,7,20.47747469,7.484870061,63.546,2,52.13963205,13.95656817,92.90637,5,,,,1.899294783,1101100111,https://doi.org/10.1016/S0921-4526(02)00715-9
71.5,9.5,0,2,9,0,0,4,1,0,0,0,0,0,0,0,3,0,0,0,0,0,0,723,3600,,,,0,0,,11.5,9,4,1,3,0.160839161,0.125874126,0.055944056,0.041958042,0.013986014,3,3.833333333,11.5,3,9,1.333333333,4,20.47747469,7.484870061,63.546,2,52.13963205,13.95656817,92.90637,5,,,,1.823883387,1101100111,https://doi.org/10.1016/S0921-4526(02)00715-9
71.5,7.5,0,2,9,0,0,6,1,0,0,0,0,0,0,0,3,0,0,0,0,0,0,723,3600,,,,0,0,,9.5,9,6,1,3,0.132867133,0.125874126,0.083916084,0.041958042,0.013986014,3,3.166666667,9.5,3,9,2,6,20.47747469,7.484870061,63.546,2,52.13963205,13.95656817,92.90637,5,,,,1.593477887,1101100111,https://doi.org/10.1016/S0921-4526(02)00715-9
71.5,9.5,0,1,9,0,0,5,1,0,0,0,0,0,0,0,3,0,0,0,0,0,0,723,3600,,,,0,0,,10.5,9,5,1,3,0.146853147,0.125874126,0.06993007,0.041958042,0.013986014,3,3.5,10.5,3,9,1.666666667,5,20.47747469,7.484870061,63.546,2,52.13963205,13.95656817,92.90637,5,,,,1.551014421,1101100111,https://doi.org/10.1016/S0921-4526(02)00715-9
71.5,7.5,0,2,9,0,0,6,1,0,0,0,0,0,0,0,3,0,0,0,0,0,0,773,3600,,,,0,0,,9.5,9,6,1,3,0.132867133,0.125874126,0.083916084,0.041958042,0.013986014,3,3.166666667,9.5,3,9,2,6,20.47747469,7.484870061,63.546,2,52.13963205,13.95656817,92.90637,5,,,,1.152347802,1101100111,https://doi.org/10.1016/S0921-4526(02)00715-9
71.5,9.5,0,1,9,0,0,5,1,0,0,0,0,0,0,0,3,0,0,0,0,0,0,873,3600,,,,0,0,,10.5,9,5,1,3,0.146853147,0.125874126,0.06993007,0.041958042,0.013986014,3,3.5,10.5,3,9,1.666666667,5,20.47747469,7.484870061,63.546,2,52.13963205,13.95656817,92.90637,5,,,,1.006775298,1101100111,https://doi.org/10.1016/S0921-4526(02)00715-9
71.5,9.5,0,1,9,0,0,5,1,0,0,0,0,0,0,0,3,0,0,0,0,0,0,813,3600,,,,0,0,,10.5,9,5,1,3,0.146853147,0.125874126,0.06993007,0.041958042,0.013986014,3,3.5,10.5,3,9,1.666666667,5,20.47747469,7.484870061,63.546,2,52.13963205,13.95656817,92.90637,5,,,,0.993270298,1101100111,https://doi.org/10.1016/S0921-4526(02)00715-9
73.5,13.5,0,0,7,0,0,2,1,0,0,0,0,0,0,0,3,0,0,0,0,0,0,883,3600,,,,0,0,,13.5,7,2,1,3,0.183673469,0.095238095,0.027210884,0.040816327,0.013605442,3,4.5,13.5,2.333333333,7,0.666666667,2,20.47747469,7.484870061,63.546,2,52.13963205,13.95656817,92.90637,5,,,,0.993270298,1100100111,https://doi.org/10.1016/S0921-4526(02)00715-9
71.5,9.5,0,1,9,0,0,5,1,0,0,0,0,0,0,0,3,0,0,0,0,0,0,773,3600,,,,0,0,,10.5,9,5,1,3,0.146853147,0.125874126,0.06993007,0.041958042,0.013986014,3,3.5,10.5,3,9,1.666666667,5,20.47747469,7.484870061,63.546,2,52.13963205,13.95656817,92.90637,5,,,,0.953832554,1101100111,https://doi.org/10.1016/S0921-4526(02)00715-9
73.5,13.5,0,0,9,0,0,0,1,0,0,0,0,0,0,0,3,0,0,0,0,0,0,723,3600,,,,0,0,,13.5,9,0,1,3,0.183673469,0.12244898,0,0.040816327,0.013605442,3,4.5,13.5,3,9,0,0,20.47747469,7.484870061,63.546,2,52.13963205,13.95656817,92.90637,5,,,,0.903673881,1100100011,https://doi.org/10.1016/S0921-4526(02)00715-9
71.5,7.5,0,2,9,0,0,6,1,0,0,0,0,0,0,0,3,0,0,0,0,0,0,813,3600,,,,0,0,,9.5,9,6,1,3,0.132867133,0.125874126,0.083916084,0.041958042,0.013986014,3,3.166666667,9.5,3,9,2,6,20.47747469,7.484870061,63.546,2,52.13963205,13.95656817,92.90637,5,,,,0.903673881,1101100111,https://doi.org/10.1016/S0921-4526(02)00715-9
71.5,9.5,0,2,9,0,0,4,1,0,0,0,0,0,0,0,3,0,0,0,0,0,0,773,3600,,,,0,0,,11.5,9,4,1,3,0.160839161,0.125874126,0.055944056,0.041958042,0.013986014,3,3.833333333,11.5,3,9,1.333333333,4,20.47747469,7.484870061,63.546,2,52.13963205,13.95656817,92.90637,5,,,,0.822159372,1101100111,https://doi.org/10.1016/S0921-4526(02)00715-9
71.5,7.5,0,1,9,0,0,7,1,0,0,0,0,0,0,0,3,0,0,0,0,0,0,723,3600,,,,0,0,,8.5,9,7,1,3,0.118881119,0.125874126,0.097902098,0.041958042,0.013986014,3,2.833333333,8.5,3,9,2.333333333,7,20.47747469,7.484870061,63.546,2,52.13963205,13.95656817,92.90637,5,,,,0.789515579,1101100111,https://doi.org/10.1016/S0921-4526(02)00715-9
71.5,7.5,0,1,9,0,0,7,1,0,0,0,0,0,0,0,3,0,0,0,0,0,0,813,3600,,,,0,0,,8.5,9,7,1,3,0.118881119,0.125874126,0.097902098,0.041958042,0.013986014,3,2.833333333,8.5,3,9,2.333333333,7,20.47747469,7.484870061,63.546,2,52.13963205,13.95656817,92.90637,5,,,,0.72806489,1101100111,https://doi.org/10.1016/S0921-4526(02)00715-9
72.5,13.5,0,0,9,0,0,1,1,0,0,0,0,0,0,0,3,0,0,0,0,0,0,723,3600,,,,0,0,,13.5,9,1,1,3,0.186206897,0.124137931,0.013793103,0.04137931,0.013793103,3,4.5,13.5,3,9,0.333333333,1,20.47747469,7.484870061,63.546,2,52.13963205,13.95656817,92.90637,5,,,,0.708663203,1100100111,https://doi.org/10.1016/S0921-4526(02)00715-9
73.5,13.5,0,0,7,0,0,2,1,0,0,0,0,0,0,0,3,0,0,0,0,0,0,723,3600,,,,0,0,,13.5,7,2,1,3,0.183673469,0.095238095,0.027210884,0.040816327,0.013605442,3,4.5,13.5,2.333333333,7,0.666666667,2,20.47747469,7.484870061,63.546,2,52.13963205,13.95656817,92.90637,5,,,,0.689778538,1100100111,https://doi.org/10.1016/S0921-4526(02)00715-9
71.5,7.5,0,1,9,0,0,7,1,0,0,0,0,0,0,0,3,0,0,0,0,0,0,773,3600,,,,0,0,,8.5,9,7,1,3,0.118881119,0.125874126,0.097902098,0.041958042,0.013986014,3,2.833333333,8.5,3,9,2.333333333,7,20.47747469,7.484870061,63.546,2,52.13963205,13.95656817,92.90637,5,,,,0.689778538,1101100111,https://doi.org/10.1016/S0921-4526(02)00715-9
71.5,9.5,0,2,9,0,0,4,1,0,0,0,0,0,0,0,3,0,0,0,0,0,0,813,3600,,,,0,0,,11.5,9,4,1,3,0.160839161,0.125874126,0.055944056,0.041958042,0.013986014,3,3.833333333,11.5,3,9,1.333333333,4,20.47747469,7.484870061,63.546,2,52.13963205,13.95656817,92.90637,5,,,,0.533669923,1101100111,https://doi.org/10.1016/S0921-4526(02)00715-9
73.5,13.5,0,0,9,0,0,0,1,0,0,0,0,0,0,0,3,0,0,0,0,0,0,813,3600,,,,0,0,,13.5,9,0,1,3,0.183673469,0.12244898,0,0.040816327,0.013605442,3,4.5,13.5,3,9,0,0,20.47747469,7.484870061,63.546,2,52.13963205,13.95656817,92.90637,5,,,,0.459998694,1100100011,https://doi.org/10.1016/S0921-4526(02)00715-9
73.5,13.5,0,0,9,0,0,0,1,0,0,0,0,0,0,0,3,0,0,0,0,0,0,833,3600,,,,0,0,,13.5,9,0,1,3,0.183673469,0.12244898,0,0.040816327,0.013605442,3,4.5,13.5,3,9,0,0,20.47747469,7.484870061,63.546,2,52.13963205,13.95656817,92.90637,5,,,,0.453828218,1100100011,https://doi.org/10.1016/S0921-4526(02)00715-9
73.5,13.5,0,0,7,0,0,2,1,0,0,0,0,0,0,0,3,0,0,0,0,0,0,813,3600,,,,0,0,,13.5,7,2,1,3,0.183673469,0.095238095,0.027210884,0.040816327,0.013605442,3,4.5,13.5,2.333333333,7,0.666666667,2,20.47747469,7.484870061,63.546,2,52.13963205,13.95656817,92.90637,5,,,,0.351119173,1100100111,https://doi.org/10.1016/S0921-4526(02)00715-9
72.5,13.5,0,0,9,0,0,1,1,0,0,0,0,0,0,0,3,0,0,0,0,0,0,813,3600,,,,0,0,,13.5,9,1,1,3,0.186206897,0.124137931,0.013793103,0.04137931,0.013793103,3,4.5,13.5,3,9,0.333333333,1,20.47747469,7.484870061,63.546,2,52.13963205,13.95656817,92.90637,5,,,,0.302648424,1100100111,https://doi.org/10.1016/S0921-4526(02)00715-9
73.5,13.5,0,0,7,0,0,2,1,0,0,0,0,0,0,0,3,0,0,0,0,0,0,833,3600,,,,0,0,,13.5,7,2,1,3,0.183673469,0.095238095,0.027210884,0.040816327,0.013605442,3,4.5,13.5,2.333333333,7,0.666666667,2,20.47747469,7.484870061,63.546,2,52.13963205,13.95656817,92.90637,5,,,,0.23101297,1100100111,https://doi.org/10.1016/S0921-4526(02)00715-9
72.5,13.5,0,0,9,0,0,1,1,0,0,0,0,0,0,0,3,0,0,0,0,0,0,773,3600,,,,0,0,,13.5,9,1,1,3,0.186206897,0.124137931,0.013793103,0.04137931,0.013793103,3,4.5,13.5,3,9,0.333333333,1,20.47747469,7.484870061,63.546,2,52.13963205,13.95656817,92.90637,5,,,,0.201829822,1100100111,https://doi.org/10.1016/S0921-4526(02)00715-9
73.5,13.5,0,0,7,0,0,2,1,0,0,0,0,0,0,0,3,0,0,0,0,0,0,773,3600,,,,0,0,,13.5,7,2,1,3,0.183673469,0.095238095,0.027210884,0.040816327,0.013605442,3,4.5,13.5,2.333333333,7,0.666666667,2,20.47747469,7.484870061,63.546,2,52.13963205,13.95656817,92.90637,5,,,,0.191216307,1100100111,https://doi.org/10.1016/S0921-4526(02)00715-9
73.5,13.5,0,0,9,0,0,0,1,0,0,0,0,0,0,0,3,0,0,0,0,0,0,773,3600,,,,0,0,,13.5,9,0,1,3,0.183673469,0.12244898,0,0.040816327,0.013605442,3,4.5,13.5,3,9,0,0,20.47747469,7.484870061,63.546,2,52.13963205,13.95656817,92.90637,5,,,,0.181160919,1100100011,https://doi.org/10.1016/S0921-4526(02)00715-9
72.5,13.5,0,0,9,0,0,1,1,0,0,0,0,0,0,0,3,0,0,0,0,0,0,833,3600,,,,0,0,,13.5,9,1,1,3,0.186206897,0.124137931,0.013793103,0.04137931,0.013793103,3,4.5,13.5,3,9,0.333333333,1,20.47747469,7.484870061,63.546,2,52.13963205,13.95656817,92.90637,5,,,,0.129251904,1100100111,https://doi.org/10.1016/S0921-4526(02)00715-9
79,0,0,0,9,0,0,0,0,0,0,0,0,0,0,0,0,0,0,0,12,0,0,935,3600,,760,829,0,0,45,0,9,0,0,12,0,0.113924051,0,0.151898734,0,,0,,0.75,,0,,0,0,0,0,48.28856707,13.26059096,183.84,6,,175,106,135.0159782,1000100001,https://doi.org/10.1016/S0921-5107(01)00934-5
85,0,0,0,9,0,0,0,0,0,0,0,0,0,0,0,0,0,0,0,6,0,0,900,3600,,727,797,0,0,45,0,9,0,0,6,0,0.105882353,0,0.070588235,0,,0,,1.5,,0,,0,0,0,0,48.28856707,13.26059096,183.84,6,,173,103,112.3328205,1000100001,https://doi.org/10.1016/S0921-5107(01)00934-5
85,0,0,0,9,0,0,0,0,0,0,0,0,0,0,0,0,0,0,0,6,0,0,880,3600,,727,797,0,0,45,0,9,0,0,6,0,0.105882353,0,0.070588235,0,,0,,1.5,,0,,0,0,0,0,48.28856707,13.26059096,183.84,6,,153,83,107.7464789,1000100001,https://doi.org/10.1016/S0921-5107(01)00934-5
79,0,0,0,9,0,0,0,0,0,0,0,0,0,0,0,0,0,0,0,12,0,0,900,3600,,760,829,0,0,45,0,9,0,0,12,0,0.113924051,0,0.151898734,0,,0,,0.75,,0,,0,0,0,0,48.28856707,13.26059096,183.84,6,,140,71,106.0835602,1000100001,https://doi.org/10.1016/S0921-5107(01)00934-5
85,0,0,0,9,0,0,0,0,0,0,0,0,0,0,0,0,0,0,0,6,0,0,935,3600,,727,797,0,0,45,0,9,0,0,6,0,0.105882353,0,0.070588235,0,,0,,1.5,,0,,0,0,0,0,48.28856707,13.26059096,183.84,6,,208,138,75.64800568,1000100001,https://doi.org/10.1016/S0921-5107(01)00934-5
85,0,0,0,9,0,0,0,0,0,0,0,0,0,0,0,0,0,0,0,6,0,0,830,3600,,727,797,0,0,45,0,9,0,0,6,0,0.105882353,0,0.070588235,0,,0,,1.5,,0,,0,0,0,0,48.28856707,13.26059096,183.84,6,,103,33,49.81062848,1000100001,https://doi.org/10.1016/S0921-5107(01)00934-5
85,0,0,0,9,0,0,0,0,0,0,0,0,0,0,0,0,0,0,0,6,0,0,970,3600,,727,797,0,0,45,0,9,0,0,6,0,0.105882353,0,0.070588235,0,,0,,1.5,,0,,0,0,0,0,48.28856707,13.26059096,183.84,6,,243,173,28.02106758,1000100001,https://doi.org/10.1016/S0921-5107(01)00934-5
85,0,0,0,9,0,0,0,0,0,0,0,0,0,0,0,0,0,0,0,6,0,0,1000,3600,,727,797,0,0,45,0,9,0,0,6,0,0.105882353,0,0.070588235,0,,0,,1.5,,0,,0,0,0,0,48.28856707,13.26059096,183.84,6,,273,203,19.97277784,1000100001,https://doi.org/10.1016/S0921-5107(01)00934-5
79,0,0,0,9,0,0,0,0,0,0,0,0,0,0,0,0,0,0,0,12,0,0,830,3600,,760,829,0,0,45,0,9,0,0,12,0,0.113924051,0,0.151898734,0,,0,,0.75,,0,,0,0,0,0,48.28856707,13.26059096,183.84,6,,70,1,19.63545982,1000100001,https://doi.org/10.1016/S0921-5107(01)00934-5
85,0,0,0,9,0,0,0,0,0,0,0,0,0,0,0,0,0,0,0,6,0,0,795,3600,,727,797,0,0,45,0,9,0,0,6,0,0.105882353,0,0.070588235,0,,0,,1.5,,0,,0,0,0,0,48.28856707,13.26059096,183.84,6,,68,-2,17.75949817,1000100001,https://doi.org/10.1016/S0921-5107(01)00934-5
79,0,0,0,9,0,0,0,0,0,0,0,0,0,0,0,0,0,0,0,12,0,0,975,3600,,760,829,0,0,45,0,9,0,0,12,0,0.113924051,0,0.151898734,0,,0,,0.75,,0,,0,0,0,0,48.28856707,13.26059096,183.84,6,,215,146,14.98402178,1000100001,https://doi.org/10.1016/S0921-5107(01)00934-5
79,0,0,0,9,0,0,0,0,0,0,0,0,0,0,0,0,0,0,0,12,0,0,1000,3600,,760,829,0,0,45,0,9,0,0,12,0,0.113924051,0,0.151898734,0,,0,,0.75,,0,,0,0,0,0,48.28856707,13.26059096,183.84,6,,240,171,14.77097881,1000100001,https://doi.org/10.1016/S0921-5107(01)00934-5
85,0,0,0,9,0,0,0,0,0,0,0,0,0,0,0,0,0,0,0,6,0,0,750,3600,,727,797,0,0,45,0,9,0,0,6,0,0.105882353,0,0.070588235,0,,0,,1.5,,0,,0,0,0,0,48.28856707,13.26059096,183.84,6,,23,-47,11.81796662,1000100001,https://doi.org/10.1016/S0921-5107(01)00934-5
79,0,0,0,9,0,0,0,0,0,0,0,0,0,0,0,0,0,0,0,12,0,0,795,3600,,760,829,0,0,45,0,9,0,0,12,0,0.113924051,0,0.151898734,0,,0,,0.75,,0,,0,0,0,0,48.28856707,13.26059096,183.84,6,,35,-34,11.5102379,1000100001,https://doi.org/10.1016/S0921-5107(01)00934-5
85,0,0,0,9,0,0,0,0,0,0,0,0,0,0,0,0,0,0,0,6,0,0,725,3600,,727,797,0,0,45,0,9,0,0,6,0,0.105882353,0,0.070588235,0,,0,,1.5,,0,,0,0,0,0,48.28856707,13.26059096,183.84,6,,-2,-72,9.90057995,1000100001,https://doi.org/10.1016/S0921-5107(01)00934-5
79,0,0,0,9,0,0,0,0,0,0,0,0,0,0,0,0,0,0,0,12,0,0,725,3600,,760,829,0,0,45,0,9,0,0,12,0,0.113924051,0,0.151898734,0,,0,,0.75,,0,,0,0,0,0,48.28856707,13.26059096,183.84,6,,-35,-104,5.728488579,1000100001,https://doi.org/10.1016/S0921-5107(01)00934-5
79,0,0,0,9,0,0,0,0,0,0,0,0,0,0,0,0,0,0,0,12,0,0,750,3600,,760,829,0,0,45,0,9,0,0,12,0,0.113924051,0,0.151898734,0,,0,,0.75,,0,,0,0,0,0,48.28856707,13.26059096,183.84,6,,-10,-79,5.568706356,1000100001,https://doi.org/10.1016/S0921-5107(01)00934-5
85,0,0,0,8,0,0,0,0,0,0,0,0,0,0,1.2,5.8,0,0,0,0,0,0,923,300,,,,0,0,25,0,8,0,0,7,0,0.094117647,0,0.082352941,0,,0,,1.142857143,,0,,0,0,0,0,53.26741711,14.15381173,92.61796371,4.828571429,,,,13.8,1000100001,https://doi.org/10.1016/S1359-6454(01)00274-9
86,0,0,0,6,0,0,0,1,0,0,0,0,0,0,3.5,3.5,0,0,0,0,0,0,873,300,,,,0,0,25,0,6,0,1,7,0,0.069767442,0,0.081395349,0.011627907,7,0,0,0.857142857,6,0,0,20.47747469,7.484870061,63.546,2,55.42900515,14.53186187,92.065185,4.5,,,,1.8,1000100011,https://doi.org/10.1016/S1359-6454(01)00274-9
71,0,0,0,21,0,0,0,1,0,0,0,0,0,0,7,0,0,0,0,0,0,0,823,3600,795.8282209,821.9631902,,0,0,,0,21,0,1,7,0,0.295774648,0,0.098591549,0.014084507,7,0,0,3,21,0,0,20.47747469,7.484870061,63.546,2,58.71837826,15.10715557,91.224,4,27.1717791,1.0368098,,18.39155917,1000100011,https://doi.org/10.1023/A:1011040419703
74,0,0,0,18,0,0,0,1,0,0,0,0,0,0,7,0,0,0,0,0,0,0,837,3600,809.8159509,836.8711656,,0,0,,0,18,0,1,7,0,0.243243243,0,0.094594595,0.013513514,7,0,0,2.571428571,18,0,0,20.47747469,7.484870061,63.546,2,58.71837826,15.10715557,91.224,4,27.1840491,0.1288344,,12.60100135,1000100011,https://doi.org/10.1023/A:1011040419703
90,0,0,0,2,0,0,0,1,0,0,0,0,0,0,7,0,0,0,0,0,0,0,792,3600,766.7484663,791.7791411,,0,0,,0,2,0,1,7,0,0.022222222,0,0.077777778,0.011111111,7,0,0,0.285714286,2,0,0,20.47747469,7.484870061,63.546,2,58.71837826,15.10715557,91.224,4,25.2515337,0.2208589,,4.812060368,1000100011,https://doi.org/10.1023/A:1011040419703
86,0,0,0,6,0,0,0,1,0,0,0,0,0,0,7,0,0,0,0,0,0,0,811,3600,786.809816,810.9202454,,0,0,,0,6,0,1,7,0,0.069767442,0,0.081395349,0.011627907,7,0,0,0.857142857,6,0,0,20.47747469,7.484870061,63.546,2,58.71837826,15.10715557,91.224,4,24.190184,0.0797546,,3.529386474,1000100011,https://doi.org/10.1023/A:1011040419703
80,0,0,0,12,0,0,0,1,0,0,0,0,0,0,7,0,0,0,0,0,0,0,831,3600,808.8957055,830.797546,,0,0,,0,12,0,1,7,0,0.15,0,0.0875,0.0125,7,0,0,1.714285714,12,0,0,20.47747469,7.484870061,63.546,2,58.71837826,15.10715557,91.224,4,22.1042945,0.202454,,0.833006056,1000100011,https://doi.org/10.1023/A:1011040419703
63.5,13.5,0,0,9,0,0,0,1,0,0,0,0,0,10,0,3,0,0,0,0,0,0,853,3600,,,,0,0,,13.5,9,0,1,13,0.212598425,0.141732283,0,0.204724409,0.015748031,13,1.038461538,13.5,0.692307692,9,0,0,20.47747469,7.484870061,63.546,2,35.66709741,10.76682093,61.4369,5.769230769,,,,3789.391617,1100100011,https://doi.org/10.1063/1.1485109
63.5,13.5,0,0,9,0,0,0,1,0,0,0,0,0,10,0,3,0,0,0,0,0,0,873,3600,,,,0,0,,13.5,9,0,1,13,0.212598425,0.141732283,0,0.204724409,0.015748031,13,1.038461538,13.5,0.692307692,9,0,0,20.47747469,7.484870061,63.546,2,35.66709741,10.76682093,61.4369,5.769230769,,,,2085.728082,1100100011,https://doi.org/10.1063/1.1485109
63.5,13.5,0,0,9,0,0,0,1,0,0,0,0,0,10,0,3,0,0,0,0,0,0,898,3600,,,,0,0,,13.5,9,0,1,13,0.212598425,0.141732283,0,0.204724409,0.015748031,13,1.038461538,13.5,0.692307692,9,0,0,20.47747469,7.484870061,63.546,2,35.66709741,10.76682093,61.4369,5.769230769,,,,1527.393254,1100100011,https://doi.org/10.1063/1.1485109
63.5,13.5,0,0,9,0,0,0,1,0,0,0,0,0,10,0,3,0,0,0,0,0,0,818,3600,,,,0,0,,13.5,9,0,1,13,0.212598425,0.141732283,0,0.204724409,0.015748031,13,1.038461538,13.5,0.692307692,9,0,0,20.47747469,7.484870061,63.546,2,35.66709741,10.76682093,61.4369,5.769230769,,,,1478.467379,1100100011,https://doi.org/10.1063/1.1485109
63.5,13.5,0,0,9,0,0,0,1,0,0,0,0,0,10,0,3,0,0,0,0,0,0,798,3600,,,,0,0,,13.5,9,0,1,13,0.212598425,0.141732283,0,0.204724409,0.015748031,13,1.038461538,13.5,0.692307692,9,0,0,20.47747469,7.484870061,63.546,2,35.66709741,10.76682093,61.4369,5.769230769,,,,103.9223272,1100100011,https://doi.org/10.1063/1.1485109
63.5,13.5,0,0,9,0,0,0,1,0,0,0,0,0,10,0,3,0,0,0,0,0,0,758,3600,,,,0,0,,13.5,9,0,1,13,0.212598425,0.141732283,0,0.204724409,0.015748031,13,1.038461538,13.5,0.692307692,9,0,0,20.47747469,7.484870061,63.546,2,35.66709741,10.76682093,61.4369,5.769230769,,,,44.24139712,1100100011,https://doi.org/10.1063/1.1485109
63.5,13.5,0,0,9,0,0,0,1,0,0,0,0,0,10,0,3,0,0,0,0,0,0,778,3600,,,,0,0,,13.5,9,0,1,13,0.212598425,0.141732283,0,0.204724409,0.015748031,13,1.038461538,13.5,0.692307692,9,0,0,20.47747469,7.484870061,63.546,2,35.66709741,10.76682093,61.4369,5.769230769,,,,12.00204267,1100100011,https://doi.org/10.1063/1.1485109
63.5,13.5,0,0,9,0,0,0,1,0,0,0,0,0,10,0,3,0,0,0,0,0,0,623,3600,,,,0,0,,13.5,9,0,1,13,0.212598425,0.141732283,0,0.204724409,0.015748031,13,1.038461538,13.5,0.692307692,9,0,0,20.47747469,7.484870061,63.546,2,35.66709741,10.76682093,61.4369,5.769230769,,,,10.9728983,1100100011,https://doi.org/10.1063/1.1485109
63.5,13.5,0,0,9,0,0,0,1,0,0,0,0,0,10,0,3,0,0,0,0,0,0,743,3600,,,,0,0,,13.5,9,0,1,13,0.212598425,0.141732283,0,0.204724409,0.015748031,13,1.038461538,13.5,0.692307692,9,0,0,20.47747469,7.484870061,63.546,2,35.66709741,10.76682093,61.4369,5.769230769,,,,7.141181481,1100100011,https://doi.org/10.1063/1.1485109
63.5,13.5,0,0,9,0,0,0,1,0,0,0,0,0,10,0,3,0,0,0,0,0,0,573,3600,,,,0,0,,13.5,9,0,1,13,0.212598425,0.141732283,0,0.204724409,0.015748031,13,1.038461538,13.5,0.692307692,9,0,0,20.47747469,7.484870061,63.546,2,35.66709741,10.76682093,61.4369,5.769230769,,,,4.732603546,1100100011,https://doi.org/10.1063/1.1485109
63.5,13.5,0,0,9,0,0,0,1,0,0,0,0,0,10,0,3,0,0,0,0,0,0,473,3600,,,,0,0,,13.5,9,0,1,13,0.212598425,0.141732283,0,0.204724409,0.015748031,13,1.038461538,13.5,0.692307692,9,0,0,20.47747469,7.484870061,63.546,2,35.66709741,10.76682093,61.4369,5.769230769,,,,2.592151388,1100100011,https://doi.org/10.1063/1.1485109
80.5,0,0,0,12.5,0,0,0,0,0,0,0,0,0,0,0,7,0,0,0,0,0,0,803,3600,740,793,,0,0,30,0,12.5,0,0,7,0,0.155279503,0,0.086956522,0,,0,,1.785714286,,0,,0,0,0,0,52.13963205,13.95656817,92.90637,5,63,10,,204.8227533,1000100001,https://doi.org/10.1063/1.370363
80.5,0,0,0,12.5,0,0,0,0,0,0,0,0,0,0,0,7,0,0,0,0,0,0,923,3600,740,793,,0,0,30,0,12.5,0,0,7,0,0.155279503,0,0.086956522,0,,0,,1.785714286,,0,,0,0,0,0,52.13963205,13.95656817,92.90637,5,183,130,,85.14159555,1000100001,https://doi.org/10.1063/1.370363
80.5,0,0,0,12.5,0,0,0,0,0,0,0,0,0,0,0,7,0,0,0,0,0,0,763,3600,740,793,,0,0,30,0,12.5,0,0,7,0,0.155279503,0,0.086956522,0,,0,,1.785714286,,0,,0,0,0,0,52.13963205,13.95656817,92.90637,5,23,-30,,55.22130611,1000100001,https://doi.org/10.1063/1.370363
80.5,0,0,0,12.5,0,0,0,0,0,0,0,0,0,0,0,7,0,0,0,0,0,0,843,3600,740,793,,0,0,30,0,12.5,0,0,7,0,0.155279503,0,0.086956522,0,,0,,1.785714286,,0,,0,0,0,0,52.13963205,13.95656817,92.90637,5,103,50,,45.45784324,1000100001,https://doi.org/10.1063/1.370363
80.5,0,0,0,12.5,0,0,0,0,0,0,0,0,0,0,0,7,0,0,0,0,0,0,883,3600,740,793,,0,0,30,0,12.5,0,0,7,0,0.155279503,0,0.086956522,0,,0,,1.785714286,,0,,0,0,0,0,52.13963205,13.95656817,92.90637,5,143,90,,11.75814883,1000100001,https://doi.org/10.1063/1.370363
80.5,0,0,0,12.5,0,0,0,0,0,0,0,0,0,0,0,7,0,0,0,0,0,0,723,3600,740,793,,0,0,30,0,12.5,0,0,7,0,0.155279503,0,0.086956522,0,,0,,1.785714286,,0,,0,0,0,0,52.13963205,13.95656817,92.90637,5,-17,-70,,1.679735547,1000100001,https://doi.org/10.1063/1.370363
70,0,6,5,4,11,2,0,0,0,0,0,0,0,0,0,2,0,0,0,0,0,0,743,1200,792,794,,0,0,30,11,15,2,0,2,0.157142857,0.214285714,0.028571429,0.028571429,0,,5.5,,7.5,,1,,0,0,0,0,52.13963205,13.95656817,92.90637,5,-49,-51,,260.1132377,1011111001,https://doi.org/10.1088/0022-3727/35/18/303
72,0,6,5,4,11,2,0,0,0,0,0,0,0,0,0,0,0,0,0,0,0,0,748,1200,801,802,,0,0,30,11,15,2,0,0,0.152777778,0.208333333,0.027777778,0,0,,,,,,,,0,0,0,0,0,0,0,0,-53,-54,,118.0870208,1011111000,https://doi.org/10.1088/0022-3727/35/18/303
70,0,6,5,4,11,2,0,0,0,0,0,0,0,0,0,2,0,0,0,0,0,0,738,1200,792,794,,0,0,30,11,15,2,0,2,0.157142857,0.214285714,0.028571429,0.028571429,0,,5.5,,7.5,,1,,0,0,0,0,52.13963205,13.95656817,92.90637,5,-54,-56,,12.83226291,1011111001,https://doi.org/10.1088/0022-3727/35/18/303
70,0,6,5,4,11,2,0,0,0,0,0,0,0,0,0,2,0,0,0,0,0,0,733,1200,792,794,,0,0,30,11,15,2,0,2,0.157142857,0.214285714,0.028571429,0.028571429,0,,5.5,,7.5,,1,,0,0,0,0,52.13963205,13.95656817,92.90637,5,-59,-61,,9.592889867,1011111001,https://doi.org/10.1088/0022-3727/35/18/303
70,0,6,5,4,11,2,0,0,0,0,0,0,0,0,0,2,0,0,0,0,0,0,573,1200,792,794,,0,0,30,11,15,2,0,2,0.157142857,0.214285714,0.028571429,0.028571429,0,,5.5,,7.5,,1,,0,0,0,0,52.13963205,13.95656817,92.90637,5,-219,-221,,8.827716459,1011111001,https://doi.org/10.1088/0022-3727/35/18/303
70,0,6,5,4,11,2,0,0,0,0,0,0,0,0,0,2,0,0,0,0,0,0,713,1200,792,794,,0,0,30,11,15,2,0,2,0.157142857,0.214285714,0.028571429,0.028571429,0,,5.5,,7.5,,1,,0,0,0,0,52.13963205,13.95656817,92.90637,5,-79,-81,,7.413718659,1011111001,https://doi.org/10.1088/0022-3727/35/18/303
72,0,6,5,4,11,2,0,0,0,0,0,0,0,0,0,0,0,0,0,0,0,0,743,1200,801,802,,0,0,30,11,15,2,0,0,0.152777778,0.208333333,0.027777778,0,0,,,,,,,,0,0,0,0,0,0,0,0,-58,-59,,7.413718659,1011111000,https://doi.org/10.1088/0022-3727/35/18/303
70,0,6,5,4,11,2,0,0,0,0,0,0,0,0,0,2,0,0,0,0,0,0,648,1200,792,794,,0,0,30,11,15,2,0,2,0.157142857,0.214285714,0.028571429,0.028571429,0,,5.5,,7.5,,1,,0,0,0,0,52.13963205,13.95656817,92.90637,5,-144,-146,,7.35234695,1011111001,https://doi.org/10.1088/0022-3727/35/18/303
70,0,6,5,4,11,2,0,0,0,0,0,0,0,0,0,2,0,0,0,0,0,0,698,1200,792,794,,0,0,30,11,15,2,0,2,0.157142857,0.214285714,0.028571429,0.028571429,0,,5.5,,7.5,,1,,0,0,0,0,52.13963205,13.95656817,92.90637,5,-94,-96,,7.053025455,1011111001,https://doi.org/10.1088/0022-3727/35/18/303
70,0,6,5,4,11,2,0,0,0,0,0,0,0,0,0,2,0,0,0,0,0,0,623,1200,792,794,,0,0,30,11,15,2,0,2,0.157142857,0.214285714,0.028571429,0.028571429,0,,5.5,,7.5,,1,,0,0,0,0,52.13963205,13.95656817,92.90637,5,-169,-171,,6.822366059,1011111001,https://doi.org/10.1088/0022-3727/35/18/303
70,0,6,5,4,11,2,0,0,0,0,0,0,0,0,0,2,0,0,0,0,0,0,673,1200,792,794,,0,0,30,11,15,2,0,2,0.157142857,0.214285714,0.028571429,0.028571429,0,,5.5,,7.5,,1,,0,0,0,0,52.13963205,13.95656817,92.90637,5,-119,-121,,5.542201486,1011111001,https://doi.org/10.1088/0022-3727/35/18/303
72,0,6,5,4,11,2,0,0,0,0,0,0,0,0,0,0,0,0,0,0,0,0,573,1200,801,802,,0,0,30,11,15,2,0,0,0.152777778,0.208333333,0.027777778,0,0,,,,,,,,0,0,0,0,0,0,0,0,-228,-229,,4.007634316,1011111000,https://doi.org/10.1088/0022-3727/35/18/303
72,0,6,5,4,11,2,0,0,0,0,0,0,0,0,0,0,0,0,0,0,0,0,738,1200,801,802,,0,0,30,11,15,2,0,0,0.152777778,0.208333333,0.027777778,0,0,,,,,,,,0,0,0,0,0,0,0,0,-63,-64,,3.876570205,1011111000,https://doi.org/10.1088/0022-3727/35/18/303
72,0,6,5,4,11,2,0,0,0,0,0,0,0,0,0,0,0,0,0,0,0,0,733,1200,801,802,,0,0,30,11,15,2,0,0,0.152777778,0.208333333,0.027777778,0,0,,,,,,,,0,0,0,0,0,0,0,0,-68,-69,,3.567356977,1011111000,https://doi.org/10.1088/0022-3727/35/18/303
72,0,6,5,4,11,2,0,0,0,0,0,0,0,0,0,0,0,0,0,0,0,0,648,1200,801,802,,0,0,30,11,15,2,0,0,0.152777778,0.208333333,0.027777778,0,0,,,,,,,,0,0,0,0,0,0,0,0,-153,-154,,3.228681987,1011111000,https://doi.org/10.1088/0022-3727/35/18/303
72,0,6,5,4,11,2,0,0,0,0,0,0,0,0,0,0,0,0,0,0,0,0,623,1200,801,802,,0,0,30,11,15,2,0,0,0.152777778,0.208333333,0.027777778,0,0,,,,,,,,0,0,0,0,0,0,0,0,-178,-179,,2.946551794,1011111000,https://doi.org/10.1088/0022-3727/35/18/303
72,0,6,5,4,11,2,0,0,0,0,0,0,0,0,0,0,0,0,0,0,0,0,713,1200,801,802,,0,0,30,11,15,2,0,0,0.152777778,0.208333333,0.027777778,0,0,,,,,,,,0,0,0,0,0,0,0,0,-88,-89,,2.537068131,1011111000,https://doi.org/10.1088/0022-3727/35/18/303
72,0,6,5,4,11,2,0,0,0,0,0,0,0,0,0,0,0,0,0,0,0,0,698,1200,801,802,,0,0,30,11,15,2,0,0,0.152777778,0.208333333,0.027777778,0,0,,,,,,,,0,0,0,0,0,0,0,0,-103,-104,,2.315372862,1011111000,https://doi.org/10.1088/0022-3727/35/18/303
72,0,6,5,4,11,2,0,0,0,0,0,0,0,0,0,0,0,0,0,0,0,0,673,1200,801,802,,0,0,30,11,15,2,0,0,0.152777778,0.208333333,0.027777778,0,0,,,,,,,,0,0,0,0,0,0,0,0,-128,-129,,1.91244277,1011111000,https://doi.org/10.1088/0022-3727/35/18/303
80.5,0,0,0,12.5,0,0,0,0,0,0,0,0,0,0,0,7,0,0,0,0,0,0,943,3600,,793,,0,0,30,0,12.5,0,0,7,0,0.155279503,0,0.086956522,0,,0,,1.785714286,,0,,0,0,0,0,52.13963205,13.95656817,92.90637,5,,150,,1920,1000100001,https://doi.org/10.1088/0953-8984/14/18/307
80.5,0,0,0,12.5,0,0,0,0,0,0,0,0,0,0,0,7,0,0,0,0,0,0,783,3600,,793,,0,0,30,0,12.5,0,0,7,0,0.155279503,0,0.086956522,0,,0,,1.785714286,,0,,0,0,0,0,52.13963205,13.95656817,92.90637,5,,-10,,295.9654179,1000100001,https://doi.org/10.1088/0953-8984/14/18/307
80.5,0,0,0,12.5,0,0,0,0,0,0,0,0,0,0,0,7,0,0,0,0,0,0,803,3600,,793,,0,0,30,0,12.5,0,0,7,0,0.155279503,0,0.086956522,0,,0,,1.785714286,,0,,0,0,0,0,52.13963205,13.95656817,92.90637,5,,10,,204.3227666,1000100001,https://doi.org/10.1088/0953-8984/14/18/307
80.5,0,0,0,12.5,0,0,0,0,0,0,0,0,0,0,0,7,0,0,0,0,0,0,823,3600,,793,,0,0,30,0,12.5,0,0,7,0,0.155279503,0,0.086956522,0,,0,,1.785714286,,0,,0,0,0,0,52.13963205,13.95656817,92.90637,5,,30,,117.8674352,1000100001,https://doi.org/10.1088/0953-8984/14/18/307
80.5,0,0,0,12.5,0,0,0,0,0,0,0,0,0,0,0,7,0,0,0,0,0,0,923,3600,,793,,0,0,30,0,12.5,0,0,7,0,0.155279503,0,0.086956522,0,,0,,1.785714286,,0,,0,0,0,0,52.13963205,13.95656817,92.90637,5,,130,,84.43804035,1000100001,https://doi.org/10.1088/0953-8984/14/18/307
80.5,0,0,0,12.5,0,0,0,0,0,0,0,0,0,0,0,7,0,0,0,0,0,0,763,3600,,793,,0,0,30,0,12.5,0,0,7,0,0.155279503,0,0.086956522,0,,0,,1.785714286,,0,,0,0,0,0,52.13963205,13.95656817,92.90637,5,,-30,,55.04322767,1000100001,https://doi.org/10.1088/0953-8984/14/18/307
80.5,0,0,0,12.5,0,0,0,0,0,0,0,0,0,0,0,7,0,0,0,0,0,0,843,3600,,793,,0,0,30,0,12.5,0,0,7,0,0.155279503,0,0.086956522,0,,0,,1.785714286,,0,,0,0,0,0,52.13963205,13.95656817,92.90637,5,,50,,44.6685879,1000100001,https://doi.org/10.1088/0953-8984/14/18/307
80.5,0,0,0,12.5,0,0,0,0,0,0,0,0,0,0,0,7,0,0,0,0,0,0,863,3600,,793,,0,0,30,0,12.5,0,0,7,0,0.155279503,0,0.086956522,0,,0,,1.785714286,,0,,0,0,0,0,52.13963205,13.95656817,92.90637,5,,70,,19.88472622,1000100001,https://doi.org/10.1088/0953-8984/14/18/307
80.5,0,0,0,12.5,0,0,0,0,0,0,0,0,0,0,0,7,0,0,0,0,0,0,903,3600,,793,,0,0,30,0,12.5,0,0,7,0,0.155279503,0,0.086956522,0,,0,,1.785714286,,0,,0,0,0,0,52.13963205,13.95656817,92.90637,5,,110,,11.81556196,1000100001,https://doi.org/10.1088/0953-8984/14/18/307
80.5,0,0,0,12.5,0,0,0,0,0,0,0,0,0,0,0,7,0,0,0,0,0,0,883,3600,,793,,0,0,30,0,12.5,0,0,7,0,0.155279503,0,0.086956522,0,,0,,1.785714286,,0,,0,0,0,0,52.13963205,13.95656817,92.90637,5,,90,,11.23919308,1000100001,https://doi.org/10.1088/0953-8984/14/18/307
80.5,0,0,0,12.5,0,0,0,0,0,0,0,0,0,0,0,7,0,0,0,0,0,0,743,3600,,793,,0,0,30,0,12.5,0,0,7,0,0.155279503,0,0.086956522,0,,0,,1.785714286,,0,,0,0,0,0,52.13963205,13.95656817,92.90637,5,,-50,,8.357348703,1000100001,https://doi.org/10.1088/0953-8984/14/18/307
80.5,0,0,0,12.5,0,0,0,0,0,0,0,0,0,0,0,7,0,0,0,0,0,0,473,3600,,793,,0,0,30,0,12.5,0,0,7,0,0.155279503,0,0.086956522,0,,0,,1.785714286,,0,,0,0,0,0,52.13963205,13.95656817,92.90637,5,,-320,,4.607049608,1000100001,https://doi.org/10.1088/0953-8984/14/18/307
80.5,0,0,0,12.5,0,0,0,0,0,0,0,0,0,0,0,7,0,0,0,0,0,0,523,3600,,793,,0,0,30,0,12.5,0,0,7,0,0.155279503,0,0.086956522,0,,0,,1.785714286,,0,,0,0,0,0,52.13963205,13.95656817,92.90637,5,,-270,,4.497389034,1000100001,https://doi.org/10.1088/0953-8984/14/18/307
80.5,0,0,0,12.5,0,0,0,0,0,0,0,0,0,0,0,7,0,0,0,0,0,0,573,3600,,793,,0,0,30,0,12.5,0,0,7,0,0.155279503,0,0.086956522,0,,0,,1.785714286,,0,,0,0,0,0,52.13963205,13.95656817,92.90637,5,,-220,,4.259791123,1000100001,https://doi.org/10.1088/0953-8984/14/18/307
80.5,0,0,0,12.5,0,0,0,0,0,0,0,0,0,0,0,7,0,0,0,0,0,0,623,3600,,793,,0,0,30,0,12.5,0,0,7,0,0.155279503,0,0.086956522,0,,0,,1.785714286,,0,,0,0,0,0,52.13963205,13.95656817,92.90637,5,,-170,,3.510443864,1000100001,https://doi.org/10.1088/0953-8984/14/18/307
80.5,0,0,0,12.5,0,0,0,0,0,0,0,0,0,0,0,7,0,0,0,0,0,0,723,3600,,793,,0,0,30,0,12.5,0,0,7,0,0.155279503,0,0.086956522,0,,0,,1.785714286,,0,,0,0,0,0,52.13963205,13.95656817,92.90637,5,,-70,,2.998694517,1000100001,https://doi.org/10.1088/0953-8984/14/18/307
80.5,0,0,0,12.5,0,0,0,0,0,0,0,0,0,0,0,7,0,0,0,0,0,0,673,3600,,793,,0,0,30,0,12.5,0,0,7,0,0.155279503,0,0.086956522,0,,0,,1.785714286,,0,,0,0,0,0,52.13963205,13.95656817,92.90637,5,,-120,,2.103133159,1000100001,https://doi.org/10.1088/0953-8984/14/18/307
73.5,13.5,0,0,9,0,0,0,1,0,0,0,0,0,0,0,3,0,0,0,0,0,0,923,3600,,,,0,0,22,13.5,9,0,1,3,0.183673469,0.12244898,0,0.040816327,0.013605442,3,4.5,13.5,3,9,0,0,20.47747469,7.484870061,63.546,2,52.13963205,13.95656817,92.90637,5,,,,345,1100100011,https://doi.org/10.1109/20.951133
73.5,13.5,0,0,9,0,0,0,1,0,0,0,0,0,0,0,3,0,0,0,0,0,0,898,3600,,,,0,0,22,13.5,9,0,1,3,0.183673469,0.12244898,0,0.040816327,0.013605442,3,4.5,13.5,3,9,0,0,20.47747469,7.484870061,63.546,2,52.13963205,13.95656817,92.90637,5,,,,6,1100100011,https://doi.org/10.1109/20.951133
73.5,13.5,0,0,9,0,0,0,1,0,0,0,0,0,0,0,3,0,0,0,0,0,0,873,3600,,,,0,0,22,13.5,9,0,1,3,0.183673469,0.12244898,0,0.040816327,0.013605442,3,4.5,13.5,3,9,0,0,20.47747469,7.484870061,63.546,2,52.13963205,13.95656817,92.90637,5,,,,6,1100100011,https://doi.org/10.1109/20.951133
73.5,13.5,0,0,9,0,0,0,1,0,0,0,0,0,0,0,3,0,0,0,0,0,0,848,3600,,,,0,0,22,13.5,9,0,1,3,0.183673469,0.12244898,0,0.040816327,0.013605442,3,4.5,13.5,3,9,0,0,20.47747469,7.484870061,63.546,2,52.13963205,13.95656817,92.90637,5,,,,5.7,1100100011,https://doi.org/10.1109/20.951133
73.5,13.5,0,0,9,0,0,0,1,0,0,0,0,0,0,0,3,0,0,0,0,0,0,796,3600,,,,0,0,22,13.5,9,0,1,3,0.183673469,0.12244898,0,0.040816327,0.013605442,3,4.5,13.5,3,9,0,0,20.47747469,7.484870061,63.546,2,52.13963205,13.95656817,92.90637,5,,,,3.2,1100100011,https://doi.org/10.1109/20.951133
