Repository: yuhaowang2018/Machine_learning_approach_to_Iron_based_soft_magnetic_nanocrystalline_materials_design

"MachineLearningWorkflow.ows" is the "Orange" file that used to do preliminary screening for suitable machine learning model

"LeagningResults.ipynb" is the python notebook to visualize the results.

File: Machine learning model/LearningDatabase7-26.csv (part 2 of 10)
Fe,Si,C,Al,B,P,Ga,Ge,Cu,Ag,Au,Zn,Ti,V,Cr,Zr,Nb,Mo,Hf,Ta,W,Ce,Pr,Gd,U,Annealing temperature (K),Annealing Time (s),Primary Crystallization Onset (K),Primary Crystallization Peak (K),Secondary Crystallization Peak (K),Longitudinal Annealing field,Transverse Annealing field,Ribbon Thickness (um),Total SiCAl,Total BP,Total GaGe,Total Late Transition,Total Early Transition,Relative to Fe SiCAl,Relative to Fe BP,Relative to Fe GaGe,Relative to Fe Early,Relative to Fe Late,Relative to Late Early,Relative to Early SiCAl,Relative to Late SiCAl,Relative to Early BP,Relative to Late BP,Relative to Early GaGe,Relative to Late GaGe,Late Weighted Volume,Late Weighted Area,Late Weighted Mass,Late Mean Electrons,Early Weighted Volume,Early Weighted Area,Early Weighted Mass,Early Mean Electrons,Delta T0,Delta T1,Delta T2,Coercivity,Curie Temp,Core Loss,Electrical Resistivity,Permeability,Magnetostriction,Magnetic Saturation,Grain Diameter,Composition ID,Reference DOI
86,2,0,0,12,0,0,0,0,0,0,0,0,0,0,0,0,0,0,0,0,0,0,0,0,688,600,,,,0,0,20,2,12,0,0,0,0.023255814,0.139534884,0,0,0,,,,,,,,0,0,0,0,0,0,0,0,,,,444.1619721,,,,,,,,1100100000,10.1063/1.3535169
85,2,0,0,12,0,0,0,1,0,0,0,0,0,0,0,0,0,0,0,0,0,0,0,0,723,600,,,,0,0,20,2,12,0,1,0,0.023529412,0.141176471,0,0,0.011764706,0,,2,,12,,0,20.47747469,7.484870061,63.546,2,0,0,0,0,,,,370.5009579,,,,,,,,1100100010,10.1063/1.3535169
86,2,0,0,8,4,0,0,0,0,0,0,0,0,0,0,0,0,0,0,0,0,0,0,0,693,600,,,,0,0,20,2,12,0,0,0,0.023255814,0.139534884,0,0,0,,,,,,,,0,0,0,0,0,0,0,0,,,,368.6692779,,,,,,,,1100110000,10.1063/1.3535169
85,2,0,0,12,0,0,0,1,0,0,0,0,0,0,0,0,0,0,0,0,0,0,0,0,713,600,,,,0,0,20,2,12,0,1,0,0.023529412,0.141176471,0,0,0.011764706,0,,2,,12,,0,20.47747469,7.484870061,63.546,2,0,0,0,0,,,,259.7155863,,,,,,,,1100100010,10.1063/1.3535169
86,2,0,0,8,4,0,0,0,0,0,0,0,0,0,0,0,0,0,0,0,0,0,0,0,688,600,,,,0,0,20,2,12,0,0,0,0.023255814,0.139534884,0,0,0,,,,,,,,0,0,0,0,0,0,0,0,,,,254.9565237,,,,,,,,1100110000,10.1063/1.3535169
85,2,0,0,12,0,0,0,1,0,0,0,0,0,0,0,0,0,0,0,0,0,0,0,0,703,600,,,,0,0,20,2,12,0,1,0,0.023529412,0.141176471,0,0,0.011764706,0,,2,,12,,0,20.47747469,7.484870061,63.546,2,0,0,0,0,,,,208.514469,,,,,,,,1100100010,10.1063/1.3535169
86,2,0,0,12,0,0,0,0,0,0,0,0,0,0,0,0,0,0,0,0,0,0,0,0,673,600,,,,0,0,20,2,12,0,0,0,0.023255814,0.139534884,0,0,0,,,,,,,,0,0,0,0,0,0,0,0,,,,199.9566565,,,,,,,,1100100000,10.1063/1.3535169
86,2,0,0,8,4,0,0,0,0,0,0,0,0,0,0,0,0,0,0,0,0,0,0,0,673,600,,,,0,0,20,2,12,0,0,0,0.023255814,0.139534884,0,0,0,,,,,,,,0,0,0,0,0,0,0,0,,,,138.1080639,,,,,,,,1100110000,10.1063/1.3535169
85,2,0,0,12,0,0,0,1,0,0,0,0,0,0,0,0,0,0,0,0,0,0,0,0,693,600,,,,0,0,20,2,12,0,1,0,0.023529412,0.141176471,0,0,0.011764706,0,,2,,12,,0,20.47747469,7.484870061,63.546,2,0,0,0,0,,,,117.0616868,,,,,,,,1100100010,10.1063/1.3535169
86,2,0,0,12,0,0,0,0,0,0,0,0,0,0,0,0,0,0,0,0,0,0,0,0,623,600,,,,0,0,20,2,12,0,0,0,0.023255814,0.139534884,0,0,0,,,,,,,,0,0,0,0,0,0,0,0,,,,113.3672386,,,,,,,,1100100000,10.1063/1.3535169
85,2,0,0,8,4,0,0,1,0,0,0,0,0,0,0,0,0,0,0,0,0,0,0,0,753,600,,,,0,0,20,2,12,0,1,0,0.023529412,0.141176471,0,0,0.011764706,0,,2,,12,,0,20.47747469,7.484870061,63.546,2,0,0,0,0,,,,94.8011537,,,0.67351,,,1.422510582,,1100110010,10.1063/1.3535169
85,2,0,0,12,0,0,0,1,0,0,0,0,0,0,0,0,0,0,0,0,0,0,0,0,688,600,,,,0,0,20,2,12,0,1,0,0.023529412,0.141176471,0,0,0.011764706,0,,2,,12,,0,20.47747469,7.484870061,63.546,2,0,0,0,0,,,,82.97713079,,,,,,,,1100100010,10.1063/1.3535169
85,2,0,0,12,0,0,0,1,0,0,0,0,0,0,0,0,0,0,0,0,0,0,0,0,673,600,,,,0,0,20,2,12,0,1,0,0.023529412,0.141176471,0,0,0.011764706,0,,2,,12,,0,20.47747469,7.484870061,63.546,2,0,0,0,0,,,,77.34448248,,,,,,,,1100100010,10.1063/1.3535169
86,2,0,0,8,4,0,0,0,0,0,0,0,0,0,0,0,0,0,0,0,0,0,0,0,623,600,,,,0,0,20,2,12,0,0,0,0.023255814,0.139534884,0,0,0,,,,,,,,0,0,0,0,0,0,0,0,,,,42.78254194,,,,,,,,1100110000,10.1063/1.3535169
85,2,0,0,12,0,0,0,1,0,0,0,0,0,0,0,0,0,0,0,0,0,0,0,0,623,600,,,,0,0,20,2,12,0,1,0,0.023529412,0.141176471,0,0,0.011764706,0,,2,,12,,0,20.47747469,7.484870061,63.546,2,0,0,0,0,,,,38.28701743,,,,,,,,1100100010,10.1063/1.3535169
85,2,0,0,8,4,0,0,1,0,0,0,0,0,0,0,0,0,0,0,0,0,0,0,0,748,600,,,,0,0,20,2,12,0,1,0,0.023529412,0.141176471,0,0,0.011764706,0,,2,,12,,0,20.47747469,7.484870061,63.546,2,0,0,0,0,,,,18.02415486,,,0.699338,,,1.584763747,,1100110010,10.1063/1.3535169
85,2,0,0,8,4,0,0,1,0,0,0,0,0,0,0,0,0,0,0,0,0,0,0,0,703,600,,,,0,0,20,2,12,0,1,0,0.023529412,0.141176471,0,0,0.011764706,0,,2,,12,,0,20.47747469,7.484870061,63.546,2,0,0,0,0,,,,13.85487204,,,0.750993,,,1.476188926,,1100110010,10.1063/1.3535169
85,2,0,0,8,4,0,0,1,0,0,0,0,0,0,0,0,0,0,0,0,0,0,0,0,743,600,,,,0,0,20,2,12,0,1,0,0.023529412,0.141176471,0,0,0.011764706,0,,2,,12,,0,20.47747469,7.484870061,63.546,2,0,0,0,0,,,,12.2454648,,,0.707285,,,1.796552451,,1100110010,10.1063/1.3535169
85,2,0,0,8,4,0,0,1,0,0,0,0,0,0,0,0,0,0,0,0,0,0,0,0,713,600,,,,0,0,20,2,12,0,1,0,0.023529412,0.141176471,0,0,0.011764706,0,,2,,12,,0,20.47747469,7.484870061,63.546,2,0,0,0,0,,,,12.19852839,,,0.74106,,,1.713156231,,1100110010,10.1063/1.3535169
85,2,0,0,8,4,0,0,1,0,0,0,0,0,0,0,0,0,0,0,0,0,0,0,0,718,600,,,,0,0,20,2,12,0,1,0,0.023529412,0.141176471,0,0,0.011764706,0,,2,,12,,0,20.47747469,7.484870061,63.546,2,0,0,0,0,,,,9.935487392,,,,,,1.757330831,,1100110010,10.1063/1.3535169
85,2,0,0,8,4,0,0,1,0,0,0,0,0,0,0,0,0,0,0,0,0,0,0,0,723,600,,,,0,0,20,2,12,0,1,0,0.023529412,0.141176471,0,0,0.011764706,0,,2,,12,,0,20.47747469,7.484870061,63.546,2,0,0,0,0,,,,8.969656959,,,0.729139,,,1.782239375,,1100110010,10.1063/1.3535169
85,2,0,0,8,4,0,0,1,0,0,0,0,0,0,0,0,0,0,0,0,0,0,0,0,693,600,,,,0,0,20,2,12,0,1,0,0.023529412,0.141176471,0,0,0.011764706,0,,2,,12,,0,20.47747469,7.484870061,63.546,2,0,0,0,0,,,,8.708326152,,,,,,1.544714715,,1100110010,10.1063/1.3535169
85,2,0,0,8,4,0,0,1,0,0,0,0,0,0,0,0,0,0,0,0,0,0,0,0,738,600,,,,0,0,20,2,12,0,1,0,0.023529412,0.141176471,0,0,0.011764706,0,,2,,12,,0,20.47747469,7.484870061,63.546,2,0,0,0,0,,,,7.409957583,,,,,,1.815680604,,1100110010,10.1063/1.3535169
85,2,0,0,8,4,0,0,1,0,0,0,0,0,0,0,0,0,0,0,0,0,0,0,0,688,600,,,,0,0,20,2,12,0,1,0,0.023529412,0.141176471,0,0,0.011764706,0,,2,,12,,0,20.47747469,7.484870061,63.546,2,0,0,0,0,,,,7.268445988,,,0.75894,,,1.577604336,,1100110010,10.1063/1.3535169
85,2,0,0,8,4,0,0,1,0,0,0,0,0,0,0,0,0,0,0,0,0,0,0,0,728,600,,,,0,0,20,2,12,0,1,0,0.023529412,0.141176471,0,0,0.011764706,0,,2,,12,,0,20.47747469,7.484870061,63.546,2,0,0,0,0,,,,6.939410889,,,,,,1.812652506,,1100110010,10.1063/1.3535169
85,2,0,0,8,4,0,0,1,0,0,0,0,0,0,0,0,0,0,0,0,0,0,0,0,673,600,,,,0,0,20,2,12,0,1,0,0.023529412,0.141176471,0,0,0.011764706,0,,2,,12,,0,20.47747469,7.484870061,63.546,2,0,0,0,0,,,,5.754646638,,,0.75894,,,1.552425734,,1100110010,10.1063/1.3535169
85,2,0,0,8,4,0,0,1,0,0,0,0,0,0,0,0,0,0,0,0,0,0,0,0,648,600,,,,0,0,20,2,12,0,1,0,0.023529412,0.141176471,0,0,0.011764706,0,,2,,12,,0,20.47747469,7.484870061,63.546,2,0,0,0,0,,,,5.588768374,,,0.768874,,,1.51045182,,1100110010,10.1063/1.3535169
85,2,0,0,8,4,0,0,1,0,0,0,0,0,0,0,0,0,0,0,0,0,0,0,0,623,600,,,,0,0,20,2,12,0,1,0,0.023529412,0.141176471,0,0,0.011764706,0,,2,,12,,0,20.47747469,7.484870061,63.546,2,0,0,0,0,,,,4.900077389,,,0.796689,,,1.50150543,,1100110010,10.1063/1.3535169
84,4,0,0,8,4,0,0,0,0,0,0,0,0,0,0,0,0,0,0,0,0,0,0,0,763,1800,,701,808,0,0,22.5,4,12,0,0,0,0.047619048,0.142857143,0,0,0,,,,,,,,0,0,0,0,0,0,0,0,,62,-45,627.2311995,,,,,,,,1100110000,10.1063/1.3535290
84,4,0,0,8,4,0,0,0,0,0,0,0,0,0,0,0,0,0,0,0,0,0,0,0,663,1800,,701,808,0,0,22.5,4,12,0,0,0,0.047619048,0.142857143,0,0,0,,,,,,,,0,0,0,0,0,0,0,0,,-38,-145,618.0118245,,,,,,,,1100110000,10.1063/1.3535290
84,4,0,0,8,4,0,0,0,0,0,0,0,0,0,0,0,0,0,0,0,0,0,0,0,743,1800,,701,808,0,0,22.5,4,12,0,0,0,0.047619048,0.142857143,0,0,0,,,,,,,,0,0,0,0,0,0,0,0,,42,-65,599.9776163,,,,,,,,1100110000,10.1063/1.3535290
84,4,0,0,8,4,0,0,0,0,0,0,0,0,0,0,0,0,0,0,0,0,0,0,0,683,1800,,701,808,0,0,22.5,4,12,0,0,0,0.047619048,0.142857143,0,0,0,,,,,,,,0,0,0,0,0,0,0,0,,-18,-125,573.9082182,,,,,,,,1100110000,10.1063/1.3535290
84,4,0,0,8,4,0,0,0,0,0,0,0,0,0,0,0,0,0,0,0,0,0,0,0,703,1800,,701,808,0,0,22.5,4,12,0,0,0,0.047619048,0.142857143,0,0,0,,,,,,,,0,0,0,0,0,0,0,0,,2,-105,548.9715515,,,,,,,,1100110000,10.1063/1.3535290
84,4,0,0,8,4,0,0,0,0,0,0,0,0,0,0,0,0,0,0,0,0,0,0,0,723,1800,,701,808,0,0,22.5,4,12,0,0,0,0.047619048,0.142857143,0,0,0,,,,,,,,0,0,0,0,0,0,0,0,,22,-85,494.9185844,,,,,,1.81617,53.09553001,1100110000,10.1063/1.3535290
84,4,0,0,8,4,0,0,0,0,0,0,0,0,0,0,0,0,0,0,0,0,0,0,0,643,1800,,701,808,0,0,22.5,4,12,0,0,0,0.047619048,0.142857143,0,0,0,,,,,,,,0,0,0,0,0,0,0,0,,-58,-165,172.9585844,,,,,,,,1100110000,10.1063/1.3535290
83.25,4,0,0,8,4,0,0,0.75,0,0,0,0,0,0,0,0,0,0,0,0,0,0,0,0,763,1800,,673,810,0,0,22.5,4,12,0,0.75,0,0.048048048,0.144144144,0,0,0.009009009,0,,5.333333333,,16,,0,20.47747469,7.484870061,63.546,2,0,0,0,0,,90,-47,114.2556837,,,,,,,,1100110010,10.1063/1.3535290
82.5,4,0,0,8,4,0,0,1.5,0,0,0,0,0,0,0,0,0,0,0,0,0,0,0,0,763,1800,,666,808,0,0,22.5,4,12,0,1.5,0,0.048484848,0.145454545,0,0,0.018181818,0,,2.666666667,,8,,0,20.47747469,7.484870061,63.546,2,0,0,0,0,,97,-45,83.72006985,,,,,,,,1100110010,10.1063/1.3535290
82.75,4,0,0,8,4,0,0,1.25,0,0,0,0,0,0,0,0,0,0,0,0,0,0,0,0,763,1800,,671,810,0,0,22.5,4,12,0,1.25,0,0.048338369,0.145015106,0,0,0.01510574,0,,3.2,,9.6,,0,20.47747469,7.484870061,63.546,2,0,0,0,0,,92,-47,72.19729069,,,,,,,,1100110010,10.1063/1.3535290
83.25,4,0,0,8,4,0,0,0.75,0,0,0,0,0,0,0,0,0,0,0,0,0,0,0,0,643,1800,,673,810,0,0,22.5,4,12,0,0.75,0,0.048048048,0.144144144,0,0,0.009009009,0,,5.333333333,,16,,0,20.47747469,7.484870061,63.546,2,0,0,0,0,,-30,-167,65.08858394,,,,,,,,1100110010,10.1063/1.3535290
83.25,4,0,0,8,4,0,0,0.75,0,0,0,0,0,0,0,0,0,0,0,0,0,0,0,0,623,1800,,673,810,0,0,22.5,4,12,0,0.75,0,0.048048048,0.144144144,0,0,0.009009009,0,,5.333333333,,16,,0,20.47747469,7.484870061,63.546,2,0,0,0,0,,-50,-187,57.81730946,,,,,,,,1100110010,10.1063/1.3535290
83.25,4,0,0,8,4,0,0,0.75,0,0,0,0,0,0,0,0,0,0,0,0,0,0,0,0,663,1800,,673,810,0,0,22.5,4,12,0,0.75,0,0.048048048,0.144144144,0,0,0.009009009,0,,5.333333333,,16,,0,20.47747469,7.484870061,63.546,2,0,0,0,0,,-10,-147,56.13014207,,,,,,,,1100110010,10.1063/1.3535290
84,4,0,0,8,4,0,0,0,0,0,0,0,0,0,0,0,0,0,0,0,0,0,0,0,623,1800,,701,808,0,0,22.5,4,12,0,0,0,0.047619048,0.142857143,0,0,0,,,,,,,,0,0,0,0,0,0,0,0,,-78,-185,55.30511164,,,,,,,,1100110000,10.1063/1.3535290
82.5,4,0,0,8,4,0,0,1.5,0,0,0,0,0,0,0,0,0,0,0,0,0,0,0,0,643,1800,,666,808,0,0,22.5,4,12,0,1.5,0,0.048484848,0.145454545,0,0,0.018181818,0,,2.666666667,,8,,0,20.47747469,7.484870061,63.546,2,0,0,0,0,,-23,-165,45.62091454,,,,,,,,1100110010,10.1063/1.3535290
82.5,4,0,0,8,4,0,0,1.5,0,0,0,0,0,0,0,0,0,0,0,0,0,0,0,0,623,1800,,666,808,0,0,22.5,4,12,0,1.5,0,0.048484848,0.145454545,0,0,0.018181818,0,,2.666666667,,8,,0,20.47747469,7.484870061,63.546,2,0,0,0,0,,-43,-185,44.95035428,,,,,,,,1100110010,10.1063/1.3535290
82.75,4,0,0,8,4,0,0,1.25,0,0,0,0,0,0,0,0,0,0,0,0,0,0,0,0,643,1800,,671,810,0,0,22.5,4,12,0,1.25,0,0.048338369,0.145015106,0,0,0.01510574,0,,3.2,,9.6,,0,20.47747469,7.484870061,63.546,2,0,0,0,0,,-28,-167,44.95035428,,,,,,,,1100110010,10.1063/1.3535290
82.5,4,0,0,8,4,0,0,1.5,0,0,0,0,0,0,0,0,0,0,0,0,0,0,0,0,663,1800,,666,808,0,0,22.5,4,12,0,1.5,0,0.048484848,0.145454545,0,0,0.018181818,0,,2.666666667,,8,,0,20.47747469,7.484870061,63.546,2,0,0,0,0,,-3,-145,44.28965026,,,,,,,,1100110010,10.1063/1.3535290
82.75,4,0,0,8,4,0,0,1.25,0,0,0,0,0,0,0,0,0,0,0,0,0,0,0,0,623,1800,,671,810,0,0,22.5,4,12,0,1.25,0,0.048338369,0.145015106,0,0,0.01510574,0,,3.2,,9.6,,0,20.47747469,7.484870061,63.546,2,0,0,0,0,,-48,-187,38.19386152,,,,,,,,1100110010,10.1063/1.3535290
82.75,4,0,0,8,4,0,0,1.25,0,0,0,0,0,0,0,0,0,0,0,0,0,0,0,0,663,1800,,671,810,0,0,22.5,4,12,0,1.25,0,0.048338369,0.145015106,0,0,0.01510574,0,,3.2,,9.6,,0,20.47747469,7.484870061,63.546,2,0,0,0,0,,-8,-147,37.07932613,,,,,,,,1100110010,10.1063/1.3535290
82.5,4,0,0,8,4,0,0,1.5,0,0,0,0,0,0,0,0,0,0,0,0,0,0,0,0,683,1800,,666,808,0,0,22.5,4,12,0,1.5,0,0.048484848,0.145454545,0,0,0.018181818,0,,2.666666667,,8,,0,20.47747469,7.484870061,63.546,2,0,0,0,0,,17,-125,31.04283774,,,,,,,,1100110010,10.1063/1.3535290
83.25,4,0,0,8,4,0,0,0.75,0,0,0,0,0,0,0,0,0,0,0,0,0,0,0,0,743,1800,,673,810,0,0,22.5,4,12,0,0.75,0,0.048048048,0.144144144,0,0,0.009009009,0,,5.333333333,,16,,0,20.47747469,7.484870061,63.546,2,0,0,0,0,,70,-67,30.58655373,,,,,,,,1100110010,10.1063/1.3535290
82.75,4,0,0,8,4,0,0,1.25,0,0,0,0,0,0,0,0,0,0,0,0,0,0,0,0,743,1800,,671,810,0,0,22.5,4,12,0,1.25,0,0.048338369,0.145015106,0,0,0.01510574,0,,3.2,,9.6,,0,20.47747469,7.484870061,63.546,2,0,0,0,0,,72,-67,30.58655373,,,,,,,,1100110010,10.1063/1.3535290
82.5,4,0,0,8,4,0,0,1.5,0,0,0,0,0,0,0,0,0,0,0,0,0,0,0,0,743,1800,,666,808,0,0,22.5,4,12,0,1.5,0,0.048484848,0.145454545,0,0,0.018181818,0,,2.666666667,,8,,0,20.47747469,7.484870061,63.546,2,0,0,0,0,,77,-65,29.25754907,,,,,,,,1100110010,10.1063/1.3535290
82.75,4,0,0,8,4,0,0,1.25,0,0,0,0,0,0,0,0,0,0,0,0,0,0,0,0,683,1800,,671,810,0,0,22.5,4,12,0,1.25,0,0.048338369,0.145015106,0,0,0.01510574,0,,3.2,,9.6,,0,20.47747469,7.484870061,63.546,2,0,0,0,0,,12,-127,26.77026887,,,,,,,,1100110010,10.1063/1.3535290
82.5,4,0,0,8,4,0,0,1.5,0,0,0,0,0,0,0,0,0,0,0,0,0,0,0,0,703,1800,,666,808,0,0,22.5,4,12,0,1.5,0,0.048484848,0.145454545,0,0,0.018181818,0,,2.666666667,,8,,0,20.47747469,7.484870061,63.546,2,0,0,0,0,,37,-105,25.98908543,,,,,,,,1100110010,10.1063/1.3535290
83.25,4,0,0,8,4,0,0,0.75,0,0,0,0,0,0,0,0,0,0,0,0,0,0,0,0,683,1800,,673,810,0,0,22.5,4,12,0,0.75,0,0.048048048,0.144144144,0,0,0.009009009,0,,5.333333333,,16,,0,20.47747469,7.484870061,63.546,2,0,0,0,0,,10,-127,21.75808048,,,,,,,,1100110010,10.1063/1.3535290
82.75,4,0,0,8,4,0,0,1.25,0,0,0,0,0,0,0,0,0,0,0,0,0,0,0,0,703,1800,,671,810,0,0,22.5,4,12,0,1.25,0,0.048338369,0.145015106,0,0,0.01510574,0,,3.2,,9.6,,0,20.47747469,7.484870061,63.546,2,0,0,0,0,,32,-107,13.74876426,,,,,,,,1100110010,10.1063/1.3535290
83.25,4,0,0,8,4,0,0,0.75,0,0,0,0,0,0,0,0,0,0,0,0,0,0,0,0,723,1800,,673,810,0,0,22.5,4,12,0,0.75,0,0.048048048,0.144144144,0,0,0.009009009,0,,5.333333333,,16,,0,20.47747469,7.484870061,63.546,2,0,0,0,0,,50,-87,4.595993663,,,,,,1.812788589,17.09604087,1100110010,10.1063/1.3535290
83.5,4,0,0,8,4,0,0,0.5,0,0,0,0,0,0,0,0,0,0,0,0,0,0,0,0,723,1800,,675,810,0,0,22.5,4,12,0,0.5,0,0.047904192,0.143712575,0,0,0.005988024,0,,8,,24,,0,20.47747469,7.484870061,63.546,2,0,0,0,0,,48,-87,4.50396255,,,,,,1.8097712,22.81966794,1100110010,10.1063/1.3535290
83.25,4,0,0,8,4,0,0,0.75,0,0,0,0,0,0,0,0,0,0,0,0,0,0,0,0,703,1800,,673,810,0,0,22.5,4,12,0,0.75,0,0.048048048,0.144144144,0,0,0.009009009,0,,5.333333333,,16,,0,20.47747469,7.484870061,63.546,2,0,0,0,0,,30,-107,4.082559058,,,,,,,,1100110010,10.1063/1.3535290
82.5,4,0,0,8,4,0,0,1.5,0,0,0,0,0,0,0,0,0,0,0,0,0,0,0,0,723,1800,,666,808,0,0,22.5,4,12,0,1.5,0,0.048484848,0.145454545,0,0,0.018181818,0,,2.666666667,,8,,0,20.47747469,7.484870061,63.546,2,0,0,0,0,,57,-85,3.318182905,,,,,,1.81448211,16.06309068,1100110010,10.1063/1.3535290
83,4,0,0,8,4,0,0,1,0,0,0,0,0,0,0,0,0,0,0,0,0,0,0,0,723,1800,,673,808,0,0,22.5,4,12,0,1,0,0.048192771,0.144578313,0,0,0.012048193,0,,4,,12,,0,20.47747469,7.484870061,63.546,2,0,0,0,0,,50,-85,2.32280671,,,,,,1.820885122,16.54482759,1100110010,10.1063/1.3535290
82.75,4,0,0,8,4,0,0,1.25,0,0,0,0,0,0,0,0,0,0,0,0,0,0,0,0,723,1800,,671,810,0,0,22.5,4,12,0,1.25,0,0.048338369,0.145015106,0,0,0.01510574,0,,3.2,,9.6,,0,20.47747469,7.484870061,63.546,2,0,0,0,0,,52,-87,2.065915434,,,,,,1.8318121,15.99463602,1100110010,10.1063/1.3535290
85,2,0,0,8,4,0,0,1,0,0,0,0,0,0,0,0,0,0,0,0,0,0,0,0,378,300,,,,0,0,20,2,12,0,1,0,0.023529412,0.141176471,0,0,0.011764706,0,,2,,12,,0,20.47747469,7.484870061,63.546,2,0,0,0,0,,,,10.170681,,,,,,,,1100110010,10.1063/1.4868188
85,2,0,0,8,4,0,0,1,0,0,0,0,0,0,0,0,0,0,0,0,0,0,0,0,383,300,,,,0,0,20,2,12,0,1,0,0.023529412,0.141176471,0,0,0.011764706,0,,2,,12,,0,20.47747469,7.484870061,63.546,2,0,0,0,0,,,,9.677777778,,,,,,,,1100110010,10.1063/1.4868188
85,2,0,0,8,4,0,0,1,0,0,0,0,0,0,0,0,0,0,0,0,0,0,0,0,698,3000,,,,0,0,20,2,12,0,1,0,0.023529412,0.141176471,0,0,0.011764706,0,,2,,12,,0,20.47747469,7.484870061,63.546,2,0,0,0,0,,,,8.84265233,,,,,,,16.79641577,1100110010,10.1063/1.4868188
85,2,0,0,8,4,0,0,1,0,0,0,0,0,0,0,0,0,0,0,0,0,0,0,0,393,300,,,,0,0,20,2,12,0,1,0,0.023529412,0.141176471,0,0,0.011764706,0,,2,,12,,0,20.47747469,7.484870061,63.546,2,0,0,0,0,,,,8.7809319,,,,,,,,1100110010,10.1063/1.4868188
85,2,0,0,8,4,0,0,1,0,0,0,0,0,0,0,0,0,0,0,0,0,0,0,0,373,300,,,,0,0,20,2,12,0,1,0,0.023529412,0.141176471,0,0,0.011764706,0,,2,,12,,0,20.47747469,7.484870061,63.546,2,0,0,0,0,,,,7.596917563,,,,,,,,1100110010,10.1063/1.4868188
85,2,0,0,8,4,0,0,1,0,0,0,0,0,0,0,0,0,0,0,0,0,0,0,0,413,300,,,,0,0,20,2,12,0,1,0,0.023529412,0.141176471,0,0,0.011764706,0,,2,,12,,0,20.47747469,7.484870061,63.546,2,0,0,0,0,,,,7.118494624,,,,,,,,1100110010,10.1063/1.4868188
85,2,0,0,8,4,0,0,1,0,0,0,0,0,0,0,0,0,0,0,0,0,0,0,0,698,1800,,,,0,0,20,2,12,0,1,0,0.023529412,0.141176471,0,0,0.011764706,0,,2,,12,,0,20.47747469,7.484870061,63.546,2,0,0,0,0,,,,6.593763441,,,,,,,16.83197133,1100110010,10.1063/1.4868188
85,2,0,0,8,4,0,0,1,0,0,0,0,0,0,0,0,0,0,0,0,0,0,0,0,698,120,,,,0,0,20,2,12,0,1,0,0.023529412,0.141176471,0,0,0.011764706,0,,2,,12,,0,20.47747469,7.484870061,63.546,2,0,0,0,0,,,,6.263154122,,,,,,,16.61505376,1100110010,10.1063/1.4868188
85,2,0,0,8,4,0,0,1,0,0,0,0,0,0,0,0,0,0,0,0,0,0,0,0,698,300,,,,0,0,20,2,12,0,1,0,0.023529412,0.141176471,0,0,0.011764706,0,,2,,12,,0,20.47747469,7.484870061,63.546,2,0,0,0,0,,,,6.260430108,,,,,,,16.07641577,1100110010,10.1063/1.4868188
85,2,0,0,8,4,0,0,1,0,0,0,0,0,0,0,0,0,0,0,0,0,0,0,0,698,1200,,,,0,0,20,2,12,0,1,0,0.023529412,0.141176471,0,0,0.011764706,0,,2,,12,,0,20.47747469,7.484870061,63.546,2,0,0,0,0,,,,6.247096774,,,,,,,16.40544803,1100110010,10.1063/1.4868188
85,2,0,0,8,4,0,0,1,0,0,0,0,0,0,0,0,0,0,0,0,0,0,0,0,698,600,,,,0,0,20,2,12,0,1,0,0.023529412,0.141176471,0,0,0.011764706,0,,2,,12,,0,20.47747469,7.484870061,63.546,2,0,0,0,0,,,,6.033763441,,,,,,,16.33433692,1100110010,10.1063/1.4868188
74.5,13.5,0,0,9,0,0,0,0,0,0,0,0,0,0,0,3,0,0,0,0,0,0,0,0,823,3600,,,,0,0,20,13.5,9,0,0,3,0.181208054,0.120805369,0,0.040268456,0,,4.5,,3,,0,,0,0,0,0,52.13963205,13.95656817,92.90637,5,,,,1363.05,,,,40.1441,,,,1100100001,10.1109/20.104389
74.5,13.5,0,0,9,0,0,0,0,0,0,0,0,0,0,0,3,0,0,0,0,0,0,0,0,833,3600,,,,0,0,20,13.5,9,0,0,3,0.181208054,0.120805369,0,0.040268456,0,,4.5,,3,,0,,0,0,0,0,52.13963205,13.95656817,92.90637,5,,,,1062.07,,,,41.6599,,,,1100100001,10.1109/20.104389
74.5,13.5,0,0,9,0,0,0,0,0,0,0,0,0,0,0,3,0,0,0,0,0,0,0,0,843,3600,,,,0,0,20,13.5,9,0,0,3,0.181208054,0.120805369,0,0.040268456,0,,4.5,,3,,0,,0,0,0,0,52.13963205,13.95656817,92.90637,5,,,,586.76,,,,68.7103,,,,1100100001,10.1109/20.104389
74.5,13.5,0,0,9,0,0,0,0,0,0,0,0,0,0,0,3,0,0,0,0,0,0,0,0,813,3600,,,,0,0,20,13.5,9,0,0,3,0.181208054,0.120805369,0,0.040268456,0,,4.5,,3,,0,,0,0,0,0,52.13963205,13.95656817,92.90637,5,,,,1149.65,,,,107.1966,,,,1100100001,10.1109/20.104389
74.5,13.5,0,0,9,0,0,0,0,0,0,0,0,0,0,0,3,0,0,0,0,0,0,0,0,813,3600,,,,0,0,20,13.5,9,0,0,3,0.181208054,0.120805369,0,0.040268456,0,,4.5,,3,,0,,0,0,0,0,52.13963205,13.95656817,92.90637,5,,,,1144.05,,,,108.1876,,,53.2477,1100100001,10.1109/20.104389
74.5,13.5,0,0,9,0,0,0,0,0,0,0,0,0,0,0,3,0,0,0,0,0,0,0,0,853,3600,,,,0,0,20,13.5,9,0,0,3,0.181208054,0.120805369,0,0.040268456,0,,4.5,,3,,0,,0,0,0,0,52.13963205,13.95656817,92.90637,5,,,,330.42,,,,338.2011,,,,1100100001,10.1109/20.104389
74.5,13.5,0,0,9,0,0,0,0,0,0,0,0,0,0,0,3,0,0,0,0,0,0,0,0,853,3600,,,,0,0,20,13.5,9,0,0,3,0.181208054,0.120805369,0,0.040268456,0,,4.5,,3,,0,,0,0,0,0,52.13963205,13.95656817,92.90637,5,,,,232.79,,,,347.8054,,,29.58,1100100001,10.1109/20.104389
74.5,13.5,0,0,9,0,0,0,0,0,0,0,0,0,0,0,3,0,0,0,0,0,0,0,0,883,3600,,,,0,0,20,13.5,9,0,0,3,0.181208054,0.120805369,0,0.040268456,0,,4.5,,3,,0,,0,0,0,0,52.13963205,13.95656817,92.90637,5,,,,59.01,,,,537.5047,,,,1100100001,10.1109/20.104389
74.5,13.5,0,0,9,0,0,0,0,0,0,0,0,0,0,0,3,0,0,0,0,0,0,0,0,803,3600,,,,0,0,20,13.5,9,0,0,3,0.181208054,0.120805369,0,0.040268456,0,,4.5,,3,,0,,0,0,0,0,52.13963205,13.95656817,92.90637,5,,,,98.07,,,,600.7199,,,,1100100001,10.1109/20.104389
74.5,13.5,0,0,9,0,0,0,0,0,0,0,0,0,0,0,3,0,0,0,0,0,0,0,0,803,3600,,,,0,0,20,13.5,9,0,0,3,0.181208054,0.120805369,0,0.040268456,0,,4.5,,3,,0,,0,0,0,0,52.13963205,13.95656817,92.90637,5,,,,93.29,,,,633.7115,,,25.1013,1100100001,10.1109/20.104389
74.5,13.5,0,0,9,0,0,0,0,0,0,0,0,0,0,0,3,0,0,0,0,0,0,0,0,853,3600,,,,0,0,20,13.5,9,0,0,3,0.181208054,0.120805369,0,0.040268456,0,,4.5,,3,,0,,0,0,0,0,52.13963205,13.95656817,92.90637,5,,,,229.91,,,,646.9418,,,,1100100001,10.1109/20.104389
73.5,13.5,0,0,9,0,0,0,1,0,0,0,0,0,0,0,3,0,0,0,0,0,0,0,0,880,3600,,,,0,0,20,13.5,9,0,1,3,0.183673469,0.12244898,0,0.040816327,0.013605442,3,4.5,13.5,3,9,0,0,20.47747469,7.484870061,63.546,2,52.13963205,13.95656817,92.90637,5,,,,1160.25,,,,709.752,,,,1100100011,10.1109/20.104389
73.5,13.5,0,0,9,0,0,0,1,0,0,0,0,0,0,0,3,0,0,0,0,0,0,0,0,863,3600,,,,0,0,20,13.5,9,0,1,3,0.183673469,0.12244898,0,0.040816327,0.013605442,3,4.5,13.5,3,9,0,0,20.47747469,7.484870061,63.546,2,52.13963205,13.95656817,92.90637,5,,,,74.41,,,,4445.159,,,,1100100011,10.1109/20.104389
73.5,13.5,0,0,9,0,0,0,1,0,0,0,0,0,0,0,3,0,0,0,0,0,0,0,0,753,3600,,,,0,0,20,13.5,9,0,1,3,0.183673469,0.12244898,0,0.040816327,0.013605442,3,4.5,13.5,3,9,0,0,20.47747469,7.484870061,63.546,2,52.13963205,13.95656817,92.90637,5,,,,2.21,,,,5350.203,,,,1100100011,10.1109/20.104389
74.5,13.5,0,0,9,0,0,0,0,0,0,0,0,0,0,0,3,0,0,0,0,0,0,0,0,795,3600,,,,0,0,20,13.5,9,0,0,3,0.181208054,0.120805369,0,0.040268456,0,,4.5,,3,,0,,0,0,0,0,52.13963205,13.95656817,92.90637,5,,,,1.78,,,,5979.432,,,,1100100001,10.1109/20.104389
74.5,13.5,0,0,9,0,0,0,0,0,0,0,0,0,0,0,3,0,0,0,0,0,0,0,0,773,3600,,,,0,0,20,13.5,9,0,0,3,0.181208054,0.120805369,0,0.040268456,0,,4.5,,3,,0,,0,0,0,0,52.13963205,13.95656817,92.90637,5,,,,1.66,,,,8346.976,,,,1100100001,10.1109/20.104389
73.5,13.5,0,0,9,0,0,0,1,0,0,0,0,0,0,0,3,0,0,0,0,0,0,0,0,773,3600,,,,0,0,20,13.5,9,0,1,3,0.183673469,0.12244898,0,0.040816327,0.013605442,3,4.5,13.5,3,9,0,0,20.47747469,7.484870061,63.546,2,52.13963205,13.95656817,92.90637,5,,,,0.68783,,,,20696.43,,,,1100100011,10.1109/20.104389
73.5,13.5,0,0,9,0,0,0,1,0,0,0,0,0,0,0,3,0,0,0,0,0,0,0,0,843,3600,,,,0,0,20,13.5,9,0,1,3,0.183673469,0.12244898,0,0.040816327,0.013605442,3,4.5,13.5,3,9,0,0,20.47747469,7.484870061,63.546,2,52.13963205,13.95656817,92.90637,5,,,,3.52,,,,27328.75,,,,1100100011,10.1109/20.104389
73.5,16.5,0,0,6,0,0,0,1,0,0,0,0,0,0,0,3,0,0,0,0,0,0,0,0,813,3600,,,,0,0,20,16.5,6,0,1,3,0.224489796,0.081632653,0,0.040816327,0.013605442,3,5.5,16.5,2,6,0,0,20.47747469,7.484870061,63.546,2,52.13963205,13.95656817,92.90637,5,,,,2.04,,,,27609.4837,,,14.0829,1100100011,10.1109/20.104389
73.5,13.5,0,0,9,0,0,0,1,0,0,0,0,0,0,0,3,0,0,0,0,0,0,0,0,813,3600,,,,0,0,20,13.5,9,0,1,3,0.183673469,0.12244898,0,0.040816327,0.013605442,3,4.5,13.5,3,9,0,0,20.47747469,7.484870061,63.546,2,52.13963205,13.95656817,92.90637,5,,,,0.87656,,,,75731.34,,,,1100100011,10.1109/20.104389
73.5,13.5,0,0,9,0,0,0,1,0,0,0,0,0,0,0,3,0,0,0,0,0,0,0,0,793,3600,,,,0,0,20,13.5,9,0,1,3,0.183673469,0.12244898,0,0.040816327,0.013605442,3,4.5,13.5,3,9,0,0,20.47747469,7.484870061,63.546,2,52.13963205,13.95656817,92.90637,5,,,,0.5666,,,,75731.34,,,,1100100011,10.1109/20.104389
73.5,13.5,0,0,9,0,0,0,1,0,0,0,0,0,0,0,3,0,0,0,0,0,0,0,0,833,3600,,,,0,0,20,13.5,9,0,1,3,0.183673469,0.12244898,0,0.040816327,0.013605442,3,4.5,13.5,3,9,0,0,20.47747469,7.484870061,63.546,2,52.13963205,13.95656817,92.90637,5,,,,1.19,,,,81558.42,,,,1100100011,10.1109/20.104389
73.5,13.5,0,0,9,0,0,0,1,0,0,0,0,0,0,0,3,0,0,0,0,0,0,0,0,813,3600,,,,0,0,20,13.5,9,0,1,3,0.183673469,0.12244898,0,0.040816327,0.013605442,3,4.5,13.5,3,9,0,0,20.47747469,7.484870061,63.546,2,52.13963205,13.95656817,92.90637,5,,,,0.81823,,,,82094.7301,,,11.2085,1100100011,10.1109/20.104389
73.5,13.5,0,0,9,0,0,0,1,0,0,0,0,0,0,0,3,0,0,0,0,0,0,0,0,903,3600,,,,0,0,20,13.5,9,0,1,3,0.183673469,0.12244898,0,0.040816327,0.013605442,3,4.5,13.5,3,9,0,0,20.47747469,7.484870061,63.546,2,52.13963205,13.95656817,92.90637,5,,,,3062.53,,,,,,,,1100100011,10.1109/20.104389
73.5,13.5,0,0,9,0,0,0,1,0,0,0,0,0,0,0,3,0,0,0,0,0,0,0,0,933,3600,,,,0,0,20,13.5,9,0,1,3,0.183673469,0.12244898,0,0.040816327,0.013605442,3,4.5,13.5,3,9,0,0,20.47747469,7.484870061,63.546,2,52.13963205,13.95656817,92.90637,5,,,,3049.25,,,,,,,,1100100011,10.1109/20.104389
73.5,13.5,0,0,9,0,0,0,1,0,0,0,0,0,0,0,3,0,0,0,0,0,0,0,0,973,3600,,,,0,0,20,13.5,9,0,1,3,0.183673469,0.12244898,0,0.040816327,0.013605442,3,4.5,13.5,3,9,0,0,20.47747469,7.484870061,63.546,2,52.13963205,13.95656817,92.90637,5,,,,2918.47,,,,,,,,1100100011,10.1109/20.104389
73.5,13.5,0,0,9,0,0,0,1,0,0,0,0,0,0,0,3,0,0,0,0,0,0,0,0,1073,3600,,,,0,0,20,13.5,9,0,1,3,0.183673469,0.12244898,0,0.040816327,0.013605442,3,4.5,13.5,3,9,0,0,20.47747469,7.484870061,63.546,2,52.13963205,13.95656817,92.90637,5,,,,2079.89,,,,,,,,1100100011,10.1109/20.104389
73.5,13.5,0,0,9,0,0,0,1,0,0,0,0,0,0,0,3,0,0,0,0,0,0,0,0,1173,3600,,,,0,0,20,13.5,9,0,1,3,0.183673469,0.12244898,0,0.040816327,0.013605442,3,4.5,13.5,3,9,0,0,20.47747469,7.484870061,63.546,2,52.13963205,13.95656817,92.90637,5,,,,1599.35,,,,,,,,1100100011,10.1109/20.104389
74.5,13.5,0,0,9,0,0,0,0,0,0,0,0,0,0,0,3,0,0,0,0,0,0,0,0,1173,3600,,,,0,0,20,13.5,9,0,0,3,0.181208054,0.120805369,0,0.040268456,0,,4.5,,3,,0,,0,0,0,0,52.13963205,13.95656817,92.90637,5,,,,1178.54,,,,,,,,1100100001,10.1109/20.104389
74.5,13.5,0,0,9,0,0,0,0,0,0,0,0,0,0,0,3,0,0,0,0,0,0,0,0,1073,3600,,,,0,0,20,13.5,9,0,0,3,0.181208054,0.120805369,0,0.040268456,0,,4.5,,3,,0,,0,0,0,0,52.13963205,13.95656817,92.90637,5,,,,932.79,,,,,,,,1100100001,10.1109/20.104389
74.5,13.5,0,0,9,0,0,0,0,0,0,0,0,0,0,0,3,0,0,0,0,0,0,0,0,973,3600,,,,0,0,20,13.5,9,0,0,3,0.181208054,0.120805369,0,0.040268456,0,,4.5,,3,,0,,0,0,0,0,52.13963205,13.95656817,92.90637,5,,,,513.6,,,,,,,,1100100001,10.1109/20.104389
74.5,13.5,0,0,9,0,0,0,0,0,0,0,0,0,0,0,3,0,0,0,0,0,0,0,0,933,3600,,,,0,0,20,13.5,9,0,0,3,0.181208054,0.120805369,0,0.040268456,0,,4.5,,3,,0,,0,0,0,0,52.13963205,13.95656817,92.90637,5,,,,339.36,,,,,,,,1100100001,10.1109/20.104389
74.5,13.5,0,0,9,0,0,0,0,0,0,0,0,0,0,0,3,0,0,0,0,0,0,0,0,903,3600,,,,0,0,20,13.5,9,0,0,3,0.181208054,0.120805369,0,0.040268456,0,,4.5,,3,,0,,0,0,0,0,52.13963205,13.95656817,92.90637,5,,,,96.66,,,,,,,,1100100001,10.1109/20.104389
73.5,13.5,0,0,9,0,0,0,1,0,0,0,0,0,0,0,3,0,0,0,0,0,0,0,0,823,3600,,,,1,0,18,13.5,9,0,1,3,0.183673469,0.12244898,0,0.040816327,0.013605442,3,4.5,13.5,3,9,0,0,20.47747469,7.484870061,63.546,2,52.13963205,13.95656817,92.90637,5,,,,0.35,,750,,25245,,1.24,,1100100011,10.1109/20.42291
73.5,13.5,0,0,9,0,0,0,1,0,0,0,0,0,0,0,3,0,0,0,0,0,0,0,0,823,3600,,,,0,1,18,13.5,9,0,1,3,0.183673469,0.12244898,0,0.040816327,0.013605442,3,4.5,13.5,3,9,0,0,20.47747469,7.484870061,63.546,2,52.13963205,13.95656817,92.90637,5,,,,1.6,,246.85,,34417.5398,,1.24,,1100100011,10.1109/20.42291
73.5,13.5,0,0,9,0,0,0,1,0,0,0,0,0,0,0,3,0,0,0,0,0,0,0,0,823,3600,,,,0,0,18,13.5,9,0,1,3,0.183673469,0.12244898,0,0.040816327,0.013605442,3,4.5,13.5,3,9,0,0,20.47747469,7.484870061,63.546,2,52.13963205,13.95656817,92.90637,5,,,,0.53,,246.85,,83823.6955,,1.24,,1100100011,10.1109/20.42291
73.5,13.5,0,0,9,0,0,0,1,0,0,0,0,0,0,0,3,0,0,0,0,0,0,0,0,803,3600,,,,0,0,30,13.5,9,0,1,3,0.183673469,0.12244898,0,0.040816327,0.013605442,3,4.5,13.5,3,9,0,0,20.47747469,7.484870061,63.546,2,52.13963205,13.95656817,92.90637,5,,,,,,,,,1.0927,1.1988,,1100100011,10.1109/20.825825
73.5,13.5,0,0,9,0,0,0,1,0,0,0,0,0,0,0,3,0,0,0,0,0,0,0,0,773,3600,,,,0,0,30,13.5,9,0,1,3,0.183673469,0.12244898,0,0.040816327,0.013605442,3,4.5,13.5,3,9,0,0,20.47747469,7.484870061,63.546,2,52.13963205,13.95656817,92.90637,5,,,,,,,,,18.2,1.2757,,1100100011,10.1109/20.825825
73.5,13.5,0,0,9,0,0,0,1,0,0,0,0,0,0,0,3,0,0,0,0,0,0,0,0,793,3600,,,,0,0,30,13.5,9,0,1,3,0.183673469,0.12244898,0,0.040816327,0.013605442,3,4.5,13.5,3,9,0,0,20.47747469,7.484870061,63.546,2,52.13963205,13.95656817,92.90637,5,,,,,,,,,8.93,1.2837,,1100100011,10.1109/20.825825
73.5,13.5,0,0,9,0,0,0,1,0,0,0,0,0,0,0,3,0,0,0,0,0,0,0,0,673,15000,,,,0,0,,13.5,9,0,1,3,0.183673469,0.12244898,0,0.040816327,0.013605442,3,4.5,13.5,3,9,0,0,20.47747469,7.484870061,63.546,2,52.13963205,13.95656817,92.90637,5,,,,,,,,36500,,,,1100100011,10.1109/TJMJ.1990.4564397
73.5,13.5,0,0,9,0,0,0,1,0,0,0,0,0,0,0,3,0,0,0,0,0,0,0,0,673,42000,,,,0,0,,13.5,9,0,1,3,0.183673469,0.12244898,0,0.040816327,0.013605442,3,4.5,13.5,3,9,0,0,20.47747469,7.484870061,63.546,2,52.13963205,13.95656817,92.90637,5,,,,,,,,42300,,,,1100100011,10.1109/TJMJ.1990.4564397
73.5,13.5,0,0,9,0,0,0,1,0,0,0,0,0,0,0,3,0,0,0,0,0,0,0,0,573,42000,,,,0,0,,13.5,9,0,1,3,0.183673469,0.12244898,0,0.040816327,0.013605442,3,4.5,13.5,3,9,0,0,20.47747469,7.484870061,63.546,2,52.13963205,13.95656817,92.90637,5,,,,,,,,55900,,,,1100100011,10.1109/TJMJ.1990.4564397
73.5,13.5,0,0,9,0,0,0,1,0,0,0,0,0,0,0,3,0,0,0,0,0,0,0,0,673,3600,,,,0,0,,13.5,9,0,1,3,0.183673469,0.12244898,0,0.040816327,0.013605442,3,4.5,13.5,3,9,0,0,20.47747469,7.484870061,63.546,2,52.13963205,13.95656817,92.90637,5,,,,,,,,58500,,,,1100100011,10.1109/TJMJ.1990.4564397
73.5,13.5,0,0,9,0,0,0,1,0,0,0,0,0,0,0,3,0,0,0,0,0,0,0,0,573,3600,,,,0,0,,13.5,9,0,1,3,0.183673469,0.12244898,0,0.040816327,0.013605442,3,4.5,13.5,3,9,0,0,20.47747469,7.484870061,63.546,2,52.13963205,13.95656817,92.90637,5,,,,,,,,66700,,,,1100100011,10.1109/TJMJ.1990.4564397
73.5,13.5,0,0,9,0,0,0,1,0,0,0,0,0,0,0,3,0,0,0,0,0,0,0,0,573,15000,,,,0,0,,13.5,9,0,1,3,0.183673469,0.12244898,0,0.040816327,0.013605442,3,4.5,13.5,3,9,0,0,20.47747469,7.484870061,63.546,2,52.13963205,13.95656817,92.90637,5,,,,,,,,69800,,,,1100100011,10.1109/TJMJ.1990.4564397
73.5,13.5,0,0,9,0,0,0,1,0,0,0,0,0,0,0,3,0,0,0,0,0,0,0,0,373,15000,,,,0,0,,13.5,9,0,1,3,0.183673469,0.12244898,0,0.040816327,0.013605442,3,4.5,13.5,3,9,0,0,20.47747469,7.484870061,63.546,2,52.13963205,13.95656817,92.90637,5,,,,,,,,84400,,,,1100100011,10.1109/TJMJ.1990.4564397
73.5,13.5,0,0,9,0,0,0,1,0,0,0,0,0,0,0,3,0,0,0,0,0,0,0,0,373,36000,,,,0,0,,13.5,9,0,1,3,0.183673469,0.12244898,0,0.040816327,0.013605442,3,4.5,13.5,3,9,0,0,20.47747469,7.484870061,63.546,2,52.13963205,13.95656817,92.90637,5,,,,,,,,84700,,,,1100100011,10.1109/TJMJ.1990.4564397
73.5,13.5,0,0,9,0,0,0,1,0,0,0,0,0,0,0,3,0,0,0,0,0,0,0,0,373,480000,,,,0,0,,13.5,9,0,1,3,0.183673469,0.12244898,0,0.040816327,0.013605442,3,4.5,13.5,3,9,0,0,20.47747469,7.484870061,63.546,2,52.13963205,13.95656817,92.90637,5,,,,,,,,85300,,,,1100100011,10.1109/TJMJ.1990.4564397
73.5,13.5,0,0,9,0,0,0,1,0,0,0,0,0,0,0,3,0,0,0,0,0,0,0,0,373,96000,,,,0,0,,13.5,9,0,1,3,0.183673469,0.12244898,0,0.040816327,0.013605442,3,4.5,13.5,3,9,0,0,20.47747469,7.484870061,63.546,2,52.13963205,13.95656817,92.90637,5,,,,,,,,85500,,,,1100100011,10.1109/TJMJ.1990.4564397
73.5,13.5,0,0,9,0,0,0,1,0,0,0,0,0,0,0,3,0,0,0,0,0,0,0,0,373,3600,,,,0,0,,13.5,9,0,1,3,0.183673469,0.12244898,0,0.040816327,0.013605442,3,4.5,13.5,3,9,0,0,20.47747469,7.484870061,63.546,2,52.13963205,13.95656817,92.90637,5,,,,,,,,86400,,,,1100100011,10.1109/TJMJ.1990.4564397
73.5,13.5,0,0,9,0,0,0,1,0,0,0,0,0,0,0,3,0,0,0,0,0,0,0,0,373,960000,,,,0,0,,13.5,9,0,1,3,0.183673469,0.12244898,0,0.040816327,0.013605442,3,4.5,13.5,3,9,0,0,20.47747469,7.484870061,63.546,2,52.13963205,13.95656817,92.90637,5,,,,,,,,86400,,,,1100100011,10.1109/TJMJ.1990.4564397
73.5,13.5,0,0,9,0,0,0,1,0,0,0,0,0,0,0,3,0,0,0,0,0,0,0,0,823,3600,,,,1,0,22.7013,13.5,9,0,1,3,0.183673469,0.12244898,0,0.040816327,0.013605442,3,4.5,13.5,3,9,0,0,20.47747469,7.484870061,63.546,2,52.13963205,13.95656817,92.90637,5,,,,,,1031.8383,,,,,,1100100011,10.1109/TJMJ.1990.4564397
73.5,13.5,0,0,9,0,0,0,1,0,0,0,0,0,0,0,3,0,0,0,0,0,0,0,0,823,3600,,,,1,0,18.1493,13.5,9,0,1,3,0.183673469,0.12244898,0,0.040816327,0.013605442,3,4.5,13.5,3,9,0,0,20.47747469,7.484870061,63.546,2,52.13963205,13.95656817,92.90637,5,,,,,,937.6053,,,,,,1100100011,10.1109/TJMJ.1990.4564397
73.5,13.5,0,0,9,0,0,0,1,0,0,0,0,0,0,0,3,0,0,0,0,0,0,0,0,823,3600,,,,1,0,17.1677,13.5,9,0,1,3,0.183673469,0.12244898,0,0.040816327,0.013605442,3,4.5,13.5,3,9,0,0,20.47747469,7.484870061,63.546,2,52.13963205,13.95656817,92.90637,5,,,,,,807.2429,,,,,,1100100011,10.1109/TJMJ.1990.4564397
73.5,13.5,0,0,9,0,0,0,1,0,0,0,0,0,0,0,3,0,0,0,0,0,0,0,0,823,3600,,,,1,0,13.3961,13.5,9,0,1,3,0.183673469,0.12244898,0,0.040816327,0.013605442,3,4.5,13.5,3,9,0,0,20.47747469,7.484870061,63.546,2,52.13963205,13.95656817,92.90637,5,,,,,,656.1743,,,,,,1100100011,10.1109/TJMJ.1990.4564397
73.5,13.5,0,0,9,0,0,0,1,0,0,0,0,0,0,0,3,0,0,0,0,0,0,0,0,823,3600,,,,1,0,10.9969,13.5,9,0,1,3,0.183673469,0.12244898,0,0.040816327,0.013605442,3,4.5,13.5,3,9,0,0,20.47747469,7.484870061,63.546,2,52.13963205,13.95656817,92.90637,5,,,,,,596.9675,,,,,,1100100011,10.1109/TJMJ.1990.4564397
73.5,13.5,0,0,9,0,0,0,1,0,0,0,0,0,0,0,3,0,0,0,0,0,0,0,0,823,3600,,,,1,0,7.2758,13.5,9,0,1,3,0.183673469,0.12244898,0,0.040816327,0.013605442,3,4.5,13.5,3,9,0,0,20.47747469,7.484870061,63.546,2,52.13963205,13.95656817,92.90637,5,,,,,,522.8373,,,,,,1100100011,10.1109/TJMJ.1990.4564397
73.5,13.5,0,0,9,0,0,0,1,0,0,0,0,0,0,0,3,0,0,0,0,0,0,0,0,823,3600,,,,0,1,22.7095,13.5,9,0,1,3,0.183673469,0.12244898,0,0.040816327,0.013605442,3,4.5,13.5,3,9,0,0,20.47747469,7.484870061,63.546,2,52.13963205,13.95656817,92.90637,5,,,,,,480.4297,,,,,,1100100011,10.1109/TJMJ.1990.4564397
73.5,13.5,0,0,9,0,0,0,1,0,0,0,0,0,0,0,3,0,0,0,0,0,0,0,0,823,3600,,,,0,0,22.6332,13.5,9,0,1,3,0.183673469,0.12244898,0,0.040816327,0.013605442,3,4.5,13.5,3,9,0,0,20.47747469,7.484870061,63.546,2,52.13963205,13.95656817,92.90637,5,,,,,,419.669,,,,,,1100100011,10.1109/TJMJ.1990.4564397
73.5,13.5,0,0,9,0,0,0,1,0,0,0,0,0,0,0,3,0,0,0,0,0,0,0,0,823,3600,,,,0,0,18.1052,13.5,9,0,1,3,0.183673469,0.12244898,0,0.040816327,0.013605442,3,4.5,13.5,3,9,0,0,20.47747469,7.484870061,63.546,2,52.13963205,13.95656817,92.90637,5,,,,,,372.5629,,,,,,1100100011,10.1109/TJMJ.1990.4564397
73.5,13.5,0,0,9,0,0,0,1,0,0,0,0,0,0,0,3,0,0,0,0,0,0,0,0,823,3600,,,,0,1,18.1277,13.5,9,0,1,3,0.183673469,0.12244898,0,0.040816327,0.013605442,3,4.5,13.5,3,9,0,0,20.47747469,7.484870061,63.546,2,52.13963205,13.95656817,92.90637,5,,,,,,339.4058,,,,,,1100100011,10.1109/TJMJ.1990.4564397
73.5,13.5,0,0,9,0,0,0,1,0,0,0,0,0,0,0,3,0,0,0,0,0,0,0,0,823,3600,,,,0,0,17.051,13.5,9,0,1,3,0.183673469,0.12244898,0,0.040816327,0.013605442,3,4.5,13.5,3,9,0,0,20.47747469,7.484870061,63.546,2,52.13963205,13.95656817,92.90637,5,,,,,,332.9359,,,,,,1100100011,10.1109/TJMJ.1990.4564397
73.5,13.5,0,0,9,0,0,0,1,0,0,0,0,0,0,0,3,0,0,0,0,0,0,0,0,823,3600,,,,0,1,17.0734,13.5,9,0,1,3,0.183673469,0.12244898,0,0.040816327,0.013605442,3,4.5,13.5,3,9,0,0,20.47747469,7.484870061,63.546,2,52.13963205,13.95656817,92.90637,5,,,,,,301.895,,,,,,1100100011,10.1109/TJMJ.1990.4564397
73.5,13.5,0,0,9,0,0,0,1,0,0,0,0,0,0,0,3,0,0,0,0,0,0,0,0,823,3600,,,,0,0,13.4517,13.5,9,0,1,3,0.183673469,0.12244898,0,0.040816327,0.013605442,3,4.5,13.5,3,9,0,0,20.47747469,7.484870061,63.546,2,52.13963205,13.95656817,92.90637,5,,,,,,283.5699,,,,,,1100100011,10.1109/TJMJ.1990.4564397
73.5,13.5,0,0,9,0,0,0,1,0,0,0,0,0,0,0,3,0,0,0,0,0,0,0,0,823,3600,,,,0,0,10.9317,13.5,9,0,1,3,0.183673469,0.12244898,0,0.040816327,0.013605442,3,4.5,13.5,3,9,0,0,20.47747469,7.484870061,63.546,2,52.13963205,13.95656817,92.90637,5,,,,,,277.94,,,,,,1100100011,10.1109/TJMJ.1990.4564397
73.5,13.5,0,0,9,0,0,0,1,0,0,0,0,0,0,0,3,0,0,0,0,0,0,0,0,823,3600,,,,0,0,7.3592,13.5,9,0,1,3,0.183673469,0.12244898,0,0.040816327,0.013605442,3,4.5,13.5,3,9,0,0,20.47747469,7.484870061,63.546,2,52.13963205,13.95656817,92.90637,5,,,,,,264.7526,,,,,,1100100011,10.1109/TJMJ.1990.4564397
73.5,13.5,0,0,9,0,0,0,1,0,0,0,0,0,0,0,3,0,0,0,0,0,0,0,0,823,3600,,,,0,1,13.4466,13.5,9,0,1,3,0.183673469,0.12244898,0,0.040816327,0.013605442,3,4.5,13.5,3,9,0,0,20.47747469,7.484870061,63.546,2,52.13963205,13.95656817,92.90637,5,,,,,,224.6179,,,,,,1100100011,10.1109/TJMJ.1990.4564397
73.5,13.5,0,0,9,0,0,0,1,0,0,0,0,0,0,0,3,0,0,0,0,0,0,0,0,823,3600,,,,0,1,11.023,13.5,9,0,1,3,0.183673469,0.12244898,0,0.040816327,0.013605442,3,4.5,13.5,3,9,0,0,20.47747469,7.484870061,63.546,2,52.13963205,13.95656817,92.90637,5,,,,,,204.3477,,,,,,1100100011,10.1109/TJMJ.1990.4564397
73.5,13.5,0,0,9,0,0,0,1,0,0,0,0,0,0,0,3,0,0,0,0,0,0,0,0,823,3600,,,,0,1,7.229,13.5,9,0,1,3,0.183673469,0.12244898,0,0.040816327,0.013605442,3,4.5,13.5,3,9,0,0,20.47747469,7.484870061,63.546,2,52.13963205,13.95656817,92.90637,5,,,,,,182.333,,,,,,1100100011,10.1109/TJMJ.1990.4564397
85,1,0,0,9,4,0,0,1,0,0,0,0,0,0,0,0,0,0,0,0,0,0,0,0,653,7200,,,,0,0,18.5,1,13,0,1,0,0.011764706,0.152941176,0,0,0.011764706,0,,1,,13,,0,20.47747469,7.484870061,63.546,2,0,0,0,0,,,,7.6,,,,24000,,1.84,,1100110010,10.1109/TMAG.2011.2175210
85,2,0,0,8,4,0,0,1,0,0,0,0,0,0,0,0,0,0,0,0,0,0,0,0,653,7200,,,,0,0,18.5,2,12,0,1,0,0.023529412,0.141176471,0,0,0.011764706,0,,2,,12,,0,20.47747469,7.484870061,63.546,2,0,0,0,0,,,,5.8,1001,,,27000,2.3,1.85,,1100110010,10.1109/TMAG.2011.2175210
73.5,13.5,0,0,9,0,0,0,1,0,0,0,0,0,0,0,3,0,0,0,0,0,0,0,0,653,7200,,,,0,0,18.5,13.5,9,0,1,3,0.183673469,0.12244898,0,0.040816327,0.013605442,3,4.5,13.5,3,9,0,0,20.47747469,7.484870061,63.546,2,52.13963205,13.95656817,92.90637,5,,,,0.5,844,,,150000,2.1,1.23,,1100100011,10.1109/TMAG.2011.2175210
83.7,0,0,0,14.8,0,0,0,1.5,0,0,0,0,0,0,0,0,0,0,0,0,0,0,0,0,583,3600,,579,728,0,0,21,0,14.8,0,1.5,0,0,0.176821983,0,0,0.017921147,0,,0,,9.866666667,,0,20.47747469,7.484870061,63.546,2,0,0,0,0,,4,-145,14.58721172,,,,,,1.672865854,,1000100010,10.1143/JJAP.46.L477
83.7,0,0,0,14.8,0,0,0,1.5,0,0,0,0,0,0,0,0,0,0,0,0,0,0,0,0,683,3600,,579,728,0,0,21,0,14.8,0,1.5,0,0,0.176821983,0,0,0.017921147,0,,0,,9.866666667,,0,20.47747469,7.484870061,63.546,2,0,0,0,0,,104,-45,10.94613928,,,,,,1.776219512,,1000100010,10.1143/JJAP.46.L477
83.7,0,0,0,14.8,0,0,0,1.5,0,0,0,0,0,0,0,0,0,0,0,0,0,0,0,0,603,3600,,579,728,0,0,21,0,14.8,0,1.5,0,0,0.176821983,0,0,0.017921147,0,,0,,9.866666667,,0,20.47747469,7.484870061,63.546,2,0,0,0,0,,24,-125,9.946963657,,,,,,1.761585366,,1000100010,10.1143/JJAP.46.L477
83.7,0,0,0,14.8,0,0,0,1.5,0,0,0,0,0,0,0,0,0,0,0,0,0,0,0,0,623,3600,,579,728,0,0,21,0,14.8,0,1.5,0,0,0.176821983,0,0,0.017921147,0,,0,,9.866666667,,0,20.47747469,7.484870061,63.546,2,0,0,0,0,,44,-105,9.33204674,,,,,,1.755182927,,1000100010,10.1143/JJAP.46.L477
83.7,0,0,0,14.8,0,0,0,1.5,0,0,0,0,0,0,0,0,0,0,0,0,0,0,0,0,643,3600,,579,728,0,0,21,0,14.8,0,1.5,0,0,0.176821983,0,0,0.017921147,0,,0,,9.866666667,,0,20.47747469,7.484870061,63.546,2,0,0,0,0,,64,-85,7.584162352,,,,,,1.771646341,,1000100010,10.1143/JJAP.46.L477
82.7,2,0,0,14,0,0,0,1.3,0,0,0,0,0,0,0,0,0,0,0,0,0,0,0,0,663,3600,,,,0,0,21,2,14,0,1.3,0,0.024183797,0.169286578,0,0,0.015719468,0,,1.538461538,,10.76923077,,0,20.47747469,7.484870061,63.546,2,0,0,0,0,,,,6.5,,,,,,1.85,,1100100010,10.1143/JJAP.46.L477
83.7,0,0,0,14.8,0,0,0,1.5,0,0,0,0,0,0,0,0,0,0,0,0,0,0,0,0,663,3600,,579,728,0,0,21,0,14.8,0,1.5,0,0,0.176821983,0,0,0.017921147,0,,0,,9.866666667,,0,20.47747469,7.484870061,63.546,2,0,0,0,0,,84,-65,6.465819201,,,,,,1.824695122,,1000100010,10.1143/JJAP.46.L477
80.6,5,0,0,13,0,0,0,1.4,0,0,0,0,0,0,0,0,0,0,0,0,0,0,0,0,663,3600,,,,0,0,21,5,13,0,1.4,0,0.062034739,0.161290323,0,0,0.017369727,0,,3.571428571,,9.285714286,,0,20.47747469,7.484870061,63.546,2,0,0,0,0,,,,5.7,,,,,,1.8,,1100100010,10.1143/JJAP.46.L477
73.5,13.5,0,0,9,0,0,0,1,0,0,0,0,0,0,0,3,0,0,0,0,0,0,0,0,869,15000,,,,0,0,18,13.5,9,0,1,3,0.183673469,0.12244898,0,0.040816327,0.013605442,3,4.5,13.5,3,9,0,0,20.47747469,7.484870061,63.546,2,52.13963205,13.95656817,92.90637,5,,,,,,,,20,,,,1100100011,10.1557/PROC-232-183
73.5,13.5,0,0,9,0,0,0,1,0,0,0,0,0,0,0,3,0,0,0,0,0,0,0,0,898,15000,,,,0,0,18,13.5,9,0,1,3,0.183673469,0.12244898,0,0.040816327,0.013605442,3,4.5,13.5,3,9,0,0,20.47747469,7.484870061,63.546,2,52.13963205,13.95656817,92.90637,5,,,,,,,,100,,,,1100100011,10.1557/PROC-232-183
73.5,13.5,0,0,9,0,0,0,1,0,0,0,0,0,0,0,3,0,0,0,0,0,0,0,0,900,3600,,,,0,0,18,13.5,9,0,1,3,0.183673469,0.12244898,0,0.040816327,0.013605442,3,4.5,13.5,3,9,0,0,20.47747469,7.484870061,63.546,2,52.13963205,13.95656817,92.90637,5,,,,,,,,200,,,,1100100011,10.1557/PROC-232-183
73.5,13.5,0,0,9,0,0,0,1,0,0,0,0,0,0,0,3,0,0,0,0,0,0,0,0,869,54000,,,,0,0,18,13.5,9,0,1,3,0.183673469,0.12244898,0,0.040816327,0.013605442,3,4.5,13.5,3,9,0,0,20.47747469,7.484870061,63.546,2,52.13963205,13.95656817,92.90637,5,,,,,,,,200,,,,1100100011,10.1557/PROC-232-183
73.5,13.5,0,0,9,0,0,0,1,0,0,0,0,0,0,0,3,0,0,0,0,0,0,0,0,898,1800,,,,0,0,18,13.5,9,0,1,3,0.183673469,0.12244898,0,0.040816327,0.013605442,3,4.5,13.5,3,9,0,0,20.47747469,7.484870061,63.546,2,52.13963205,13.95656817,92.90637,5,,,,,,,,400,,,,1100100011,10.1557/PROC-232-183
73.5,13.5,0,0,9,0,0,0,1,0,0,0,0,0,0,0,3,0,0,0,0,0,0,0,0,873,3600,,,,0,0,18,13.5,9,0,1,3,0.183673469,0.12244898,0,0.040816327,0.013605442,3,4.5,13.5,3,9,0,0,20.47747469,7.484870061,63.546,2,52.13963205,13.95656817,92.90637,5,,,,,,,,1776,,,,1100100011,10.1557/PROC-232-183
