Repository: yuhaowang2018/Machine_learning_approach_to_Iron_based_soft_magnetic_nanocrystalline_materials_design

"MachineLearningWorkflow.ows" is the "Orange" file that used to do preliminary screening for suitable machine learning model

"LeagningResults.ipynb" is the python notebook to visualize the results.

File: Machine learning model/LearningDatabase7-26.csv (part 3 of 10)
Fe,Si,C,Al,B,P,Ga,Ge,Cu,Ag,Au,Zn,Ti,V,Cr,Zr,Nb,Mo,Hf,Ta,W,Ce,Pr,Gd,U,Annealing temperature (K),Annealing Time (s),Primary Crystallization Onset (K),Primary Crystallization Peak (K),Secondary Crystallization Peak (K),Longitudinal Annealing field,Transverse Annealing field,Ribbon Thickness (um),Total SiCAl,Total BP,Total GaGe,Total Late Transition,Total Early Transition,Relative to Fe SiCAl,Relative to Fe BP,Relative to Fe GaGe,Relative to Fe Early,Relative to Fe Late,Relative to Late Early,Relative to Early SiCAl,Relative to Late SiCAl,Relative to Early BP,Relative to Late BP,Relative to Early GaGe,Relative to Late GaGe,Late Weighted Volume,Late Weighted Area,Late Weighted Mass,Late Mean Electrons,Early Weighted Volume,Early Weighted Area,Early Weighted Mass,Early Mean Electrons,Delta T0,Delta T1,Delta T2,Coercivity,Curie Temp,Core Loss,Electrical Resistivity,Permeability,Magnetostriction,Magnetic Saturation,Grain Diameter,Composition ID,Reference DOI
73.5,13.5,0,0,9,0,0,0,1,0,0,0,0,0,0,0,3,0,0,0,0,0,0,0,0,838,54000,,,,0,0,18,13.5,9,0,1,3,0.183673469,0.12244898,0,0.040816327,0.013605442,3,4.5,13.5,3,9,0,0,20.47747469,7.484870061,63.546,2,52.13963205,13.95656817,92.90637,5,,,,,,,,5000,,,,1100100011,10.1557/PROC-232-183
74.5,13.5,0,0,9,0,0,0,0,0,0,0,0,0,0,0,3,0,0,0,0,0,0,0,0,813,3600,,,,0,0,18,13.5,9,0,0,3,0.181208054,0.120805369,0,0.040268456,0,,4.5,,3,,0,,0,0,0,0,52.13963205,13.95656817,92.90637,5,,,,,,,,5890,,,,1100100001,10.1557/PROC-232-183
74.5,13.5,0,0,9,0,0,0,0,0,0,0,0,0,0,0,3,0,0,0,0,0,0,0,0,803,3600,,,,0,0,18,13.5,9,0,0,3,0.181208054,0.120805369,0,0.040268456,0,,4.5,,3,,0,,0,0,0,0,52.13963205,13.95656817,92.90637,5,,,,,,,,8250,,,,1100100001,10.1557/PROC-232-183
73.5,13.5,0,0,9,0,0,0,1,0,0,0,0,0,0,0,3,0,0,0,0,0,0,0,0,773,1800,,,,0,0,18,13.5,9,0,1,3,0.183673469,0.12244898,0,0.040816327,0.013605442,3,4.5,13.5,3,9,0,0,20.47747469,7.484870061,63.546,2,52.13963205,13.95656817,92.90637,5,,,,,,,,9000,,,,1100100011,10.1557/PROC-232-183
73.5,13.5,0,0,9,0,0,0,1,0,0,0,0,0,0,0,3,0,0,0,0,0,0,0,0,723,180000,,,,0,0,18,13.5,9,0,1,3,0.183673469,0.12244898,0,0.040816327,0.013605442,3,4.5,13.5,3,9,0,0,20.47747469,7.484870061,63.546,2,52.13963205,13.95656817,92.90637,5,,,,,,,,9000,,,,1100100011,10.1557/PROC-232-183
74.5,13.5,0,0,9,0,0,0,0,0,0,0,0,0,0,0,3,0,0,0,0,0,0,0,0,793,3600,,,,0,0,18,13.5,9,0,0,3,0.181208054,0.120805369,0,0.040268456,0,,4.5,,3,,0,,0,0,0,0,52.13963205,13.95656817,92.90637,5,,,,,,,,10600,,,,1100100001,10.1557/PROC-232-183
73.5,13.5,0,0,9,0,0,0,1,0,0,0,0,0,0,0,3,0,0,0,0,0,0,0,0,743,15000,,,,0,0,18,13.5,9,0,1,3,0.183673469,0.12244898,0,0.040816327,0.013605442,3,4.5,13.5,3,9,0,0,20.47747469,7.484870061,63.546,2,52.13963205,13.95656817,92.90637,5,,,,,,,,11000,,,,1100100011,10.1557/PROC-232-183
74.5,13.5,0,0,9,0,0,0,0,0,0,0,0,0,0,0,3,0,0,0,0,0,0,0,0,783,3600,,,,0,0,18,13.5,9,0,0,3,0.181208054,0.120805369,0,0.040268456,0,,4.5,,3,,0,,0,0,0,0,52.13963205,13.95656817,92.90637,5,,,,,,,,11500,,,,1100100001,10.1557/PROC-232-183
74.5,13.5,0,0,9,0,0,0,0,0,0,0,0,0,0,0,3,0,0,0,0,0,0,0,0,773,3600,,,,0,0,18,13.5,9,0,0,3,0.181208054,0.120805369,0,0.040268456,0,,4.5,,3,,0,,0,0,0,0,52.13963205,13.95656817,92.90637,5,,,,,,,,12000,,,,1100100001,10.1557/PROC-232-183
73.5,13.5,0,0,9,0,0,0,1,0,0,0,0,0,0,0,3,0,0,0,0,0,0,0,0,703,360000,,,,0,0,18,13.5,9,0,1,3,0.183673469,0.12244898,0,0.040816327,0.013605442,3,4.5,13.5,3,9,0,0,20.47747469,7.484870061,63.546,2,52.13963205,13.95656817,92.90637,5,,,,,,,,12000,,,,1100100011,10.1557/PROC-232-183
73.5,13.5,0,0,9,0,0,0,1,0,0,0,0,0,0,0,3,0,0,0,0,0,0,0,0,723,360000,,,,0,0,18,13.5,9,0,1,3,0.183673469,0.12244898,0,0.040816327,0.013605442,3,4.5,13.5,3,9,0,0,20.47747469,7.484870061,63.546,2,52.13963205,13.95656817,92.90637,5,,,,,,,,12000,,,,1100100011,10.1557/PROC-232-183
73.5,13.5,0,0,9,0,0,0,1,0,0,0,0,0,0,0,3,0,0,0,0,0,0,0,0,743,3600,,,,0,0,18,13.5,9,0,1,3,0.183673469,0.12244898,0,0.040816327,0.013605442,3,4.5,13.5,3,9,0,0,20.47747469,7.484870061,63.546,2,52.13963205,13.95656817,92.90637,5,,,,,,,,14000,,,,1100100011,10.1557/PROC-232-183
74.5,13.5,0,0,9,0,0,0,0,0,0,0,0,0,0,0,3,0,0,0,0,0,0,0,0,763,3600,,,,0,0,18,13.5,9,0,0,3,0.181208054,0.120805369,0,0.040268456,0,,4.5,,3,,0,,0,0,0,0,52.13963205,13.95656817,92.90637,5,,,,,,,,14600,,,,1100100001,10.1557/PROC-232-183
73.5,13.5,0,0,9,0,0,0,1,0,0,0,0,0,0,0,3,0,0,0,0,0,0,0,0,721,15000,,,,0,0,18,13.5,9,0,1,3,0.183673469,0.12244898,0,0.040816327,0.013605442,3,4.5,13.5,3,9,0,0,20.47747469,7.484870061,63.546,2,52.13963205,13.95656817,92.90637,5,,,,,,,,15000,,,,1100100011,10.1557/PROC-232-183
73.5,13.5,0,0,9,0,0,0,1,0,0,0,0,0,0,0,3,0,0,0,0,0,0,0,0,773,3600,,,,0,0,18,13.5,9,0,1,3,0.183673469,0.12244898,0,0.040816327,0.013605442,3,4.5,13.5,3,9,0,0,20.47747469,7.484870061,63.546,2,52.13963205,13.95656817,92.90637,5,,,,,,,,17000,,,,1100100011,10.1557/PROC-232-183
73.5,13.5,0,0,9,0,0,0,1,0,0,0,0,0,0,0,3,0,0,0,0,0,0,0,0,723,54000,,,,0,0,18,13.5,9,0,1,3,0.183673469,0.12244898,0,0.040816327,0.013605442,3,4.5,13.5,3,9,0,0,20.47747469,7.484870061,63.546,2,52.13963205,13.95656817,92.90637,5,,,,,,,,17000,,,,1100100011,10.1557/PROC-232-183
73.5,13.5,0,0,9,0,0,0,1,0,0,0,0,0,0,0,3,0,0,0,0,0,0,0,0,723,3600,,,,0,0,18,13.5,9,0,1,3,0.183673469,0.12244898,0,0.040816327,0.013605442,3,4.5,13.5,3,9,0,0,20.47747469,7.484870061,63.546,2,52.13963205,13.95656817,92.90637,5,,,,,,,,18000,,,,1100100011,10.1557/PROC-232-183
73.5,13.5,0,0,9,0,0,0,1,0,0,0,0,0,0,0,3,0,0,0,0,0,0,0,0,743,180000,,,,0,0,18,13.5,9,0,1,3,0.183673469,0.12244898,0,0.040816327,0.013605442,3,4.5,13.5,3,9,0,0,20.47747469,7.484870061,63.546,2,52.13963205,13.95656817,92.90637,5,,,,,,,,18000,,,,1100100011,10.1557/PROC-232-183
74,13.5,0,0,9,0,0,0,0.5,0,0,0,0,0,0,0,3,0,0,0,0,0,0,0,0,793,3600,,,,0,0,18,13.5,9,0,0.5,3,0.182432432,0.121621622,0,0.040540541,0.006756757,6,4.5,27,3,18,0,0,20.47747469,7.484870061,63.546,2,52.13963205,13.95656817,92.90637,5,,,,,,,,18235,,,,1100100011,10.1557/PROC-232-183
73.5,13.5,0,0,9,0,0,0,1,0,0,0,0,0,0,0,3,0,0,0,0,0,0,0,0,743,54000,,,,0,0,18,13.5,9,0,1,3,0.183673469,0.12244898,0,0.040816327,0.013605442,3,4.5,13.5,3,9,0,0,20.47747469,7.484870061,63.546,2,52.13963205,13.95656817,92.90637,5,,,,,,,,19000,,,,1100100011,10.1557/PROC-232-183
73.5,13.5,0,0,9,0,0,0,1,0,0,0,0,0,0,0,3,0,0,0,0,0,0,0,0,773,3600,,,,0,0,18,13.5,9,0,1,3,0.183673469,0.12244898,0,0.040816327,0.013605442,3,4.5,13.5,3,9,0,0,20.47747469,7.484870061,63.546,2,52.13963205,13.95656817,92.90637,5,,,,,,,,19900,,,,1100100011,10.1557/PROC-232-183
73.5,13.5,0,0,9,0,0,0,1,0,0,0,0,0,0,0,3,0,0,0,0,0,0,0,0,773,180000,,,,0,0,18,13.5,9,0,1,3,0.183673469,0.12244898,0,0.040816327,0.013605442,3,4.5,13.5,3,9,0,0,20.47747469,7.484870061,63.546,2,52.13963205,13.95656817,92.90637,5,,,,,,,,24000,,,,1100100011,10.1557/PROC-232-183
74,13.5,0,0,9,0,0,0,0.5,0,0,0,0,0,0,0,3,0,0,0,0,0,0,0,0,803,3600,,,,0,0,18,13.5,9,0,0.5,3,0.182432432,0.121621622,0,0.040540541,0.006756757,6,4.5,27,3,18,0,0,20.47747469,7.484870061,63.546,2,52.13963205,13.95656817,92.90637,5,,,,,,,,28670,,,,1100100011,10.1557/PROC-232-183
73.5,13.5,0,0,9,0,0,0,1,0,0,0,0,0,0,0,3,0,0,0,0,0,0,0,0,863,3600,,,,0,0,18,13.5,9,0,1,3,0.183673469,0.12244898,0,0.040816327,0.013605442,3,4.5,13.5,3,9,0,0,20.47747469,7.484870061,63.546,2,52.13963205,13.95656817,92.90637,5,,,,,,,,30962,,,,1100100011,10.1557/PROC-232-183
73.5,13.5,0,0,9,0,0,0,1,0,0,0,0,0,0,0,3,0,0,0,0,0,0,0,0,900,300,,,,0,0,18,13.5,9,0,1,3,0.183673469,0.12244898,0,0.040816327,0.013605442,3,4.5,13.5,3,9,0,0,20.47747469,7.484870061,63.546,2,52.13963205,13.95656817,92.90637,5,,,,,,,,31000,,,,1100100011,10.1557/PROC-232-183
73.5,13.5,0,0,9,0,0,0,1,0,0,0,0,0,0,0,3,0,0,0,0,0,0,0,0,778,54000,,,,0,0,18,13.5,9,0,1,3,0.183673469,0.12244898,0,0.040816327,0.013605442,3,4.5,13.5,3,9,0,0,20.47747469,7.484870061,63.546,2,52.13963205,13.95656817,92.90637,5,,,,,,,,35000,,,,1100100011,10.1557/PROC-232-183
73,13.5,0,0,9,0,0,0,1.5,0,0,0,0,0,0,0,3,0,0,0,0,0,0,0,0,793,3600,,,,0,0,18,13.5,9,0,1.5,3,0.184931507,0.123287671,0,0.04109589,0.020547945,2,4.5,9,3,6,0,0,20.47747469,7.484870061,63.546,2,52.13963205,13.95656817,92.90637,5,,,,,,,,38043,,,,1100100011,10.1557/PROC-232-183
73.5,13.5,0,0,9,0,0,0,1,0,0,0,0,0,0,0,3,0,0,0,0,0,0,0,0,803,1800,,,,0,0,18,13.5,9,0,1,3,0.183673469,0.12244898,0,0.040816327,0.013605442,3,4.5,13.5,3,9,0,0,20.47747469,7.484870061,63.546,2,52.13963205,13.95656817,92.90637,5,,,,,,,,41000,,,,1100100011,10.1557/PROC-232-183
73.5,13.5,0,0,9,0,0,0,1,0,0,0,0,0,0,0,3,0,0,0,0,0,0,0,0,803,15000,,,,0,0,18,13.5,9,0,1,3,0.183673469,0.12244898,0,0.040816327,0.013605442,3,4.5,13.5,3,9,0,0,20.47747469,7.484870061,63.546,2,52.13963205,13.95656817,92.90637,5,,,,,,,,47000,,,,1100100011,10.1557/PROC-232-183
73.5,13.5,0,0,9,0,0,0,1,0,0,0,0,0,0,0,3,0,0,0,0,0,0,0,0,793,3600,,,,0,0,18,13.5,9,0,1,3,0.183673469,0.12244898,0,0.040816327,0.013605442,3,4.5,13.5,3,9,0,0,20.47747469,7.484870061,63.546,2,52.13963205,13.95656817,92.90637,5,,,,,,,,48100,,,,1100100011,10.1557/PROC-232-183
74,13.5,0,0,9,0,0,0,0.5,0,0,0,0,0,0,0,3,0,0,0,0,0,0,0,0,853,3600,,,,0,0,18,13.5,9,0,0.5,3,0.182432432,0.121621622,0,0.040540541,0.006756757,6,4.5,27,3,18,0,0,20.47747469,7.484870061,63.546,2,52.13963205,13.95656817,92.90637,5,,,,,,,,49472,,,,1100100011,10.1557/PROC-232-183
73,13.5,0,0,9,0,0,0,1.5,0,0,0,0,0,0,0,3,0,0,0,0,0,0,0,0,803,3600,,,,0,0,18,13.5,9,0,1.5,3,0.184931507,0.123287671,0,0.04109589,0.020547945,2,4.5,9,3,6,0,0,20.47747469,7.484870061,63.546,2,52.13963205,13.95656817,92.90637,5,,,,,,,,52137,,,,1100100011,10.1557/PROC-232-183
73,13.5,0,0,9,0,0,0,1.5,0,0,0,0,0,0,0,3,0,0,0,0,0,0,0,0,813,3600,,,,0,0,18,13.5,9,0,1.5,3,0.184931507,0.123287671,0,0.04109589,0.020547945,2,4.5,9,3,6,0,0,20.47747469,7.484870061,63.546,2,52.13963205,13.95656817,92.90637,5,,,,,,,,52517,,,,1100100011,10.1557/PROC-232-183
74,13.5,0,0,9,0,0,0,0.5,0,0,0,0,0,0,0,3,0,0,0,0,0,0,0,0,813,3600,,,,0,0,18,13.5,9,0,0.5,3,0.182432432,0.121621622,0,0.040540541,0.006756757,6,4.5,27,3,18,0,0,20.47747469,7.484870061,63.546,2,52.13963205,13.95656817,92.90637,5,,,,,,,,55263,,,,1100100011,10.1557/PROC-232-183
74,13.5,0,0,9,0,0,0,0.5,0,0,0,0,0,0,0,3,0,0,0,0,0,0,0,0,833,3600,,,,0,0,18,13.5,9,0,0.5,3,0.182432432,0.121621622,0,0.040540541,0.006756757,6,4.5,27,3,18,0,0,20.47747469,7.484870061,63.546,2,52.13963205,13.95656817,92.90637,5,,,,,,,,55419,,,,1100100011,10.1557/PROC-232-183
73.5,13.5,0,0,9,0,0,0,1,0,0,0,0,0,0,0,3,0,0,0,0,0,0,0,0,803,3600,,,,0,0,18,13.5,9,0,1,3,0.183673469,0.12244898,0,0.040816327,0.013605442,3,4.5,13.5,3,9,0,0,20.47747469,7.484870061,63.546,2,52.13963205,13.95656817,92.90637,5,,,,,,,,58000,,,,1100100011,10.1557/PROC-232-183
74,13.5,0,0,9,0,0,0,0.5,0,0,0,0,0,0,0,3,0,0,0,0,0,0,0,0,823,3600,,,,0,0,18,13.5,9,0,0.5,3,0.182432432,0.121621622,0,0.040540541,0.006756757,6,4.5,27,3,18,0,0,20.47747469,7.484870061,63.546,2,52.13963205,13.95656817,92.90637,5,,,,,,,,60217,,,,1100100011,10.1557/PROC-232-183
73.5,13.5,0,0,9,0,0,0,1,0,0,0,0,0,0,0,3,0,0,0,0,0,0,0,0,869,3600,,,,0,0,18,13.5,9,0,1,3,0.183673469,0.12244898,0,0.040816327,0.013605442,3,4.5,13.5,3,9,0,0,20.47747469,7.484870061,63.546,2,52.13963205,13.95656817,92.90637,5,,,,,,,,62000,,,,1100100011,10.1557/PROC-232-183
73.5,13.5,0,0,9,0,0,0,1,0,0,0,0,0,0,0,3,0,0,0,0,0,0,0,0,803,54000,,,,0,0,18,13.5,9,0,1,3,0.183673469,0.12244898,0,0.040816327,0.013605442,3,4.5,13.5,3,9,0,0,20.47747469,7.484870061,63.546,2,52.13963205,13.95656817,92.90637,5,,,,,,,,64000,,,,1100100011,10.1557/PROC-232-183
73.5,13.5,0,0,9,0,0,0,1,0,0,0,0,0,0,0,3,0,0,0,0,0,0,0,0,843,600,,,,0,0,18,13.5,9,0,1,3,0.183673469,0.12244898,0,0.040816327,0.013605442,3,4.5,13.5,3,9,0,0,20.47747469,7.484870061,63.546,2,52.13963205,13.95656817,92.90637,5,,,,,,,,66000,,,,1100100011,10.1557/PROC-232-183
73.5,13.5,0,0,9,0,0,0,1,0,0,0,0,0,0,0,3,0,0,0,0,0,0,0,0,823,54000,,,,0,0,18,13.5,9,0,1,3,0.183673469,0.12244898,0,0.040816327,0.013605442,3,4.5,13.5,3,9,0,0,20.47747469,7.484870061,63.546,2,52.13963205,13.95656817,92.90637,5,,,,,,,,68000,,,,1100100011,10.1557/PROC-232-183
73.5,13.5,0,0,9,0,0,0,1,0,0,0,0,0,0,0,3,0,0,0,0,0,0,0,0,803,3600,,,,0,0,18,13.5,9,0,1,3,0.183673469,0.12244898,0,0.040816327,0.013605442,3,4.5,13.5,3,9,0,0,20.47747469,7.484870061,63.546,2,52.13963205,13.95656817,92.90637,5,,,,,,,,68294,,,,1100100011,10.1557/PROC-232-183
73,13.5,0,0,9,0,0,0,1.5,0,0,0,0,0,0,0,3,0,0,0,0,0,0,0,0,843,3600,,,,0,0,18,13.5,9,0,1.5,3,0.184931507,0.123287671,0,0.04109589,0.020547945,2,4.5,9,3,6,0,0,20.47747469,7.484870061,63.546,2,52.13963205,13.95656817,92.90637,5,,,,,,,,71334,,,,1100100011,10.1557/PROC-232-183
73.5,13.5,0,0,9,0,0,0,1,0,0,0,0,0,0,0,3,0,0,0,0,0,0,0,0,863,600,,,,0,0,18,13.5,9,0,1,3,0.183673469,0.12244898,0,0.040816327,0.013605442,3,4.5,13.5,3,9,0,0,20.47747469,7.484870061,63.546,2,52.13963205,13.95656817,92.90637,5,,,,,,,,72000,,,,1100100011,10.1557/PROC-232-183
73.5,13.5,0,0,9,0,0,0,1,0,0,0,0,0,0,0,3,0,0,0,0,0,0,0,0,838,15000,,,,0,0,18,13.5,9,0,1,3,0.183673469,0.12244898,0,0.040816327,0.013605442,3,4.5,13.5,3,9,0,0,20.47747469,7.484870061,63.546,2,52.13963205,13.95656817,92.90637,5,,,,,,,,77000,,,,1100100011,10.1557/PROC-232-183
73.5,13.5,0,0,9,0,0,0,1,0,0,0,0,0,0,0,3,0,0,0,0,0,0,0,0,813,3600,,,,0,0,18,13.5,9,0,1,3,0.183673469,0.12244898,0,0.040816327,0.013605442,3,4.5,13.5,3,9,0,0,20.47747469,7.484870061,63.546,2,52.13963205,13.95656817,92.90637,5,,,,,,,,79036,,,,1100100011,10.1557/PROC-232-183
73.5,13.5,0,0,9,0,0,0,1,0,0,0,0,0,0,0,3,0,0,0,0,0,0,0,0,823,1800,,,,0,0,18,13.5,9,0,1,3,0.183673469,0.12244898,0,0.040816327,0.013605442,3,4.5,13.5,3,9,0,0,20.47747469,7.484870061,63.546,2,52.13963205,13.95656817,92.90637,5,,,,,,,,82000,,,,1100100011,10.1557/PROC-232-183
73.5,13.5,0,0,9,0,0,0,1,0,0,0,0,0,0,0,3,0,0,0,0,0,0,0,0,823,3600,,,,0,0,18,13.5,9,0,1,3,0.183673469,0.12244898,0,0.040816327,0.013605442,3,4.5,13.5,3,9,0,0,20.47747469,7.484870061,63.546,2,52.13963205,13.95656817,92.90637,5,,,,,,,,82767,,,,1100100011,10.1557/PROC-232-183
73,13.5,0,0,9,0,0,0,1.5,0,0,0,0,0,0,0,3,0,0,0,0,0,0,0,0,823,3600,,,,0,0,18,13.5,9,0,1.5,3,0.184931507,0.123287671,0,0.04109589,0.020547945,2,4.5,9,3,6,0,0,20.47747469,7.484870061,63.546,2,52.13963205,13.95656817,92.90637,5,,,,,,,,90692,,,,1100100011,10.1557/PROC-232-183
73.5,13.5,0,0,9,0,0,0,1,0,0,0,0,0,0,0,3,0,0,0,0,0,0,0,0,823,3600,,,,0,0,18,13.5,9,0,1,3,0.183673469,0.12244898,0,0.040816327,0.013605442,3,4.5,13.5,3,9,0,0,20.47747469,7.484870061,63.546,2,52.13963205,13.95656817,92.90637,5,,,,,,,,94000,,,,1100100011,10.1557/PROC-232-183
73.5,13.5,0,0,9,0,0,0,1,0,0,0,0,0,0,0,3,0,0,0,0,0,0,0,0,863,300,,,,0,0,18,13.5,9,0,1,3,0.183673469,0.12244898,0,0.040816327,0.013605442,3,4.5,13.5,3,9,0,0,20.47747469,7.484870061,63.546,2,52.13963205,13.95656817,92.90637,5,,,,,,,,103000,,,,1100100011,10.1557/PROC-232-183
73.5,13.5,0,0,9,0,0,0,1,0,0,0,0,0,0,0,3,0,0,0,0,0,0,0,0,843,3600,,,,0,0,18,13.5,9,0,1,3,0.183673469,0.12244898,0,0.040816327,0.013605442,3,4.5,13.5,3,9,0,0,20.47747469,7.484870061,63.546,2,52.13963205,13.95656817,92.90637,5,,,,,,,,104260,,,,1100100011,10.1557/PROC-232-183
73.5,13.5,0,0,9,0,0,0,1,0,0,0,0,0,0,0,3,0,0,0,0,0,0,0,0,833,3600,,,,0,0,18,13.5,9,0,1,3,0.183673469,0.12244898,0,0.040816327,0.013605442,3,4.5,13.5,3,9,0,0,20.47747469,7.484870061,63.546,2,52.13963205,13.95656817,92.90637,5,,,,,,,,106322,,,,1100100011,10.1557/PROC-232-183
73,13.5,0,0,9,0,0,0,1.5,0,0,0,0,0,0,0,3,0,0,0,0,0,0,0,0,837,3600,,,,0,0,18,13.5,9,0,1.5,3,0.184931507,0.123287671,0,0.04109589,0.020547945,2,4.5,9,3,6,0,0,20.47747469,7.484870061,63.546,2,52.13963205,13.95656817,92.90637,5,,,,,,,,108157,,,,1100100011,10.1557/PROC-232-183
73.5,13.5,0,0,9,0,0,0,1,0,0,0,0,0,0,0,3,0,0,0,0,0,0,0,0,871,600,,,,0,0,18,13.5,9,0,1,3,0.183673469,0.12244898,0,0.040816327,0.013605442,3,4.5,13.5,3,9,0,0,20.47747469,7.484870061,63.546,2,52.13963205,13.95656817,92.90637,5,,,,,,,,109000,,,,1100100011,10.1557/PROC-232-183
73.5,13.5,0,0,9,0,0,0,1,0,0,0,0,0,0,0,3,0,0,0,0,0,0,0,0,871,1800,,,,0,0,18,13.5,9,0,1,3,0.183673469,0.12244898,0,0.040816327,0.013605442,3,4.5,13.5,3,9,0,0,20.47747469,7.484870061,63.546,2,52.13963205,13.95656817,92.90637,5,,,,,,,,114000,,,,1100100011,10.1557/PROC-232-183
73.5,13.5,0,0,9,0,0,0,1,0,0,0,0,0,0,0,3,0,0,0,0,0,0,0,0,853,3600,,,,0,0,18,13.5,9,0,1,3,0.183673469,0.12244898,0,0.040816327,0.013605442,3,4.5,13.5,3,9,0,0,20.47747469,7.484870061,63.546,2,52.13963205,13.95656817,92.90637,5,,,,,,,,114700,,,,1100100011,10.1557/PROC-232-183
73.5,13.5,0,0,9,0,0,0,1,0,0,0,0,0,0,0,3,0,0,0,0,0,0,0,0,838,3600,,,,0,0,18,13.5,9,0,1,3,0.183673469,0.12244898,0,0.040816327,0.013605442,3,4.5,13.5,3,9,0,0,20.47747469,7.484870061,63.546,2,52.13963205,13.95656817,92.90637,5,,,,,,,,120000,,,,1100100011,10.1557/PROC-232-183
73.5,13.5,0,0,9,0,0,0,1,0,0,0,0,0,0,0,3,0,0,0,0,0,0,0,0,823,15000,,,,0,0,18,13.5,9,0,1,3,0.183673469,0.12244898,0,0.040816327,0.013605442,3,4.5,13.5,3,9,0,0,20.47747469,7.484870061,63.546,2,52.13963205,13.95656817,92.90637,5,,,,,,,,124000,,,,1100100011,10.1557/PROC-232-183
73.5,13.5,0,0,9,0,0,0,1,0,0,0,0,0,0,0,3,0,0,0,0,0,0,0,0,863,1200,,,,0,0,18,13.5,9,0,1,3,0.183673469,0.12244898,0,0.040816327,0.013605442,3,4.5,13.5,3,9,0,0,20.47747469,7.484870061,63.546,2,52.13963205,13.95656817,92.90637,5,,,,,,,,125000,,,,1100100011,10.1557/PROC-232-183
73.5,13.5,0,0,9,0,0,0,1,0,0,0,0,0,0,0,3,0,0,0,0,0,0,0,0,838,1800,,,,0,0,18,13.5,9,0,1,3,0.183673469,0.12244898,0,0.040816327,0.013605442,3,4.5,13.5,3,9,0,0,20.47747469,7.484870061,63.546,2,52.13963205,13.95656817,92.90637,5,,,,,,,,167000,,,,1100100011,10.1557/PROC-232-183
73.5,13.5,0,0,9,0,0,0,0,0,1,0,0,0,0,0,0,0,0,3,0,0,0,0,0,778,3600,,,,0,0,,13.5,9,0,1,3,0.183673469,0.12244898,0,0.040816327,0.013605442,3,4.5,13.5,3,9,0,0,35.38507627,10.77821289,196.966569,3,53.73563411,14.23994304,180.94788,5,,,,18.0468,,,,147.7136,,,,1100100011,10.2320/matertrans1989.30.947
73.5,13.5,0,0,9,0,0,0,0,0,1,0,0,0,0,0,0,3,0,0,0,0,0,0,0,774,3600,,,,0,0,,13.5,9,0,1,3,0.183673469,0.12244898,0,0.040816327,0.013605442,3,4.5,13.5,3,9,0,0,35.38507627,10.77821289,196.966569,3,46.0715893,12.85154859,95.95,6,,,,8.3719,,,,1304.1838,,,,1100100011,10.2320/matertrans1989.30.947
73.5,13.5,0,0,9,0,0,0,0,0,1,0,0,0,0,0,3,0,0,0,0,0,0,0,0,828,3600,,,,0,0,,13.5,9,0,1,3,0.183673469,0.12244898,0,0.040816327,0.013605442,3,4.5,13.5,3,9,0,0,35.38507627,10.77821289,196.966569,3,52.13963205,13.95656817,92.90637,5,,,,2.0723,,,,6628.4932,,,,1100100011,10.2320/matertrans1989.30.947
76.5,13.5,0,0,9,0,0,0,0,0,1,0,0,0,0,0,0,0,0,0,0,0,0,0,0,778,3600,,,,0,0,,13.5,9,0,1,0,0.176470588,0.117647059,0,0,0.013071895,0,,13.5,,9,,0,35.38507627,10.77821289,196.966569,3,0,0,0,0,,,,3233.7136,,,,,,,,1100100010,10.2320/matertrans1989.30.947
73.5,13.5,0,0,9,0,0,0,0,0,1,0,0,0,0,0,0,0,0,3,0,0,0,0,0,826,3600,,,,0,0,,13.5,9,0,1,3,0.183673469,0.12244898,0,0.040816327,0.013605442,3,4.5,13.5,3,9,0,0,35.38507627,10.77821289,196.966569,3,53.73563411,14.23994304,180.94788,5,,,,2442.3697,,,,,,,,1100100011,10.2320/matertrans1989.30.947
73.5,13.5,0,0,9,0,0,0,1,0,0,0,0,0,0,0,3,0,0,0,0,0,0,0,0,878,3600,,,,0,0,,13.5,9,0,1,3,0.183673469,0.12244898,0,0.040816327,0.013605442,3,4.5,13.5,3,9,0,0,20.47747469,7.484870061,63.546,2,52.13963205,13.95656817,92.90637,5,,,,1904.19,,,,,,,,1100100011,10.2320/matertrans1989.30.947
73.5,13.5,0,0,9,0,0,0,0,0,1,0,0,0,0,0,0,0,3,0,0,0,0,0,0,878,3600,,,,0,0,,13.5,9,0,1,3,0.183673469,0.12244898,0,0.040816327,0.013605442,3,4.5,13.5,3,9,0,0,35.38507627,10.77821289,196.966569,3,60.44528033,15.40192239,178.49,4,,,,1654.7079,,,,,,,,1100100011,10.2320/matertrans1989.30.947
73.5,13.5,0,0,9,0,0,0,0,0,1,0,0,0,0,0,0,3,0,0,0,0,0,0,0,817,3600,,,,0,0,,13.5,9,0,1,3,0.183673469,0.12244898,0,0.040816327,0.013605442,3,4.5,13.5,3,9,0,0,35.38507627,10.77821289,196.966569,3,46.0715893,12.85154859,95.95,6,,,,1645.2587,,,,,,,,1100100011,10.2320/matertrans1989.30.947
73.5,13.5,0,0,9,0,0,0,0,0,1,0,0,0,0,0,0,0,0,0,3,0,0,0,0,838,3600,,,,0,0,,13.5,9,0,1,3,0.183673469,0.12244898,0,0.040816327,0.013605442,3,4.5,13.5,3,9,0,0,35.38507627,10.77821289,196.966569,3,48.28856707,13.26059096,183.84,6,,,,1307.8209,,,,,,,,1100100011,10.2320/matertrans1989.30.947
73.5,13.5,0,0,9,0,0,0,0,0,1,0,0,0,0,0,3,0,0,0,0,0,0,0,0,928,3600,,,,0,0,,13.5,9,0,1,3,0.183673469,0.12244898,0,0.040816327,0.013605442,3,4.5,13.5,3,9,0,0,35.38507627,10.77821289,196.966569,3,52.13963205,13.95656817,92.90637,5,,,,1296.6316,,,,,,,,1100100011,10.2320/matertrans1989.30.947
73.5,13.5,0,0,9,0,0,0,0,0,1,0,0,0,0,0,0,0,3,0,0,0,0,0,0,728,3600,,,,0,0,,13.5,9,0,1,3,0.183673469,0.12244898,0,0.040816327,0.013605442,3,4.5,13.5,3,9,0,0,35.38507627,10.77821289,196.966569,3,60.44528033,15.40192239,178.49,4,,,,157.2306,,,,,,,,1100100011,10.2320/matertrans1989.30.947
73.5,13.5,0,0,9,0,0,0,0,0,1,0,0,0,0,0,0,0,0,3,0,0,0,0,0,728,3600,,,,0,0,,13.5,9,0,1,3,0.183673469,0.12244898,0,0.040816327,0.013605442,3,4.5,13.5,3,9,0,0,35.38507627,10.77821289,196.966569,3,53.73563411,14.23994304,180.94788,5,,,,63.7681,,,,,,,,1100100011,10.2320/matertrans1989.30.947
76.5,13.5,0,0,9,0,0,0,0,0,1,0,0,0,0,0,0,0,0,0,0,0,0,0,0,728,3600,,,,0,0,,13.5,9,0,1,0,0.176470588,0.117647059,0,0,0.013071895,0,,13.5,,9,,0,35.38507627,10.77821289,196.966569,3,0,0,0,0,,,,63.701,,,,,,,,1100100010,10.2320/matertrans1989.30.947
73.5,13.5,0,0,9,0,0,0,0,0,1,0,0,0,0,0,0,0,3,0,0,0,0,0,0,774,3600,,,,0,0,,13.5,9,0,1,3,0.183673469,0.12244898,0,0.040816327,0.013605442,3,4.5,13.5,3,9,0,0,35.38507627,10.77821289,196.966569,3,60.44528033,15.40192239,178.49,4,,,,40.7952,,,,,,,,1100100011,10.2320/matertrans1989.30.947
73.5,13.5,0,0,9,0,0,0,0,0,1,0,0,0,0,0,0,0,0,0,3,0,0,0,0,723,3600,,,,0,0,,13.5,9,0,1,3,0.183673469,0.12244898,0,0.040816327,0.013605442,3,4.5,13.5,3,9,0,0,35.38507627,10.77821289,196.966569,3,48.28856707,13.26059096,183.84,6,,,,40.2514,,,,,,,,1100100011,10.2320/matertrans1989.30.947
73.5,13.5,0,0,9,0,0,0,0,0,1,0,0,3,0,0,0,0,0,0,0,0,0,0,0,880,3600,,,,0,0,,13.5,9,0,1,3,0.183673469,0.12244898,0,0.040816327,0.013605442,3,4.5,13.5,3,9,0,0,35.38507627,10.77821289,196.966569,3,33.5861886,10.40975436,50.9415,5,,,,35.4874,,,,,,,,1100100011,10.2320/matertrans1989.30.947
73.5,13.5,0,0,9,0,0,0,0,0,1,0,0,0,0,0,0,0,3,0,0,0,0,0,0,826,3600,,,,0,0,,13.5,9,0,1,3,0.183673469,0.12244898,0,0.040816327,0.013605442,3,4.5,13.5,3,9,0,0,35.38507627,10.77821289,196.966569,3,60.44528033,15.40192239,178.49,4,,,,34.8831,,,,,,,,1100100011,10.2320/matertrans1989.30.947
73.5,13.5,0,0,9,0,0,0,0,0,1,0,0,0,0,0,0,0,0,0,3,0,0,0,0,773,3600,,,,0,0,,13.5,9,0,1,3,0.183673469,0.12244898,0,0.040816327,0.013605442,3,4.5,13.5,3,9,0,0,35.38507627,10.77821289,196.966569,3,48.28856707,13.26059096,183.84,6,,,,27.8054,,,,,,,,1100100011,10.2320/matertrans1989.30.947
73.5,13.5,0,0,9,0,0,0,0,0,1,0,0,3,0,0,0,0,0,0,0,0,0,0,0,828,3600,,,,0,0,,13.5,9,0,1,3,0.183673469,0.12244898,0,0.040816327,0.013605442,3,4.5,13.5,3,9,0,0,35.38507627,10.77821289,196.966569,3,33.5861886,10.40975436,50.9415,5,,,,20.6433,,,,,,,,1100100011,10.2320/matertrans1989.30.947
73.5,13.5,0,0,9,0,0,0,0,0,1,0,0,3,0,0,0,0,0,0,0,0,0,0,0,728,3600,,,,0,0,,13.5,9,0,1,3,0.183673469,0.12244898,0,0.040816327,0.013605442,3,4.5,13.5,3,9,0,0,35.38507627,10.77821289,196.966569,3,33.5861886,10.40975436,50.9415,5,,,,20.5089,,,,,,,,1100100011,10.2320/matertrans1989.30.947
73.5,13.5,0,0,9,0,0,0,1,0,0,0,0,0,0,0,3,0,0,0,0,0,0,0,0,778,3600,,,,0,0,,13.5,9,0,1,3,0.183673469,0.12244898,0,0.040816327,0.013605442,3,4.5,13.5,3,9,0,0,20.47747469,7.484870061,63.546,2,52.13963205,13.95656817,92.90637,5,,,,13.0548,,,,,,,,1100100011,10.2320/matertrans1989.30.947
73.5,13.5,0,0,9,0,0,0,0,0,1,0,0,0,0,0,3,0,0,0,0,0,0,0,0,728,3600,,,,0,0,,13.5,9,0,1,3,0.183673469,0.12244898,0,0.040816327,0.013605442,3,4.5,13.5,3,9,0,0,35.38507627,10.77821289,196.966569,3,52.13963205,13.95656817,92.90637,5,,,,10.1969,,,,,,,,1100100011,10.2320/matertrans1989.30.947
73.5,13.5,0,0,9,0,0,0,0,0,1,0,0,0,0,0,3,0,0,0,0,0,0,0,0,778,3600,,,,0,0,,13.5,9,0,1,3,0.183673469,0.12244898,0,0.040816327,0.013605442,3,4.5,13.5,3,9,0,0,35.38507627,10.77821289,196.966569,3,52.13963205,13.95656817,92.90637,5,,,,10.0846,,,,,,,,1100100011,10.2320/matertrans1989.30.947
73.5,13.5,0,0,9,0,0,0,1,0,0,0,0,0,0,0,3,0,0,0,0,0,0,0,0,728,3600,,,,0,0,,13.5,9,0,1,3,0.183673469,0.12244898,0,0.040816327,0.013605442,3,4.5,13.5,3,9,0,0,20.47747469,7.484870061,63.546,2,52.13963205,13.95656817,92.90637,5,,,,9.9487,,,,,,,,1100100011,10.2320/matertrans1989.30.947
73.5,13.5,0,0,9,0,0,0,0,0,1,0,0,0,0,0,0,3,0,0,0,0,0,0,0,728,3600,,,,0,0,,13.5,9,0,1,3,0.183673469,0.12244898,0,0.040816327,0.013605442,3,4.5,13.5,3,9,0,0,35.38507627,10.77821289,196.966569,3,46.0715893,12.85154859,95.95,6,,,,8.5281,,,,,,,,1100100011,10.2320/matertrans1989.30.947
73.5,13.5,0,0,9,0,0,0,0,0,1,0,0,3,0,0,0,0,0,0,0,0,0,0,0,778,3600,,,,0,0,,13.5,9,0,1,3,0.183673469,0.12244898,0,0.040816327,0.013605442,3,4.5,13.5,3,9,0,0,35.38507627,10.77821289,196.966569,3,33.5861886,10.40975436,50.9415,5,,,,4.5968,,,,,,,,1100100011,10.2320/matertrans1989.30.947
73.5,13.5,0,0,9,0,0,0,1,0,0,0,0,0,0,0,3,0,0,0,0,0,0,0,0,828,3600,,,,0,0,,13.5,9,0,1,3,0.183673469,0.12244898,0,0.040816327,0.013605442,3,4.5,13.5,3,9,0,0,20.47747469,7.484870061,63.546,2,52.13963205,13.95656817,92.90637,5,,,,3.0972,,,,,,,,1100100011,10.2320/matertrans1989.30.947
73.5,13.5,0,0,9,0,0,0,0,0,1,0,0,0,0,0,3,0,0,0,0,0,0,0,0,878,3600,,,,0,0,,13.5,9,0,1,3,0.183673469,0.12244898,0,0.040816327,0.013605442,3,4.5,13.5,3,9,0,0,35.38507627,10.77821289,196.966569,3,52.13963205,13.95656817,92.90637,5,,,,2.1109,,,,,,,,1100100011,10.2320/matertrans1989.30.947
72.5,18.5,0,0,5,0,0,0,1,0,0,0,0,0,0,0,3,0,0,0,0,0,0,0,0,813,3600,,,,0,0,23,18.5,5,0,1,3,0.255172414,0.068965517,0,0.04137931,0.013793103,3,6.166666667,18.5,1.666666667,5,0,0,20.47747469,7.484870061,63.546,2,52.13963205,13.95656817,92.90637,5,,,,,,,,,,1.157836668,,1100100011,10.4028/www.scientific.net/JMNM.1.135
72.5,16.5,0,0,7,0,0,0,1,0,0,0,0,0,0,0,3,0,0,0,0,0,0,0,0,813,3600,,,,0,0,23,16.5,7,0,1,3,0.227586207,0.096551724,0,0.04137931,0.013793103,3,5.5,16.5,2.333333333,7,0,0,20.47747469,7.484870061,63.546,2,52.13963205,13.95656817,92.90637,5,,,,,,,,,,1.191067941,,1100100011,10.4028/www.scientific.net/JMNM.1.135
73.5,17.5,0,0,5,0,0,0,1,0,0,0,0,0,0,0,3,0,0,0,0,0,0,0,0,813,3600,,,,0,0,23,17.5,5,0,1,3,0.238095238,0.068027211,0,0.040816327,0.013605442,3,5.833333333,17.5,1.666666667,5,0,0,20.47747469,7.484870061,63.546,2,52.13963205,13.95656817,92.90637,5,,,,,,,,,,1.196389168,,1100100011,10.4028/www.scientific.net/JMNM.1.135
73.5,15.5,0,0,7,0,0,0,1,0,0,0,0,0,0,0,3,0,0,0,0,0,0,0,0,813,3600,,,,0,0,23,15.5,7,0,1,3,0.210884354,0.095238095,0,0.040816327,0.013605442,3,5.166666667,15.5,2.333333333,7,0,0,20.47747469,7.484870061,63.546,2,52.13963205,13.95656817,92.90637,5,,,,,,,,,,1.22815288,,1100100011,10.4028/www.scientific.net/JMNM.1.135
73.5,14.5,0,0,8,0,0,0,1,0,0,0,0,0,0,0,3,0,0,0,0,0,0,0,0,813,3600,,,,0,0,23,14.5,8,0,1,3,0.197278912,0.108843537,0,0.040816327,0.013605442,3,4.833333333,14.5,2.666666667,8,0,0,20.47747469,7.484870061,63.546,2,52.13963205,13.95656817,92.90637,5,,,,,,,,,,1.24826585,,1100100011,10.4028/www.scientific.net/JMNM.1.135
75.5,10.5,0,0,10,0,0,0,1,0,0,0,0,0,0,0,3,0,0,0,0,0,0,0,0,813,3600,,,,0,0,23,10.5,10,0,1,3,0.139072848,0.132450331,0,0.039735099,0.013245033,3,3.5,10.5,3.333333333,10,0,0,20.47747469,7.484870061,63.546,2,52.13963205,13.95656817,92.90637,5,,,,,,,,,,1.3554,,1100100011,10.4028/www.scientific.net/JMNM.1.135
71.5,13.5,0,0,9,0,0,0,1,0,0,0,0,0,0,0,5,0,0,0,0,0,0,0,0,753,3600,,,,0,0,23,13.5,9,0,1,5,0.188811189,0.125874126,0,0.06993007,0.013986014,5,2.7,13.5,1.8,9,0,0,20.47747469,7.484870061,63.546,2,52.13963205,13.95656817,92.90637,5,,,,,,,,,22,,,1100100011,10.4028/www.scientific.net/JMNM.1.135
73.5,13.5,0,0,9,0,0,0,1,0,0,0,0,0,0,0,3,0,0,0,0,0,0,0,0,753,3600,,,,0,0,23,13.5,9,0,1,3,0.183673469,0.12244898,0,0.040816327,0.013605442,3,4.5,13.5,3,9,0,0,20.47747469,7.484870061,63.546,2,52.13963205,13.95656817,92.90637,5,,,,,,,,,29.9,,,1100100011,10.4028/www.scientific.net/JMNM.1.135
74.5,13.5,0,0,9,0,0,0,1,0,0,0,0,0,0,0,2,0,0,0,0,0,0,0,0,753,3600,,,,0,0,23,13.5,9,0,1,2,0.181208054,0.120805369,0,0.026845638,0.013422819,2,6.75,13.5,4.5,9,0,0,20.47747469,7.484870061,63.546,2,52.13963205,13.95656817,92.90637,5,,,,,,,,,31.2,,,1100100011,10.4028/www.scientific.net/JMNM.1.135
71.5,13.5,0,0,9,0,0,0,1,0,0,0,0,0,0,0,5,0,0,0,0,0,0,0,0,773,3600,,,,0,0,23,13.5,9,0,1,5,0.188811189,0.125874126,0,0.06993007,0.013986014,5,2.7,13.5,1.8,9,0,0,20.47747469,7.484870061,63.546,2,52.13963205,13.95656817,92.90637,5,,,,,,,,,17.8,,,1100100011,10.4028/www.scientific.net/JMNM.1.135
73.5,13.5,0,0,9,0,0,0,1,0,0,0,0,0,0,0,3,0,0,0,0,0,0,0,0,773,3600,,,,0,0,23,13.5,9,0,1,3,0.183673469,0.12244898,0,0.040816327,0.013605442,3,4.5,13.5,3,9,0,0,20.47747469,7.484870061,63.546,2,52.13963205,13.95656817,92.90637,5,,,,,,,,,18,,,1100100011,10.4028/www.scientific.net/JMNM.1.135
74.5,13.5,0,0,9,0,0,0,1,0,0,0,0,0,0,0,2,0,0,0,0,0,0,0,0,773,3600,,,,0,0,23,13.5,9,0,1,2,0.181208054,0.120805369,0,0.026845638,0.013422819,2,6.75,13.5,4.5,9,0,0,20.47747469,7.484870061,63.546,2,52.13963205,13.95656817,92.90637,5,,,,,,,,,12.8,,,1100100011,10.4028/www.scientific.net/JMNM.1.135
75.5,10.5,0,0,10,0,0,0,1,0,0,0,0,0,0,0,3,0,0,0,0,0,0,0,0,773,3600,,,,0,0,23,10.5,10,0,1,3,0.139072848,0.132450331,0,0.039735099,0.013245033,3,3.5,10.5,3.333333333,10,0,0,20.47747469,7.484870061,63.546,2,52.13963205,13.95656817,92.90637,5,,,,,,,,,5.468037108,,,1100100011,10.4028/www.scientific.net/JMNM.1.135
73.5,14.5,0,0,8,0,0,0,1,0,0,0,0,0,0,0,3,0,0,0,0,0,0,0,0,773,3600,,,,0,0,23,14.5,8,0,1,3,0.197278912,0.108843537,0,0.040816327,0.013605442,3,4.833333333,14.5,2.666666667,8,0,0,20.47747469,7.484870061,63.546,2,52.13963205,13.95656817,92.90637,5,,,,,,,,,0.610792862,,,1100100011,10.4028/www.scientific.net/JMNM.1.135
73.5,15.5,0,0,7,0,0,0,1,0,0,0,0,0,0,0,3,0,0,0,0,0,0,0,0,773,3600,,,,0,0,23,15.5,7,0,1,3,0.210884354,0.095238095,0,0.040816327,0.013605442,3,5.166666667,15.5,2.333333333,7,0,0,20.47747469,7.484870061,63.546,2,52.13963205,13.95656817,92.90637,5,,,,,,,,,-0.246273953,,,1100100011,10.4028/www.scientific.net/JMNM.1.135
72.5,16.5,0,0,7,0,0,0,1,0,0,0,0,0,0,0,3,0,0,0,0,0,0,0,0,773,3600,,,,0,0,23,16.5,7,0,1,3,0.227586207,0.096551724,0,0.04137931,0.013793103,3,5.5,16.5,2.333333333,7,0,0,20.47747469,7.484870061,63.546,2,52.13963205,13.95656817,92.90637,5,,,,,,,,,-0.60184528,,,1100100011,10.4028/www.scientific.net/JMNM.1.135
73.5,17.5,0,0,5,0,0,0,1,0,0,0,0,0,0,0,3,0,0,0,0,0,0,0,0,773,3600,,,,0,0,23,17.5,5,0,1,3,0.238095238,0.068027211,0,0.040816327,0.013605442,3,5.833333333,17.5,1.666666667,5,0,0,20.47747469,7.484870061,63.546,2,52.13963205,13.95656817,92.90637,5,,,,,,,,,-1.859931055,,,1100100011,10.4028/www.scientific.net/JMNM.1.135
72.5,18.5,0,0,5,0,0,0,1,0,0,0,0,0,0,0,3,0,0,0,0,0,0,0,0,773,3600,,,,0,0,23,18.5,5,0,1,3,0.255172414,0.068965517,0,0.04137931,0.013793103,3,6.166666667,18.5,1.666666667,5,0,0,20.47747469,7.484870061,63.546,2,52.13963205,13.95656817,92.90637,5,,,,,,,,,-2.498529859,,,1100100011,10.4028/www.scientific.net/JMNM.1.135
71.5,13.5,0,0,9,0,0,0,1,0,0,0,0,0,0,0,5,0,0,0,0,0,0,0,0,793,3600,,,,0,0,23,13.5,9,0,1,5,0.188811189,0.125874126,0,0.06993007,0.013986014,5,2.7,13.5,1.8,9,0,0,20.47747469,7.484870061,63.546,2,52.13963205,13.95656817,92.90637,5,,,,,,,,,16,,,1100100011,10.4028/www.scientific.net/JMNM.1.135
73.5,13.5,0,0,9,0,0,0,1,0,0,0,0,0,0,0,3,0,0,0,0,0,0,0,0,793,3600,,,,0,0,23,13.5,9,0,1,3,0.183673469,0.12244898,0,0.040816327,0.013605442,3,4.5,13.5,3,9,0,0,20.47747469,7.484870061,63.546,2,52.13963205,13.95656817,92.90637,5,,,,,,,,,8.67,,,1100100011,10.4028/www.scientific.net/JMNM.1.135
74.5,13.5,0,0,9,0,0,0,1,0,0,0,0,0,0,0,2,0,0,0,0,0,0,0,0,793,3600,,,,0,0,23,13.5,9,0,1,2,0.181208054,0.120805369,0,0.026845638,0.013422819,2,6.75,13.5,4.5,9,0,0,20.47747469,7.484870061,63.546,2,52.13963205,13.95656817,92.90637,5,,,,,,,,,7.75,,,1100100011,10.4028/www.scientific.net/JMNM.1.135
71.5,13.5,0,0,9,0,0,0,1,0,0,0,0,0,0,0,5,0,0,0,0,0,0,0,0,803,3600,,,,0,0,23,13.5,9,0,1,5,0.188811189,0.125874126,0,0.06993007,0.013986014,5,2.7,13.5,1.8,9,0,0,20.47747469,7.484870061,63.546,2,52.13963205,13.95656817,92.90637,5,,,,,,,,,11.2,,,1100100011,10.4028/www.scientific.net/JMNM.1.135
73.5,13.5,0,0,9,0,0,0,1,0,0,0,0,0,0,0,3,0,0,0,0,0,0,0,0,803,3600,,,,0,0,23,13.5,9,0,1,3,0.183673469,0.12244898,0,0.040816327,0.013605442,3,4.5,13.5,3,9,0,0,20.47747469,7.484870061,63.546,2,52.13963205,13.95656817,92.90637,5,,,,,,,,,6.44,,,1100100011,10.4028/www.scientific.net/JMNM.1.135
74.5,13.5,0,0,9,0,0,0,1,0,0,0,0,0,0,0,2,0,0,0,0,0,0,0,0,803,3600,,,,0,0,23,13.5,9,0,1,2,0.181208054,0.120805369,0,0.026845638,0.013422819,2,6.75,13.5,4.5,9,0,0,20.47747469,7.484870061,63.546,2,52.13963205,13.95656817,92.90637,5,,,,,,,,,4.06,,,1100100011,10.4028/www.scientific.net/JMNM.1.135
73.5,13.5,0,0,9,0,0,0,1,0,0,0,0,0,0,0,1.5,1.5,0,0,0,0,0,0,0,813,3600,,,,0,0,19,13.5,9,0,1,3,0.183673469,0.12244898,0,0.040816327,0.013605442,3,4.5,13.5,3,9,0,0,20.47747469,7.484870061,63.546,2,49.10561067,13.40405838,94.428185,5.5,,,,,,,,,1.8,1.21,,1100100011,doi:10.1016/j.jmmm.2010.05.025
73.5,13.5,0,0,9,0,0,0,1,0,0,0,0,0,0,0,1,2,0,0,0,0,0,0,0,813,3600,,,,0,0,19,13.5,9,0,1,3,0.183673469,0.12244898,0,0.040816327,0.013605442,3,4.5,13.5,3,9,0,0,20.47747469,7.484870061,63.546,2,48.09427021,13.21988845,94.94,5.666666667,,,,,,,,,2.6,1.21,,1100100011,doi:10.1016/j.jmmm.2010.05.025
73.5,13.5,0,0,9,0,0,0,1,0,0,0,0,0,0,0,3,0,0,0,0,0,0,0,0,813,3600,,,,0,0,19,13.5,9,0,1,3,0.183673469,0.12244898,0,0.040816327,0.013605442,3,4.5,13.5,3,9,0,0,20.47747469,7.484870061,63.546,2,52.13963205,13.95656817,92.90637,5,,,,,,,,,2,1.22,,1100100011,doi:10.1016/j.jmmm.2010.05.025
73.5,13.6,0,0,9.1,0,0,0,0.8,0,0,0,0,0,0,0,0,3,0,0,0,0,0,0,0,813,3600,,,,0,0,19,13.6,9.1,0,0.8,3,0.185034014,0.123809524,0,0.040816327,0.010884354,3.75,4.533333333,17,3.033333333,11.375,0,0,20.47747469,7.484870061,63.546,2,46.0715893,12.85154859,95.95,6,,,,,,,,,1.8,1.24,,1100100011,doi:10.1016/j.jmmm.2010.05.025
84,0,0,0,8,0,0,0,1,0,0,0,0,0,0,0,7,0,0,0,0,0,0,0,0,1020,3600,,688,1019,0,0,20,0,8,0,1,7,0,0.095238095,0,0.083333333,0.011904762,7,0,0,1.142857143,8,0,0,20.47747469,7.484870061,63.546,2,52.13963205,13.95656817,92.90637,5,,332,1,,,,,87.58909926,,1.619895009,,1000100011,http://iopscience.iop.org/article/10.1143/JJAP.30.L1729/meta
84,0,0,0,8,0,0,0,1,0,0,0,0,0,0,0,7,0,0,0,0,0,0,0,0,573,3600,,688,1019,0,0,20,0,8,0,1,7,0,0.095238095,0,0.083333333,0.011904762,7,0,0,1.142857143,8,0,0,20.47747469,7.484870061,63.546,2,52.13963205,13.95656817,92.90637,5,,-115,-446,,,,,144.3709981,,0.399634814,,1000100011,http://iopscience.iop.org/article/10.1143/JJAP.30.L1729/meta
82,0,0,0,10,0,0,0,1,0,0,0,7,0,0,0,0,0,0,0,0,0,0,0,0,973,3600,,688,975,0,0,20,0,10,0,1,7,0,0.12195122,0,0.085365854,0.012195122,7,0,0,1.428571429,10,0,0,20.47747469,7.484870061,63.546,2,36.61933005,11.02741189,47.867,4,,285,-2,,,,,236.878894,,1.724330493,,1000100011,http://iopscience.iop.org/article/10.1143/JJAP.30.L1729/meta
82,0,0,0,10,0,0,0,1,0,0,0,0,0,0,0,0,0,0,7,0,0,0,0,0,973,3600,,720,1016,0,0,20,0,10,0,1,7,0,0.12195122,0,0.085365854,0.012195122,7,0,0,1.428571429,10,0,0,20.47747469,7.484870061,63.546,2,53.73563411,14.23994304,180.94788,5,,253,-43,,,,,460.985358,,1.477579124,,1000100011,http://iopscience.iop.org/article/10.1143/JJAP.30.L1729/meta
84,0,0,0,8,0,0,0,1,0,0,0,0,0,0,0,7,0,0,0,0,0,0,0,0,673,3600,,688,1019,0,0,20,0,8,0,1,7,0,0.095238095,0,0.083333333,0.011904762,7,0,0,1.142857143,8,0,0,20.47747469,7.484870061,63.546,2,52.13963205,13.95656817,92.90637,5,,-15,-346,,,,,536.4940198,,0.593373402,,1000100011,http://iopscience.iop.org/article/10.1143/JJAP.30.L1729/meta
84,0,0,0,8,0,0,0,1,0,0,0,0,0,0,0,7,0,0,0,0,0,0,0,0,623,3600,,688,1019,0,0,20,0,8,0,1,7,0,0.095238095,0,0.083333333,0.011904762,7,0,0,1.142857143,8,0,0,20.47747469,7.484870061,63.546,2,52.13963205,13.95656817,92.90637,5,,-65,-396,,,,,640.0476347,,0.420747109,,1000100011,http://iopscience.iop.org/article/10.1143/JJAP.30.L1729/meta
82,0,0,0,10,0,0,0,1,0,0,0,0,0,0,0,0,0,0,7,0,0,0,0,0,573,3600,,720,1016,0,0,20,0,10,0,1,7,0,0.12195122,0,0.085365854,0.012195122,7,0,0,1.428571429,10,0,0,20.47747469,7.484870061,63.546,2,53.73563411,14.23994304,180.94788,5,,-147,-443,,,,,3186.085846,,0.672375228,,1000100011,http://iopscience.iop.org/article/10.1143/JJAP.30.L1729/meta
82,0,0,0,10,0,0,0,1,0,0,0,7,0,0,0,0,0,0,0,0,0,0,0,0,673,3600,,688,975,0,0,20,0,10,0,1,7,0,0.12195122,0,0.085365854,0.012195122,7,0,0,1.428571429,10,0,0,20.47747469,7.484870061,63.546,2,36.61933005,11.02741189,47.867,4,,-15,-302,,,,,3762.189123,,1.02194157,,1000100011,http://iopscience.iop.org/article/10.1143/JJAP.30.L1729/meta
82,0,0,0,10,0,0,0,1,0,0,0,0,0,0,0,0,0,0,7,0,0,0,0,0,623,3600,,720,1016,0,0,20,0,10,0,1,7,0,0.12195122,0,0.085365854,0.012195122,7,0,0,1.428571429,10,0,0,20.47747469,7.484870061,63.546,2,53.73563411,14.23994304,180.94788,5,,-97,-393,,,,,5064.030652,,0.676164029,,1000100011,http://iopscience.iop.org/article/10.1143/JJAP.30.L1729/meta
82,0,0,0,10,0,0,0,1,0,0,0,7,0,0,0,0,0,0,0,0,0,0,0,0,573,3600,,688,975,0,0,20,0,10,0,1,7,0,0.12195122,0,0.085365854,0.012195122,7,0,0,1.428571429,10,0,0,20.47747469,7.484870061,63.546,2,36.61933005,11.02741189,47.867,4,,-115,-402,,,,,5858.804646,,0.793586427,,1000100011,http://iopscience.iop.org/article/10.1143/JJAP.30.L1729/meta
82,0,0,0,10,0,0,0,1,0,0,0,0,0,0,0,0,0,0,7,0,0,0,0,0,673,3600,,720,1016,0,0,20,0,10,0,1,7,0,0.12195122,0,0.085365854,0.012195122,7,0,0,1.428571429,10,0,0,20.47747469,7.484870061,63.546,2,53.73563411,14.23994304,180.94788,5,,-47,-343,,,,,6434.907924,,0.697268716,,1000100011,http://iopscience.iop.org/article/10.1143/JJAP.30.L1729/meta
82,0,0,0,10,0,0,0,1,0,0,0,0,0,0,0,0,0,0,7,0,0,0,0,0,723,3600,,720,1016,0,0,20,0,10,0,1,7,0,0.12195122,0,0.085365854,0.012195122,7,0,0,1.428571429,10,0,0,20.47747469,7.484870061,63.546,2,53.73563411,14.23994304,180.94788,5,,3,-293,,,,,7759.876426,,0.99543518,,1000100011,http://iopscience.iop.org/article/10.1143/JJAP.30.L1729/meta
82,0,0,0,10,0,0,0,1,0,0,0,7,0,0,0,0,0,0,0,0,0,0,0,0,623,3600,,688,975,0,0,20,0,10,0,1,7,0,0.12195122,0,0.085365854,0.012195122,7,0,0,1.428571429,10,0,0,20.47747469,7.484870061,63.546,2,36.61933005,11.02741189,47.867,4,,-65,-352,,,,,7828.912169,,0.806040779,,1000100011,http://iopscience.iop.org/article/10.1143/JJAP.30.L1729/meta
82,0,0,0,10,0,0,0,1,0,0,0,7,0,0,0,0,0,0,0,0,0,0,0,0,923,3600,,688,975,0,0,20,0,10,0,1,7,0,0.12195122,0,0.085365854,0.012195122,7,0,0,1.428571429,10,0,0,20.47747469,7.484870061,63.546,2,36.61933005,11.02741189,47.867,4,,235,-52,4.9,,,,11000,,1.556048387,,1000100011,http://iopscience.iop.org/article/10.1143/JJAP.30.L1729/meta
82,0,0,0,10,0,0,0,1,0,0,0,0,0,0,0,0,0,0,7,0,0,0,0,0,923,3600,,720,1016,0,0,20,0,10,0,1,7,0,0.12195122,0,0.085365854,0.012195122,7,0,0,1.428571429,10,0,0,20.47747469,7.484870061,63.546,2,53.73563411,14.23994304,180.94788,5,,203,-93,,,,,11000,,1.469468959,,1000100011,http://iopscience.iop.org/article/10.1143/JJAP.30.L1729/meta
82,0,0,0,10,0,0,0,1,0,0,0,0,0,0,0,0,0,0,7,0,0,0,0,0,773,3600,,720,1016,0,0,20,0,10,0,1,7,0,0.12195122,0,0.085365854,0.012195122,7,0,0,1.428571429,10,0,0,20.47747469,7.484870061,63.546,2,53.73563411,14.23994304,180.94788,5,,53,-243,,,,,11296.75014,,1.289265064,,1000100011,http://iopscience.iop.org/article/10.1143/JJAP.30.L1729/meta
82,0,0,0,10,0,0,0,1,0,0,0,0,0,0,0,0,0,0,7,0,0,0,0,0,823,3600,,720,1016,0,0,20,0,10,0,1,7,0,0.12195122,0,0.085365854,0.012195122,7,0,0,1.428571429,10,0,0,20.47747469,7.484870061,63.546,2,53.73563411,14.23994304,180.94788,5,,103,-193,,,,,11515.59345,,,,1000100011,http://iopscience.iop.org/article/10.1143/JJAP.30.L1729/meta
82,0,0,0,10,0,0,0,1,0,0,0,0,0,0,0,0,0,0,7,0,0,0,0,0,873,3600,,720,1016,0,0,20,0,10,0,1,7,0,0.12195122,0,0.085365854,0.012195122,7,0,0,1.428571429,10,0,0,20.47747469,7.484870061,63.546,2,53.73563411,14.23994304,180.94788,5,,153,-143,,,,,12103.08762,,1.422375228,,1000100011,http://iopscience.iop.org/article/10.1143/JJAP.30.L1729/meta
84,0,0,0,8,0,0,0,1,0,0,0,0,0,0,0,7,0,0,0,0,0,0,0,0,723,3600,,688,1019,0,0,20,0,8,0,1,7,0,0.095238095,0,0.083333333,0.011904762,7,0,0,1.142857143,8,0,0,20.47747469,7.484870061,63.546,2,52.13963205,13.95656817,92.90637,5,,35,-296,,,,,12183.85944,,1.211883749,,1000100011,http://iopscience.iop.org/article/10.1143/JJAP.30.L1729/meta
84,0,0,0,8,0,0,0,1,0,0,0,0,0,0,0,7,0,0,0,0,0,0,0,0,973,3600,,688,1019,0,0,20,0,8,0,1,7,0,0.095238095,0,0.083333333,0.011904762,7,0,0,1.142857143,8,0,0,20.47747469,7.484870061,63.546,2,52.13963205,13.95656817,92.90637,5,,285,-46,8.6,,,,13000,,1.572816494,,1000100011,http://iopscience.iop.org/article/10.1143/JJAP.30.L1729/meta
84,0,0,0,8,0,0,0,1,0,0,0,0,0,0,0,7,0,0,0,0,0,0,0,0,773,3600,,688,1019,0,0,20,0,8,0,1,7,0,0.095238095,0,0.083333333,0.011904762,7,0,0,1.142857143,8,0,0,20.47747469,7.484870061,63.546,2,52.13963205,13.95656817,92.90637,5,,85,-246,,,,,13147.34886,,,,1000100011,http://iopscience.iop.org/article/10.1143/JJAP.30.L1729/meta
82,0,0,0,10,0,0,0,1,0,0,0,7,0,0,0,0,0,0,0,0,0,0,0,0,873,3600,,688,975,0,0,20,0,10,0,1,7,0,0.12195122,0,0.085365854,0.012195122,7,0,0,1.428571429,10,0,0,20.47747469,7.484870061,63.546,2,36.61933005,11.02741189,47.867,4,,185,-102,,,,,14131,,,,1000100011,http://iopscience.iop.org/article/10.1143/JJAP.30.L1729/meta
