Repository: yuhaowang2018/Machine_learning_approach_to_Iron_based_soft_magnetic_nanocrystalline_materials_design

"MachineLearningWorkflow.ows" is the "Orange" file that used to do preliminary screening for suitable machine learning model

"LeagningResults.ipynb" is the python notebook to visualize the results.

File: Machine learning model/LearningDatabase7-26.csv (part 4 of 10)
Fe,Si,C,Al,B,P,Ga,Ge,Cu,Ag,Au,Zn,Ti,V,Cr,Zr,Nb,Mo,Hf,Ta,W,Ce,Pr,Gd,U,Annealing temperature (K),Annealing Time (s),Primary Crystallization Onset (K),Primary Crystallization Peak (K),Secondary Crystallization Peak (K),Longitudinal Annealing field,Transverse Annealing field,Ribbon Thickness (um),Total SiCAl,Total BP,Total GaGe,Total Late Transition,Total Early Transition,Relative to Fe SiCAl,Relative to Fe BP,Relative to Fe GaGe,Relative to Fe Early,Relative to Fe Late,Relative to Late Early,Relative to Early SiCAl,Relative to Late SiCAl,Relative to Early BP,Relative to Late BP,Relative to Early GaGe,Relative to Late GaGe,Late Weighted Volume,Late Weighted Area,Late Weighted Mass,Late Mean Electrons,Early Weighted Volume,Early Weighted Area,Early Weighted Mass,Early Mean Electrons,Delta T0,Delta T1,Delta T2,Coercivity,Curie Temp,Core Loss,Electrical Resistivity,Permeability,Magnetostriction,Magnetic Saturation,Grain Diameter,Composition ID,Reference DOI
84,0,0,0,8,0,0,0,1,0,0,0,0,0,0,0,7,0,0,0,0,0,0,0,0,923,3600,,688,1019,0,0,20,0,8,0,1,7,0,0.095238095,0,0.083333333,0.011904762,7,0,0,1.142857143,8,0,0,20.47747469,7.484870061,63.546,2,52.13963205,13.95656817,92.90637,5,,235,-96,,,,,14269.08407,,,,1000100011,http://iopscience.iop.org/article/10.1143/JJAP.30.L1729/meta
84,0,0,0,8,0,0,0,1,0,0,0,0,0,0,0,7,0,0,0,0,0,0,0,0,873,3600,,688,1019,0,0,20,0,8,0,1,7,0,0.095238095,0,0.083333333,0.011904762,7,0,0,1.142857143,8,0,0,20.47747469,7.484870061,63.546,2,52.13963205,13.95656817,92.90637,5,,185,-146,,,,,14272.64281,,1.556580949,,1000100011,http://iopscience.iop.org/article/10.1143/JJAP.30.L1729/meta
84,0,0,0,8,0,0,0,1,0,0,0,0,0,0,0,7,0,0,0,0,0,0,0,0,823,3600,,688,1019,0,0,20,0,8,0,1,7,0,0.095238095,0,0.083333333,0.011904762,7,0,0,1.142857143,8,0,0,20.47747469,7.484870061,63.546,2,52.13963205,13.95656817,92.90637,5,,135,-196,8.9,,,,16000,,1.487865186,,1000100011,http://iopscience.iop.org/article/10.1143/JJAP.30.L1729/meta
82,0,0,0,10,0,0,0,1,0,0,0,7,0,0,0,0,0,0,0,0,0,0,0,0,823,3600,,688,975,0,0,20,0,10,0,1,7,0,0.12195122,0,0.085365854,0.012195122,7,0,0,1.428571429,10,0,0,20.47747469,7.484870061,63.546,2,36.61933005,11.02741189,47.867,4,,135,-152,,,,,16446,,1.474870663,,1000100011,http://iopscience.iop.org/article/10.1143/JJAP.30.L1729/meta
82,0,0,0,10,0,0,0,1,0,0,0,7,0,0,0,0,0,0,0,0,0,0,0,0,773,3600,,688,975,0,0,20,0,10,0,1,7,0,0.12195122,0,0.085365854,0.012195122,7,0,0,1.428571429,10,0,0,20.47747469,7.484870061,63.546,2,36.61933005,11.02741189,47.867,4,,85,-202,,,,,18716,,,,1000100011,http://iopscience.iop.org/article/10.1143/JJAP.30.L1729/meta
82,0,0,0,10,0,0,0,1,0,0,0,7,0,0,0,0,0,0,0,0,0,0,0,0,723,3600,,688,975,0,0,20,0,10,0,1,7,0,0.12195122,0,0.085365854,0.012195122,7,0,0,1.428571429,10,0,0,20.47747469,7.484870061,63.546,2,36.61933005,11.02741189,47.867,4,,35,-252,3.5,,,,20000,,1.385042605,,1000100011,http://iopscience.iop.org/article/10.1143/JJAP.30.L1729/meta
66.5,13.5,0,0,9,0,0,0,1,0,0,0,0,0,0,0,3,0,0,0,0,7,0,0,0,823,3600,,,,0,0,,13.5,9,0,1,10,0.203007519,0.135338346,0,0.15037594,0.015037594,10,1.35,13.5,0.9,9,0,0,20.47747469,7.484870061,63.546,2,87.35944437,19.51370595,125.953,3.6,,,,42,,,,,,0.9,,1100100011,http://phys.ipme.nw.ru/e-journals/RAMS/no_61808/pavlik.pdf
68.5,13.5,0,0,9,0,0,0,1,0,0,0,0,0,0,0,3,0,0,0,0,5,0,0,0,823,3600,,,,0,0,,13.5,9,0,1,8,0.197080292,0.131386861,0,0.116788321,0.01459854,8,1.6875,13.5,1.125,9,0,0,20.47747469,7.484870061,63.546,2,83.58589305,18.91829833,122.4124,3.75,,,,35,,,,,,1.1,,1100100011,http://phys.ipme.nw.ru/e-journals/RAMS/no_61808/pavlik.pdf
70.5,13.5,0,0,9,0,0,0,1,0,0,0,0,0,0,0,3,0,0,0,0,3,0,0,0,823,3600,,,,0,0,,13.5,9,0,1,6,0.191489362,0.127659574,0,0.085106383,0.014184397,6,2.25,13.5,1.5,9,0,0,20.47747469,7.484870061,63.546,2,77.29664085,17.9259523,116.5112,4,,,,33,,,,,,1.2,,1100100011,http://phys.ipme.nw.ru/e-journals/RAMS/no_61808/pavlik.pdf
78,0.5,9,0,0,9,0,3,0.5,0,0,0,0,0,0,0,0,0,0,0,0,0,0,0,0,623,18000,,,,0,0,,9.5,9,3,0.5,0,0.121794872,0.115384615,0.038461538,0,0.006410256,0,,19,,18,,6,20.47747469,7.484870061,63.546,2,0,0,0,0,,,,11.11111111,,,,1644.2,,,,1110010110,https://aip.scitation.org/doi/abs/10.1063/1.350008
78,0.5,8,0,0,10,0,3,0.5,0,0,0,0,0,0,0,0,0,0,0,0,0,0,0,0,623,18000,,,,0,0,,8.5,10,3,0.5,0,0.108974359,0.128205128,0.038461538,0,0.006410256,0,,17,,20,,6,20.47747469,7.484870061,63.546,2,0,0,0,0,,,,7.222222222,,,,,,,,1110010110,https://aip.scitation.org/doi/abs/10.1063/1.350008
78,0.5,7,0,0,11,0,3,0.5,0,0,0,0,0,0,0,0,0,0,0,0,0,0,0,0,623,18000,,,,0,0,,7.5,11,3,0.5,0,0.096153846,0.141025641,0.038461538,0,0.006410256,0,,15,,22,,6,20.47747469,7.484870061,63.546,2,0,0,0,0,,,,4.228395062,,,,,,,,1110010110,https://aip.scitation.org/doi/abs/10.1063/1.350008
78,0.5,6,0,0,12,0,3,0.5,0,0,0,0,0,0,0,0,0,0,0,0,0,0,0,0,623,18000,,,,0,0,,6.5,12,3,0.5,0,0.083333333,0.153846154,0.038461538,0,0.006410256,0,,13,,24,,6,20.47747469,7.484870061,63.546,2,0,0,0,0,,,,3.209876543,,,,,,,,1110010110,https://aip.scitation.org/doi/abs/10.1063/1.350008
78,0.5,5,0,0,13,0,3,0.5,0,0,0,0,0,0,0,0,0,0,0,0,0,0,0,0,623,18000,,,,0,0,,5.5,13,3,0.5,0,0.070512821,0.166666667,0.038461538,0,0.006410256,0,,11,,26,,6,20.47747469,7.484870061,63.546,2,0,0,0,0,,,,2.530864198,,,,,,,,1110010110,https://aip.scitation.org/doi/abs/10.1063/1.350008
78,0.5,2,0,0,16,0,3,0.5,0,0,0,0,0,0,0,0,0,0,0,0,0,0,0,0,623,18000,,,,0,0,,2.5,16,3,0.5,0,0.032051282,0.205128205,0.038461538,0,0.006410256,0,,5,,32,,6,20.47747469,7.484870061,63.546,2,0,0,0,0,,,,1.820987654,,,,,,,,1110010110,https://aip.scitation.org/doi/abs/10.1063/1.350008
87,0,0,0,5,0,0,0,0,1,0,0,0,0,0,7,0,0,0,0,0,0,0,0,0,873,3600,788,812,,0,0,30,0,5,0,1,7,0,0.057471264,0,0.08045977,0.011494253,7,0,0,0.714285714,5,0,0,30.17339817,9.692061232,107.8682,1,58.71837826,15.10715557,91.224,4,85,61,,18.34331244,,,1.784777576,,-3.661971831,1.57716895,,1000100011,https://aip.scitation.org/doi/abs/10.1063/1.359284
87,0,0,0,5,0,0,0,0,1,0,0,0,0,0,7,0,0,0,0,0,0,0,0,0,673,3600,788,812,,0,0,30,0,5,0,1,7,0,0.057471264,0,0.08045977,0.011494253,7,0,0,0.714285714,5,0,0,30.17339817,9.692061232,107.8682,1,58.71837826,15.10715557,91.224,4,-115,-139,,11.14448896,,,3.517380519,,-2.802816901,0.58173516,,1000100011,https://aip.scitation.org/doi/abs/10.1063/1.359284
87,0,0,0,5,0,0,0,0,1,0,0,0,0,0,7,0,0,0,0,0,0,0,0,0,773,3600,788,812,,0,0,30,0,5,0,1,7,0,0.057471264,0,0.08045977,0.011494253,7,0,0,0.714285714,5,0,0,30.17339817,9.692061232,107.8682,1,58.71837826,15.10715557,91.224,4,-15,-39,,5.537296748,,,1.035695386,,-5.746478873,0.716894977,,1000100011,https://aip.scitation.org/doi/abs/10.1063/1.359284
87,0,0,0,5,0,0,0,0,1,0,0,0,0,0,7,0,0,0,0,0,0,0,0,0,473,3600,788,812,,0,0,30,0,5,0,1,7,0,0.057471264,0,0.08045977,0.011494253,7,0,0,0.714285714,5,0,0,30.17339817,9.692061232,107.8682,1,58.71837826,15.10715557,91.224,4,-315,-339,,2.376292283,,,3.304944601,,4.070422535,0.446575343,,1000100011,https://aip.scitation.org/doi/abs/10.1063/1.359284
87,0,0,0,5,0,0,0,0,1,0,0,0,0,0,7,0,0,0,0,0,0,0,0,0,573,3600,788,812,,0,0,30,0,5,0,1,7,0,0.057471264,0,0.08045977,0.011494253,7,0,0,0.714285714,5,0,0,30.17339817,9.692061232,107.8682,1,58.71837826,15.10715557,91.224,4,-215,-239,,0.747922403,,,4.405659831,,2.577464789,0.430136986,,1000100011,https://aip.scitation.org/doi/abs/10.1063/1.359284
73.5,13.5,0,0,9,0,0,0,1,0,0,0,0,0,0,0,0,3,0,0,0,0,0,0,0,811,3600,,779,851,0,0,20.5,13.5,9,0,1,3,0.183673469,0.12244898,0,0.040816327,0.013605442,3,4.5,13.5,3,9,0,0,20.47747469,7.484870061,63.546,2,46.0715893,12.85154859,95.95,6,,32,-40,176.3033175,,,,,,,,1100100011,https://doi.org/10.1002/pssa.201700074
73.5,13.5,0,0,9,0,0,0,1,0,0,0,0,0,0,0,0,3,0,0,0,0,0,0,0,811,2700,,779,851,0,0,20.5,13.5,9,0,1,3,0.183673469,0.12244898,0,0.040816327,0.013605442,3,4.5,13.5,3,9,0,0,20.47747469,7.484870061,63.546,2,46.0715893,12.85154859,95.95,6,,32,-40,150.2369668,,,,,,,,1100100011,https://doi.org/10.1002/pssa.201700074
73.5,13.5,0,0,9,0,0,0,1,0,0,0,0,0,0,0,0,3,0,0,0,0,0,0,0,811,1800,,779,851,0,0,20.5,13.5,9,0,1,3,0.183673469,0.12244898,0,0.040816327,0.013605442,3,4.5,13.5,3,9,0,0,20.47747469,7.484870061,63.546,2,46.0715893,12.85154859,95.95,6,,32,-40,80.09478673,,,,,,,,1100100011,https://doi.org/10.1002/pssa.201700074
73.5,13.5,0,0,9,0,0,0,1,0,0,0,0,0,0,0,0,3,0,0,0,0,0,0,0,811,900,,779,851,0,0,20.5,13.5,9,0,1,3,0.183673469,0.12244898,0,0.040816327,0.013605442,3,4.5,13.5,3,9,0,0,20.47747469,7.484870061,63.546,2,46.0715893,12.85154859,95.95,6,,32,-40,44.54976303,,,,,,1.34,,1100100011,https://doi.org/10.1002/pssa.201700074
73.5,13.5,0,0,9,0,0,0,1,0,0,0,0,0,0,0,1,2,0,0,0,0,0,0,0,838,3600,,806,896,0,0,20.5,13.5,9,0,1,3,0.183673469,0.12244898,0,0.040816327,0.013605442,3,4.5,13.5,3,9,0,0,20.47747469,7.484870061,63.546,2,48.09427021,13.21988845,94.94,5.666666667,,32,-58,33.45164609,,,,,,,,1100100011,https://doi.org/10.1002/pssa.201700074
73.5,13.5,0,0,9,0,0,0,1,0,0,0,0,0,0,0,1,2,0,0,0,0,0,0,0,838,2700,,806,896,0,0,20.5,13.5,9,0,1,3,0.183673469,0.12244898,0,0.040816327,0.013605442,3,4.5,13.5,3,9,0,0,20.47747469,7.484870061,63.546,2,48.09427021,13.21988845,94.94,5.666666667,,32,-58,7.309670782,,,,,,,,1100100011,https://doi.org/10.1002/pssa.201700074
73.5,13.5,0,0,9,0,0,0,1,0,0,0,0,0,0,0,1,2,0,0,0,0,0,0,0,838,1800,,806,896,0,0,20.5,13.5,9,0,1,3,0.183673469,0.12244898,0,0.040816327,0.013605442,3,4.5,13.5,3,9,0,0,20.47747469,7.484870061,63.546,2,48.09427021,13.21988845,94.94,5.666666667,,32,-58,4.140946502,,,,,,,,1100100011,https://doi.org/10.1002/pssa.201700074
73.5,13.5,0,0,9,0,0,0,1,0,0,0,0,0,0,0,2,1,0,0,0,0,0,0,0,847,3600,,813,918,0,0,20.5,13.5,9,0,1,3,0.183673469,0.12244898,0,0.040816327,0.013605442,3,4.5,13.5,3,9,0,0,20.47747469,7.484870061,63.546,2,50.11695113,13.58822831,93.92,5.333333333,,34,-71,3.456790123,,,,,,1.20414586,,1100100011,https://doi.org/10.1002/pssa.201700074
73.5,13.5,0,0,9,0,0,0,1,0,0,0,0,0,0,0,2,1,0,0,0,0,0,0,0,847,2700,,813,918,0,0,20.5,13.5,9,0,1,3,0.183673469,0.12244898,0,0.040816327,0.013605442,3,4.5,13.5,3,9,0,0,20.47747469,7.484870061,63.546,2,50.11695113,13.58822831,93.92,5.333333333,,34,-71,3.312757202,,,,,,1.210019161,,1100100011,https://doi.org/10.1002/pssa.201700074
73.5,13.5,0,0,9,0,0,0,1,0,0,0,0,0,0,0,2,1,0,0,0,0,0,0,0,847,1800,,813,918,0,0,20.5,13.5,9,0,1,3,0.183673469,0.12244898,0,0.040816327,0.013605442,3,4.5,13.5,3,9,0,0,20.47747469,7.484870061,63.546,2,50.11695113,13.58822831,93.92,5.333333333,,34,-71,2.628600823,,,,,,1.230748458,,1100100011,https://doi.org/10.1002/pssa.201700074
73.5,13.5,0,0,9,0,0,0,1,0,0,0,0,0,0,0,2,1,0,0,0,0,0,0,0,847,900,,813,918,0,0,20.5,13.5,9,0,1,3,0.183673469,0.12244898,0,0.040816327,0.013605442,3,4.5,13.5,3,9,0,0,20.47747469,7.484870061,63.546,2,50.11695113,13.58822831,93.92,5.333333333,,34,-71,2.556584362,,,,,,1.251592919,,1100100011,https://doi.org/10.1002/pssa.201700074
73.5,13.5,0,0,9,0,0,0,1,0,0,0,0,0,0,0,1,2,0,0,0,0,0,0,0,838,900,,806,896,0,0,20.5,13.5,9,0,1,3,0.183673469,0.12244898,0,0.040816327,0.013605442,3,4.5,13.5,3,9,0,0,20.47747469,7.484870061,63.546,2,48.09427021,13.21988845,94.94,5.666666667,,32,-58,2.520576132,,,,,,1.28,,1100100011,https://doi.org/10.1002/pssa.201700074
73.5,13.5,0,0,9,0,0,0,1,0,0,0,0,0,0,0,0,0,0,0,0,0,3,0,0,823,3600,,,,0,0,,13.5,9,0,1,3,0.183673469,0.12244898,0,0.040816327,0.013605442,3,4.5,13.5,3,9,0,0,20.47747469,7.484870061,63.546,2,101.2192817,21.71911712,140.90766,8,,,,,,,,,,,15,1100100011,https://doi.org/10.1007/s10582-004-0078-3
73.5,13.5,0,0,9,0,0,0,1,0,0,0,0,0,0,0,0,0,0,0,0,0,0,3,0,823,3600,,,,0,0,,13.5,9,0,1,3,0.183673469,0.12244898,0,0.040816327,0.013605442,3,4.5,13.5,3,9,0,0,20.47747469,7.484870061,63.546,2,84.9650181,19.32680669,157.25,3,,,,,,,,,,,15,1100100011,https://doi.org/10.1007/s10582-004-0078-3
73.5,13.5,0,0,9,0,0,0,0,1,0,0,0,0,0,0,3,0,0,0,0,0,0,0,0,823,3600,887,1068,,0,0,30,13.5,9,0,1,3,0.183673469,0.12244898,0,0.040816327,0.013605442,3,4.5,13.5,3,9,0,0,30.17339817,9.692061232,107.8682,1,52.13963205,13.95656817,92.90637,5,-64,-245,,4.32,,,,,,1.26,,1100100011,https://doi.org/10.1007/s11741-000-0017-x
73.5,13.5,0,0,9,0,0,0,0,1,0,0,0,0,0,0,3,0,0,0,0,0,0,0,0,773,3600,887,1068,,0,0,30,13.5,9,0,1,3,0.183673469,0.12244898,0,0.040816327,0.013605442,3,4.5,13.5,3,9,0,0,30.17339817,9.692061232,107.8682,1,52.13963205,13.95656817,92.90637,5,-114,-295,,1.86,,,,,,1.25,,1100100011,https://doi.org/10.1007/s11741-000-0017-x
82,0,0,0,10,8,0,0,0,0,0,0,0,0,0,0,0,0,0,0,0,0,0,0,0,723,600,,,,0,0,20,0,18,0,0,0,0,0.219512195,0,0,0,,,,,,,,0,0,0,0,0,0,0,0,,,,2540.143779,,,,,,1.724403954,,1000110000,https://doi.org/10.1016/j.jallcom.2010.12.104
80.8,0,0,0,10,8,0,0,1.2,0,0,0,0,0,0,0,0,0,0,0,0,0,0,0,0,748,600,,709,782,0,0,20,0,18,0,1.2,0,0,0.222772277,0,0,0.014851485,0,,0,,15,,0,20.47747469,7.484870061,63.546,2,0,0,0,0,,39,-34,1028.361358,,,,,,1.724302845,,1000110010,https://doi.org/10.1016/j.jallcom.2010.12.104
84.8,0,0,0,8,6,0,0,1.2,0,0,0,0,0,0,0,0,0,0,0,0,0,0,0,0,748,600,,663,796,0,0,20,0,14,0,1.2,0,0,0.16509434,0,0,0.014150943,0,,0,,11.66666667,,0,20.47747469,7.484870061,63.546,2,0,0,0,0,,85,-48,910.9911753,,,,,,1.770085271,,1000110010,https://doi.org/10.1016/j.jallcom.2010.12.104
82.8,0,0,0,9,7,0,0,1.2,0,0,0,0,0,0,0,0,0,0,0,0,0,0,0,0,748,600,,686,789,0,0,20,0,16,0,1.2,0,0,0.193236715,0,0,0.014492754,0,,0,,13.33333333,,0,20.47747469,7.484870061,63.546,2,0,0,0,0,,62,-41,845.5231563,,,,,,1.736350331,,1000110010,https://doi.org/10.1016/j.jallcom.2010.12.104
82,0,0,0,10,8,0,0,0,0,0,0,0,0,0,0,0,0,0,0,0,0,0,0,0,698,600,,,,0,0,20,0,18,0,0,0,0,0.219512195,0,0,0,,,,,,,,0,0,0,0,0,0,0,0,,,,152.1199713,,,,,,1.596794219,,1000110000,https://doi.org/10.1016/j.jallcom.2010.12.104
80.8,0,0,0,10,8,0,0,1.2,0,0,0,0,0,0,0,0,0,0,0,0,0,0,0,0,722,600,,709,782,0,0,20,0,18,0,1.2,0,0,0.222772277,0,0,0.014851485,0,,0,,15,,0,20.47747469,7.484870061,63.546,2,0,0,0,0,,13,-60,21.88169557,,,,,,1.661351745,,1000110010,https://doi.org/10.1016/j.jallcom.2010.12.104
84.8,0,0,0,8,6,0,0,1.2,0,0,0,0,0,0,0,0,0,0,0,0,0,0,0,0,723,600,,663,796,0,0,20,0,14,0,1.2,0,0,0.16509434,0,0,0.014150943,0,,0,,11.66666667,,0,20.47747469,7.484870061,63.546,2,0,0,0,0,,60,-73,18.50148031,,,,,,1.761351038,,1000110010,https://doi.org/10.1016/j.jallcom.2010.12.104
80.8,0,0,0,10,8,0,0,1.2,0,0,0,0,0,0,0,0,0,0,0,0,0,0,0,0,698,600,,709,782,0,0,20,0,18,0,1.2,0,0,0.222772277,0,0,0.014851485,0,,0,,15,,0,20.47747469,7.484870061,63.546,2,0,0,0,0,,-11,-84,13.10415154,,,,,,1.606432773,,1000110010,https://doi.org/10.1016/j.jallcom.2010.12.104
84.8,0,0,0,8,6,0,0,1.2,0,0,0,0,0,0,0,0,0,0,0,0,0,0,0,0,648,600,,663,796,0,0,20,0,14,0,1.2,0,0,0.16509434,0,0,0.014150943,0,,0,,11.66666667,,0,20.47747469,7.484870061,63.546,2,0,0,0,0,,-15,-148,12.62451129,,,,,,1.769686492,,1000110010,https://doi.org/10.1016/j.jallcom.2010.12.104
84.8,0,0,0,8,6,0,0,1.2,0,0,0,0,0,0,0,0,0,0,0,0,0,0,0,0,673,600,,663,796,0,0,20,0,14,0,1.2,0,0,0.16509434,0,0,0.014150943,0,,0,,11.66666667,,0,20.47747469,7.484870061,63.546,2,0,0,0,0,,10,-123,10,,,,,,1.779625544,,1000110010,https://doi.org/10.1016/j.jallcom.2010.12.104
84.8,0,0,0,8,6,0,0,1.2,0,0,0,0,0,0,0,0,0,0,0,0,0,0,0,0,698,600,,663,796,0,0,20,0,14,0,1.2,0,0,0.16509434,0,0,0.014150943,0,,0,,11.66666667,,0,20.47747469,7.484870061,63.546,2,0,0,0,0,,35,-98,9.544585771,,,,,,1.779524436,,1000110010,https://doi.org/10.1016/j.jallcom.2010.12.104
82.8,0,0,0,9,7,0,0,1.2,0,0,0,0,0,0,0,0,0,0,0,0,0,0,0,0,648,600,,686,789,0,0,20,0,16,0,1.2,0,0,0.193236715,0,0,0.014492754,0,,0,,13.33333333,,0,20.47747469,7.484870061,63.546,2,0,0,0,0,,-38,-141,9.19523331,,,,,,1.66326079,,1000110010,https://doi.org/10.1016/j.jallcom.2010.12.104
80.8,0,0,0,10,8,0,0,1.2,0,0,0,0,0,0,0,0,0,0,0,0,0,0,0,0,673,600,,709,782,0,0,20,0,18,0,1.2,0,0,0.222772277,0,0,0.014851485,0,,0,,15,,0,20.47747469,7.484870061,63.546,2,0,0,0,0,,-36,-109,5.93306836,,,,,,1.608140308,,1000110010,https://doi.org/10.1016/j.jallcom.2010.12.104
82.8,0,0,0,9,7,0,0,1.2,0,0,0,0,0,0,0,0,0,0,0,0,0,0,0,0,723,600,,686,789,0,0,20,0,16,0,1.2,0,0,0.193236715,0,0,0.014492754,0,,0,,13.33333333,,0,20.47747469,7.484870061,63.546,2,0,0,0,0,,37,-66,5.715905239,,,,,,1.712355054,,1000110010,https://doi.org/10.1016/j.jallcom.2010.12.104
82.8,0,0,0,9,7,0,0,1.2,0,0,0,0,0,0,0,0,0,0,0,0,0,0,0,0,698,600,,686,789,0,0,20,0,16,0,1.2,0,0,0.193236715,0,0,0.014492754,0,,0,,13.33333333,,0,20.47747469,7.484870061,63.546,2,0,0,0,0,,12,-91,4.69964201,,,,,,1.697195119,,1000110010,https://doi.org/10.1016/j.jallcom.2010.12.104
82.8,0,0,0,9,7,0,0,1.2,0,0,0,0,0,0,0,0,0,0,0,0,0,0,0,0,673,600,,686,789,0,0,20,0,16,0,1.2,0,0,0.193236715,0,0,0.014492754,0,,0,,13.33333333,,0,20.47747469,7.484870061,63.546,2,0,0,0,0,,-13,-116,3.722632824,,,,,,1.666372532,,1000110010,https://doi.org/10.1016/j.jallcom.2010.12.104
82,0,0,0,10,8,0,0,0,0,0,0,0,0,0,0,0,0,0,0,0,0,0,0,0,673,600,,,,0,0,20,0,18,0,0,0,0,0.219512195,0,0,0,,,,,,,,0,0,0,0,0,0,0,0,,,,3.455107295,,,,,,1.590871231,,1000110000,https://doi.org/10.1016/j.jallcom.2010.12.104
80.8,0,0,0,10,8,0,0,1.2,0,0,0,0,0,0,0,0,0,0,0,0,0,0,0,0,647,600,,709,782,0,0,20,0,18,0,1.2,0,0,0.222772277,0,0,0.014851485,0,,0,,15,,0,20.47747469,7.484870061,63.546,2,0,0,0,0,,-62,-135,2.108077824,,,,,,1.566474348,,1000110010,https://doi.org/10.1016/j.jallcom.2010.12.104
82,0,0,0,10,8,0,0,0,0,0,0,0,0,0,0,0,0,0,0,0,0,0,0,0,648,600,,,,0,0,20,0,18,0,0,0,0,0.219512195,0,0,0,,,,,,,,0,0,0,0,0,0,0,0,,,,1.310415154,,,,,,1.596996436,,1000110000,https://doi.org/10.1016/j.jallcom.2010.12.104
82,0,0,0,10,8,0,0,0,0,0,0,0,0,0,0,0,0,0,0,0,0,0,0,0,748,600,,,,0,0,20,0,18,0,0,0,0,0.219512195,0,0,0,,,,,,,,0,0,0,0,0,0,0,0,,,,,,,,,,1.719885175,,1000110000,https://doi.org/10.1016/j.jallcom.2010.12.104
81,4,0,0,11,2,0,0,1,0,0,0,0,1,0,0,0,0,0,0,0,0,0,0,0,698,900,,696,817,0,0,22.5,4,13,0,1,1,0.049382716,0.160493827,0,0.012345679,0.012345679,1,4,4,13,13,0,0,20.47747469,7.484870061,63.546,2,33.5861886,10.40975436,50.9415,5,,2,-119,10.17720202,,,,,,1.739488117,,1100110011,https://doi.org/10.1016/j.jallcom.2014.10.202
81,4,0,0,11,2,0,0,1,0,0,0,0,1,0,0,0,0,0,0,0,0,0,0,0,698,600,,696,817,0,0,22.5,4,13,0,1,1,0.049382716,0.160493827,0,0.012345679,0.012345679,1,4,4,13,13,0,0,20.47747469,7.484870061,63.546,2,33.5861886,10.40975436,50.9415,5,,2,-119,8.055993413,,,,,,1.719195612,,1100110011,https://doi.org/10.1016/j.jallcom.2014.10.202
81,4,0,0,11,2,0,0,1,0,0,0,0,1,0,0,0,0,0,0,0,0,0,0,0,698,60,,696,817,0,0,22.5,4,13,0,1,1,0.049382716,0.160493827,0,0.012345679,0.012345679,1,4,4,13,13,0,0,20.47747469,7.484870061,63.546,2,33.5861886,10.40975436,50.9415,5,,2,-119,7.079107512,,,,,,1.629798903,,1100110011,https://doi.org/10.1016/j.jallcom.2014.10.202
81,4,0,0,11,2,0,0,1,0,0,0,0,1,0,0,0,0,0,0,0,0,0,0,0,698,300,,696,817,0,0,22.5,4,13,0,1,1,0.049382716,0.160493827,0,0.012345679,0.012345679,1,4,4,13,13,0,0,20.47747469,7.484870061,63.546,2,33.5861886,10.40975436,50.9415,5,,2,-119,5.626602338,,,,,,1.689579525,,1100110011,https://doi.org/10.1016/j.jallcom.2014.10.202
81,4,0,0,11,2,0,0,1,0,0,0,0,1,0,0,0,0,0,0,0,0,0,0,0,698,180,,696,817,0,0,22.5,4,13,0,1,1,0.049382716,0.160493827,0,0.012345679,0.012345679,1,4,4,13,13,0,0,20.47747469,7.484870061,63.546,2,33.5861886,10.40975436,50.9415,5,,2,-119,5.043141569,,,,,,1.689579525,,1100110011,https://doi.org/10.1016/j.jallcom.2014.10.202
73.5,13.5,0,0,9,0,0,0,0.5,0,0,0.5,0,0,0,0,3,0,0,0,0,0,0,0,0,803,1800,,,,0,0,25,13.5,9,0,1,3,0.183673469,0.12244898,0,0.040816327,0.013605442,3,4.5,13.5,3,9,0,0,19.85502462,7.331612674,64.463,2,52.13963205,13.95656817,92.90637,5,,,,0.06,,,,,,,,1100100011,https://doi.org/10.1016/j.jmmm.2006.01.057
73.5,13.5,0,0,9,0,0,0,0.5,0.5,0,0,0,0,0,0,3,0,0,0,0,0,0,0,0,828,1800,,,,0,0,25,13.5,9,0,1,3,0.183673469,0.12244898,0,0.040816327,0.013605442,3,4.5,13.5,3,9,0,0,25.32543643,8.588465646,85.7071,1.5,52.13963205,13.95656817,92.90637,5,,,,0.046,,,,,,,,1100100011,https://doi.org/10.1016/j.jmmm.2006.01.057
73.5,13.5,0,0,9,0,0,0,0,0,1,0,0,0,0,0,3,0,0,0,0,0,0,0,0,803,5400,,,,0,0,25,13.5,9,0,1,3,0.183673469,0.12244898,0,0.040816327,0.013605442,3,4.5,13.5,3,9,0,0,35.38507627,10.77821289,196.966569,3,52.13963205,13.95656817,92.90637,5,,,,0.022,,,,,,,,1100100011,https://doi.org/10.1016/j.jmmm.2006.01.057
72.5,13.5,0,0,9,0,0,0,1,0,0,0,0,2,0,0,1,1,0,0,0,0,0,0,0,813,1800,,,,0,0,,13.5,9,0,1,4,0.186206897,0.124137931,0,0.055172414,0.013793103,4,3.375,13.5,2.25,9,0,0,20.47747469,7.484870061,63.546,2,41.34589964,11.90690637,72.68,5.25,,,,1.13,,,,,,0.82,,1100100011,https://doi.org/10.1016/j.jmmm.2010.05.008
72.5,13.5,0,0,9,0,0,0,1,0,0,0,0,2,0,0,0,2,0,0,0,0,0,0,0,813,1800,,,,0,0,,13.5,9,0,1,4,0.186206897,0.124137931,0,0.055172414,0.013793103,4,3.375,13.5,2.25,9,0,0,20.47747469,7.484870061,63.546,2,39.82888895,11.63065148,73.45,5.5,,,,1.06,,,,,,0.87,,1100100011,https://doi.org/10.1016/j.jmmm.2010.05.008
72.5,13.5,0,0,9,0,0,0,1,0,0,0,0,2,0,0,0,1,0,0,1,0,0,0,0,813,1800,,,,0,0,,13.5,9,0,1,4,0.186206897,0.124137931,0,0.055172414,0.013793103,4,3.375,13.5,2.25,9,0,0,20.47747469,7.484870061,63.546,2,40.38313339,11.73291207,95.42,5.5,,,,0.78,,,,,,0.96,,1100100011,https://doi.org/10.1016/j.jmmm.2010.05.008
72.5,13.5,0,0,9,0,0,0,1,0,0,0,0,2,0,0,2,0,0,0,0,0,0,0,0,813,1800,,,,0,0,,13.5,9,0,1,4,0.186206897,0.124137931,0,0.055172414,0.013793103,4,3.375,13.5,2.25,9,0,0,20.47747469,7.484870061,63.546,2,42.86291032,12.18316127,71.9239,5,,,,0.56,,,,,,1.04,,1100100011,https://doi.org/10.1016/j.jmmm.2010.05.008
84,2,0,0,8,4,0,0,1,0,0,0,0,0,0,0,0,1,0,0,0,0,0,0,0,773,600,,668,1441,0,0,19.5,2,12,0,1,1,0.023809524,0.142857143,0,0.011904762,0.011904762,1,2,2,12,12,0,0,20.47747469,7.484870061,63.546,2,46.0715893,12.85154859,95.95,6,,105,-668,26.55280207,,,,,,,,1100110011,https://doi.org/10.1016/j.jnoncrysol.2017.12.003
85,2,0,0,8,4,0,0,1,0,0,0,0,0,0,0,0,0,0,0,0,0,0,0,0,758,600,,659,1418,0,0,19.5,2,12,0,1,0,0.023529412,0.141176471,0,0,0.011764706,0,,2,,12,,0,20.47747469,7.484870061,63.546,2,0,0,0,0,,99,-660,25.85551647,,,,,,,,1100110010,https://doi.org/10.1016/j.jnoncrysol.2017.12.003
85,2,0,0,8,4,0,0,1,0,0,0,0,0,0,0,0,0,0,0,0,0,0,0,0,653,600,,659,1311,0,0,19.5,2,12,0,1,0,0.023529412,0.141176471,0,0,0.011764706,0,,2,,12,,0,20.47747469,7.484870061,63.546,2,0,0,0,0,,-6,-658,21.75252117,,,,,,,,1100110010,https://doi.org/10.1016/j.jnoncrysol.2017.12.003
84,2,0,0,8,4,0,0,1,0,0,0,0,0,0,0,0,1,0,0,0,0,0,0,0,653,600,,668,1320,0,0,19.5,2,12,0,1,1,0.023809524,0.142857143,0,0.011904762,0.011904762,1,2,2,12,12,0,0,20.47747469,7.484870061,63.546,2,46.0715893,12.85154859,95.95,6,,-15,-667,18.50289045,,,,,,,,1100110011,https://doi.org/10.1016/j.jnoncrysol.2017.12.003
83,2,0,0,8,4,0,0,1,0,0,0,0,0,0,0,0,2,0,0,0,0,0,0,0,788,600,,678,1465,0,0,19.5,2,12,0,1,2,0.024096386,0.144578313,0,0.024096386,0.012048193,2,1,2,6,12,0,0,20.47747469,7.484870061,63.546,2,46.0715893,12.85154859,95.95,6,,110,-677,16.20881729,,,,,,,,1100110011,https://doi.org/10.1016/j.jnoncrysol.2017.12.003
85,2,0,0,8,4,0,0,1,0,0,0,0,0,0,0,0,0,0,0,0,0,0,0,0,744,600,,659,1404,0,0,19.5,2,12,0,1,0,0.023529412,0.141176471,0,0,0.011764706,0,,2,,12,,0,20.47747469,7.484870061,63.546,2,0,0,0,0,,85,-660,15.66787633,,,,,,,,1100110010,https://doi.org/10.1016/j.jnoncrysol.2017.12.003
85,2,0,0,8,4,0,0,1,0,0,0,0,0,0,0,0,0,0,0,0,0,0,0,0,668,600,,659,1328,0,0,19.5,2,12,0,1,0,0.023529412,0.141176471,0,0,0.011764706,0,,2,,12,,0,20.47747469,7.484870061,63.546,2,0,0,0,0,,9,-660,15.58060494,,,,,,,,1100110010,https://doi.org/10.1016/j.jnoncrysol.2017.12.003
83,2,0,0,8,4,0,0,1,0,0,0,0,0,0,0,0,2,0,0,0,0,0,0,0,653,600,,678,1330,0,0,19.5,2,12,0,1,2,0.024096386,0.144578313,0,0.024096386,0.012048193,2,1,2,6,12,0,0,20.47747469,7.484870061,63.546,2,46.0715893,12.85154859,95.95,6,,-25,-677,15.43789784,,,,,,,,1100110011,https://doi.org/10.1016/j.jnoncrysol.2017.12.003
84,2,0,0,8,4,0,0,1,0,0,0,0,0,0,0,0,1,0,0,0,0,0,0,0,668,600,,668,1337,0,0,19.5,2,12,0,1,1,0.023809524,0.142857143,0,0.011904762,0.011904762,1,2,2,12,12,0,0,20.47747469,7.484870061,63.546,2,46.0715893,12.85154859,95.95,6,,0,-669,11.48163891,,,,,,,,1100110011,https://doi.org/10.1016/j.jnoncrysol.2017.12.003
84,2,0,0,8,4,0,0,1,0,0,0,0,0,0,0,0,1,0,0,0,0,0,0,0,758,600,,668,1427,0,0,19.5,2,12,0,1,1,0.023809524,0.142857143,0,0.011904762,0.011904762,1,2,2,12,12,0,0,20.47747469,7.484870061,63.546,2,46.0715893,12.85154859,95.95,6,,90,-669,10.56743674,,,,,,,,1100110011,https://doi.org/10.1016/j.jnoncrysol.2017.12.003
85,2,0,0,8,4,0,0,1,0,0,0,0,0,0,0,0,0,0,0,0,0,0,0,0,683,600,,659,1344,0,0,19.5,2,12,0,1,0,0.023529412,0.141176471,0,0,0.011764706,0,,2,,12,,0,20.47747469,7.484870061,63.546,2,0,0,0,0,,24,-661,10.22118494,,,,,,,,1100110010,https://doi.org/10.1016/j.jnoncrysol.2017.12.003
85,2,0,0,8,4,0,0,1,0,0,0,0,0,0,0,0,0,0,0,0,0,0,0,0,728,600,,659,1389,0,0,19.5,2,12,0,1,0,0.023529412,0.141176471,0,0,0.011764706,0,,2,,12,,0,20.47747469,7.484870061,63.546,2,0,0,0,0,,69,-661,9.468596467,,,,,,,,1100110010,https://doi.org/10.1016/j.jnoncrysol.2017.12.003
83,2,0,0,8,4,0,0,1,0,0,0,0,0,0,0,0,2,0,0,0,0,0,0,0,668,600,,678,1347,0,0,19.5,2,12,0,1,2,0.024096386,0.144578313,0,0.024096386,0.012048193,2,1,2,6,12,0,0,20.47747469,7.484870061,63.546,2,46.0715893,12.85154859,95.95,6,,-10,-679,8.859777761,,,,,,,,1100110011,https://doi.org/10.1016/j.jnoncrysol.2017.12.003
84,2,0,0,8,4,0,0,1,0,0,0,0,0,0,0,0,1,0,0,0,0,0,0,0,683,600,,668,1352,0,0,19.5,2,12,0,1,1,0.023809524,0.142857143,0,0.011904762,0.011904762,1,2,2,12,12,0,0,20.47747469,7.484870061,63.546,2,46.0715893,12.85154859,95.95,6,,15,-669,8.190210018,,,,,,,,1100110011,https://doi.org/10.1016/j.jnoncrysol.2017.12.003
85,2,0,0,8,4,0,0,1,0,0,0,0,0,0,0,0,0,0,0,0,0,0,0,0,698,600,,659,1359,0,0,19.5,2,12,0,1,0,0.023529412,0.141176471,0,0,0.011764706,0,,2,,12,,0,20.47747469,7.484870061,63.546,2,0,0,0,0,,39,-661,7.853035149,,,,,,,,1100110010,https://doi.org/10.1016/j.jnoncrysol.2017.12.003
85,2,0,0,8,4,0,0,1,0,0,0,0,0,0,0,0,0,0,0,0,0,0,0,0,713,600,,659,1374,0,0,19.5,2,12,0,1,0,0.023529412,0.141176471,0,0,0.011764706,0,,2,,12,,0,20.47747469,7.484870061,63.546,2,0,0,0,0,,54,-661,7.663703601,,,,,,1.84,,1100110010,https://doi.org/10.1016/j.jnoncrysol.2017.12.003
83,2,0,0,8,4,0,0,1,0,0,0,0,0,0,0,0,2,0,0,0,0,0,0,0,773,600,,678,1452,0,0,19.5,2,12,0,1,2,0.024096386,0.144578313,0,0.024096386,0.012048193,2,1,2,6,12,0,0,20.47747469,7.484870061,63.546,2,46.0715893,12.85154859,95.95,6,,95,-679,7.313466804,,,,,,,,1100110011,https://doi.org/10.1016/j.jnoncrysol.2017.12.003
83,2,0,0,8,4,0,0,1,0,0,0,0,0,0,0,0,2,0,0,0,0,0,0,0,683,600,,678,1363,0,0,19.5,2,12,0,1,2,0.024096386,0.144578313,0,0.024096386,0.012048193,2,1,2,6,12,0,0,20.47747469,7.484870061,63.546,2,46.0715893,12.85154859,95.95,6,,5,-680,6.639205622,,,,,,,,1100110011,https://doi.org/10.1016/j.jnoncrysol.2017.12.003
84,2,0,0,8,4,0,0,1,0,0,0,0,0,0,0,0,1,0,0,0,0,0,0,0,744,600,,668,1413,0,0,19.5,2,12,0,1,1,0.023809524,0.142857143,0,0.011904762,0.011904762,1,2,2,12,12,0,0,20.47747469,7.484870061,63.546,2,46.0715893,12.85154859,95.95,6,,76,-669,6.251332759,,,,,,,,1100110011,https://doi.org/10.1016/j.jnoncrysol.2017.12.003
84,2,0,0,8,4,0,0,1,0,0,0,0,0,0,0,0,1,0,0,0,0,0,0,0,698,600,,668,1368,0,0,19.5,2,12,0,1,1,0.023809524,0.142857143,0,0.011904762,0.011904762,1,2,2,12,12,0,0,20.47747469,7.484870061,63.546,2,46.0715893,12.85154859,95.95,6,,30,-670,6.154364544,,,,,,,,1100110011,https://doi.org/10.1016/j.jnoncrysol.2017.12.003
84,2,0,0,8,4,0,0,1,0,0,0,0,0,0,0,0,1,0,0,0,0,0,0,0,713,600,,668,1383,0,0,19.5,2,12,0,1,1,0.023809524,0.142857143,0,0.011904762,0.011904762,1,2,2,12,12,0,0,20.47747469,7.484870061,63.546,2,46.0715893,12.85154859,95.95,6,,45,-670,6.149671105,,,,,,1.76,,1100110011,https://doi.org/10.1016/j.jnoncrysol.2017.12.003
84,2,0,0,8,4,0,0,1,0,0,0,0,0,0,0,0,1,0,0,0,0,0,0,0,728,600,,668,1398,0,0,19.5,2,12,0,1,1,0.023809524,0.142857143,0,0.011904762,0.011904762,1,2,2,12,12,0,0,20.47747469,7.484870061,63.546,2,46.0715893,12.85154859,95.95,6,,60,-670,6.145066222,,,,,,,,1100110011,https://doi.org/10.1016/j.jnoncrysol.2017.12.003
83,2,0,0,8,4,0,0,1,0,0,0,0,0,0,0,0,2,0,0,0,0,0,0,0,698,600,,678,1378,0,0,19.5,2,12,0,1,2,0.024096386,0.144578313,0,0.024096386,0.012048193,2,1,2,6,12,0,0,20.47747469,7.484870061,63.546,2,46.0715893,12.85154859,95.95,6,,20,-680,5.415812107,,,,,,,,1100110011,https://doi.org/10.1016/j.jnoncrysol.2017.12.003
83,2,0,0,8,4,0,0,1,0,0,0,0,0,0,0,0,2,0,0,0,0,0,0,0,744,600,,678,1423,0,0,19.5,2,12,0,1,2,0.024096386,0.144578313,0,0.024096386,0.012048193,2,1,2,6,12,0,0,20.47747469,7.484870061,63.546,2,46.0715893,12.85154859,95.95,6,,66,-679,5.032721238,,,,,,,,1100110011,https://doi.org/10.1016/j.jnoncrysol.2017.12.003
83,2,0,0,8,4,0,0,1,0,0,0,0,0,0,0,0,2,0,0,0,0,0,0,0,713,600,,678,1393,0,0,19.5,2,12,0,1,2,0.024096386,0.144578313,0,0.024096386,0.012048193,2,1,2,6,12,0,0,20.47747469,7.484870061,63.546,2,46.0715893,12.85154859,95.95,6,,35,-680,5.004914827,,,,,,1.7,,1100110011,https://doi.org/10.1016/j.jnoncrysol.2017.12.003
83,2,0,0,8,4,0,0,1,0,0,0,0,0,0,0,0,2,0,0,0,0,0,0,0,728,600,,678,1408,0,0,19.5,2,12,0,1,2,0.024096386,0.144578313,0,0.024096386,0.012048193,2,1,2,6,12,0,0,20.47747469,7.484870061,63.546,2,46.0715893,12.85154859,95.95,6,,50,-680,4.9264547,,,,,,,,1100110011,https://doi.org/10.1016/j.jnoncrysol.2017.12.003
83,2,0,0,8,4,0,0,1,0,0,0,0,0,0,0,0,2,0,0,0,0,0,0,0,758,600,,678,1437,0,0,19.5,2,12,0,1,2,0.024096386,0.144578313,0,0.024096386,0.012048193,2,1,2,6,12,0,0,20.47747469,7.484870061,63.546,2,46.0715893,12.85154859,95.95,6,,80,-679,4.843655356,,,,,,,,1100110011,https://doi.org/10.1016/j.jnoncrysol.2017.12.003
73.5,7.5,0,0,9,0,0,6,1,0,0,0,0,0,0,0,3,0,0,0,0,0,0,0,0,873,3600,,799,984,0,0,,7.5,9,6,1,3,0.102040816,0.12244898,0.081632653,0.040816327,0.013605442,3,2.5,7.5,3,9,2,6,20.47747469,7.484870061,63.546,2,52.13963205,13.95656817,92.90637,5,,74,-111,14.6059286,,,,,,,,1100100111,https://doi.org/10.1016/j.physb.2004.09.050
73.5,0,0,0,9,0,0,13.5,1,0,0,0,0,0,0,0,3,0,0,0,0,0,0,0,0,573,3600,,745,969,0,0,,0,9,13.5,1,3,0,0.12244898,0.183673469,0.040816327,0.013605442,3,0,0,3,9,4.5,13.5,20.47747469,7.484870061,63.546,2,52.13963205,13.95656817,92.90637,5,,-172,-396,10.32129197,,,,,,0.799044716,,1000100111,https://doi.org/10.1016/j.physb.2004.09.050
73.5,0,0,0,9,0,0,13.5,1,0,0,0,0,0,0,0,3,0,0,0,0,0,0,0,0,773,3600,,745,969,0,0,,0,9,13.5,1,3,0,0.12244898,0.183673469,0.040816327,0.013605442,3,0,0,3,9,4.5,13.5,20.47747469,7.484870061,63.546,2,52.13963205,13.95656817,92.90637,5,,28,-196,9.498193795,,,,,,0.848701113,,1000100111,https://doi.org/10.1016/j.physb.2004.09.050
73.5,0,0,0,9,0,0,13.5,1,0,0,0,0,0,0,0,3,0,0,0,0,0,0,0,0,813,3600,,745,969,0,0,,0,9,13.5,1,3,0,0.12244898,0.183673469,0.040816327,0.013605442,3,0,0,3,9,4.5,13.5,20.47747469,7.484870061,63.546,2,52.13963205,13.95656817,92.90637,5,,68,-156,7.187473438,,,,,,,,1000100111,https://doi.org/10.1016/j.physb.2004.09.050
73.5,3.5,0,0,9,0,0,10,1,0,0,0,0,0,0,0,3,0,0,0,0,0,0,0,0,573,3600,,766,966,0,0,,3.5,9,10,1,3,0.047619048,0.12244898,0.136054422,0.040816327,0.013605442,3,1.166666667,3.5,3,9,3.333333333,10,20.47747469,7.484870061,63.546,2,52.13963205,13.95656817,92.90637,5,,-193,-393,6.936676583,,,,,,0.872936342,,1100100111,https://doi.org/10.1016/j.physb.2004.09.050
73.5,7.5,0,0,9,0,0,6,1,0,0,0,0,0,0,0,3,0,0,0,0,0,0,0,0,573,3600,,799,984,0,0,,7.5,9,6,1,3,0.102040816,0.12244898,0.081632653,0.040816327,0.013605442,3,2.5,7.5,3,9,2,6,20.47747469,7.484870061,63.546,2,52.13963205,13.95656817,92.90637,5,,-226,-411,6.282830429,,,,,,,,1100100111,https://doi.org/10.1016/j.physb.2004.09.050
73.5,0,0,0,9,0,0,13.5,1,0,0,0,0,0,0,0,3,0,0,0,0,0,0,0,0,723,3600,,745,969,0,0,,0,9,13.5,1,3,0,0.12244898,0.183673469,0.040816327,0.013605442,3,0,0,3,9,4.5,13.5,20.47747469,7.484870061,63.546,2,52.13963205,13.95656817,92.90637,5,,-22,-246,5.002071823,,,,,,,,1000100111,https://doi.org/10.1016/j.physb.2004.09.050
73.5,0,0,0,9,0,0,13.5,1,0,0,0,0,0,0,0,3,0,0,0,0,0,0,0,0,673,3600,,745,969,0,0,,0,9,13.5,1,3,0,0.12244898,0.183673469,0.040816327,0.013605442,3,0,0,3,9,4.5,13.5,20.47747469,7.484870061,63.546,2,52.13963205,13.95656817,92.90637,5,,-72,-296,4.505896728,,,,,,0.882985195,,1000100111,https://doi.org/10.1016/j.physb.2004.09.050
73.5,3.5,0,0,9,0,0,10,1,0,0,0,0,0,0,0,3,0,0,0,0,0,0,0,0,813,3600,,766,966,0,0,,3.5,9,10,1,3,0.047619048,0.12244898,0.136054422,0.040816327,0.013605442,3,1.166666667,3.5,3,9,3.333333333,10,20.47747469,7.484870061,63.546,2,52.13963205,13.95656817,92.90637,5,,47,-153,3.37978113,,,,,,,,1100100111,https://doi.org/10.1016/j.physb.2004.09.050
73.5,7.5,0,0,9,0,0,6,1,0,0,0,0,0,0,0,3,0,0,0,0,0,0,0,0,673,3600,,799,984,0,0,,7.5,9,6,1,3,0.102040816,0.12244898,0.081632653,0.040816327,0.013605442,3,2.5,7.5,3,9,2,6,20.47747469,7.484870061,63.546,2,52.13963205,13.95656817,92.90637,5,,-126,-311,3.352050574,,,,,,,,1100100111,https://doi.org/10.1016/j.physb.2004.09.050
73.5,3.5,0,0,9,0,0,10,1,0,0,0,0,0,0,0,3,0,0,0,0,0,0,0,0,723,3600,,766,966,0,0,,3.5,9,10,1,3,0.047619048,0.12244898,0.136054422,0.040816327,0.013605442,3,1.166666667,3.5,3,9,3.333333333,10,20.47747469,7.484870061,63.546,2,52.13963205,13.95656817,92.90637,5,,-43,-243,2.771302592,,,,,,,,1100100111,https://doi.org/10.1016/j.physb.2004.09.050
73.5,3.5,0,0,9,0,0,10,1,0,0,0,0,0,0,0,3,0,0,0,0,0,0,0,0,773,3600,,766,966,0,0,,3.5,9,10,1,3,0.047619048,0.12244898,0.136054422,0.040816327,0.013605442,3,1.166666667,3.5,3,9,3.333333333,10,20.47747469,7.484870061,63.546,2,52.13963205,13.95656817,92.90637,5,,7,-193,2.036708457,,,,,,0.986139537,,1100100111,https://doi.org/10.1016/j.physb.2004.09.050
73.5,3.5,0,0,9,0,0,10,1,0,0,0,0,0,0,0,3,0,0,0,0,0,0,0,0,673,3600,,766,966,0,0,,3.5,9,10,1,3,0.047619048,0.12244898,0.136054422,0.040816327,0.013605442,3,1.166666667,3.5,3,9,3.333333333,10,20.47747469,7.484870061,63.546,2,52.13963205,13.95656817,92.90637,5,,-93,-293,1.275127497,,,,,,1.154908418,,1100100111,https://doi.org/10.1016/j.physb.2004.09.050
73.5,7.5,0,0,9,0,0,6,1,0,0,0,0,0,0,0,3,0,0,0,0,0,0,0,0,723,3600,,799,984,0,0,,7.5,9,6,1,3,0.102040816,0.12244898,0.081632653,0.040816327,0.013605442,3,2.5,7.5,3,9,2,6,20.47747469,7.484870061,63.546,2,52.13963205,13.95656817,92.90637,5,,-76,-261,1.194379516,,,,,,,,1100100111,https://doi.org/10.1016/j.physb.2004.09.050
73.5,7.5,0,0,9,0,0,6,1,0,0,0,0,0,0,0,3,0,0,0,0,0,0,0,0,773,3600,,799,984,0,0,,7.5,9,6,1,3,0.102040816,0.12244898,0.081632653,0.040816327,0.013605442,3,2.5,7.5,3,9,2,6,20.47747469,7.484870061,63.546,2,52.13963205,13.95656817,92.90637,5,,-26,-211,0.498193795,,,,,,,,1100100111,https://doi.org/10.1016/j.physb.2004.09.050
73.5,7.5,0,0,9,0,0,6,1,0,0,0,0,0,0,0,3,0,0,0,0,0,0,0,0,813,3600,,799,984,0,0,,7.5,9,6,1,3,0.102040816,0.12244898,0.081632653,0.040816327,0.013605442,3,2.5,7.5,3,9,2,6,20.47747469,7.484870061,63.546,2,52.13963205,13.95656817,92.90637,5,,14,-171,0.456651084,,,,,,,,1100100111,https://doi.org/10.1016/j.physb.2004.09.050
65.5,13.5,0,8,9,0,0,0,1,0,0,0,0,0,0,0,0,3,0,0,0,0,0,0,0,833,3600,,,,0,0,20,21.5,9,0,1,3,0.328244275,0.13740458,0,0.045801527,0.015267176,3,7.166666667,21.5,3,9,0,0,20.47747469,7.484870061,63.546,2,46.0715893,12.85154859,95.95,6,,,,,,,,,,1.081198624,,1101100011,https://doi.org/10.1016/S0022-3093(01)00546-4
67.5,13.5,0,6,9,0,0,0,1,0,0,0,0,0,0,0,0,3,0,0,0,0,0,0,0,833,3600,,,,0,0,20,19.5,9,0,1,3,0.288888889,0.133333333,0,0.044444444,0.014814815,3,6.5,19.5,3,9,0,0,20.47747469,7.484870061,63.546,2,46.0715893,12.85154859,95.95,6,,,,,,,,,,1.110847609,,1101100011,https://doi.org/10.1016/S0022-3093(01)00546-4
69.5,13.5,0,4,9,0,0,0,1,0,0,0,0,0,0,0,0,3,0,0,0,0,0,0,0,833,3600,,,,0,0,20,17.5,9,0,1,3,0.251798561,0.129496403,0,0.043165468,0.014388489,3,5.833333333,17.5,3,9,0,0,20.47747469,7.484870061,63.546,2,46.0715893,12.85154859,95.95,6,,,,,,,,,,1.160379818,,1101100011,https://doi.org/10.1016/S0022-3093(01)00546-4
71.5,13.5,0,2,9,0,0,0,1,0,0,0,0,0,0,0,0,3,0,0,0,0,0,0,0,833,3600,,,,0,0,20,15.5,9,0,1,3,0.216783217,0.125874126,0,0.041958042,0.013986014,3,5.166666667,15.5,3,9,0,0,20.47747469,7.484870061,63.546,2,46.0715893,12.85154859,95.95,6,,,,,,,,,,1.199853549,,1101100011,https://doi.org/10.1016/S0022-3093(01)00546-4
73.5,13.5,0,0,9,0,0,0,1,0,0,0,0,0,0,0,0,3,0,0,0,0,0,0,0,833,3600,,,,0,0,20,13.5,9,0,1,3,0.183673469,0.12244898,0,0.040816327,0.013605442,3,4.5,13.5,3,9,0,0,20.47747469,7.484870061,63.546,2,46.0715893,12.85154859,95.95,6,,,,,,,,,,1.229736635,,1100100011,https://doi.org/10.1016/S0022-3093(01)00546-4
70.5,13.5,0,0,9,0,0,0,1,0,0,0,0,0,0,0,3,3,0,0,0,0,0,0,0,998,3600,,852,975,0,0,25,13.5,9,0,1,6,0.191489362,0.127659574,0,0.085106383,0.014184397,6,2.25,13.5,1.5,9,0,0,20.47747469,7.484870061,63.546,2,49.10561067,13.40405838,94.43,5.5,,146,23,1355.855856,,,,,,,,1100100011,https://doi.org/10.1016/S0022-3093(01)00598-1
72.5,13.5,0,0,9,0,0,0,1,0,0,0,0,0,0,0,3,1,0,0,0,0,0,0,0,998,3600,,825,969,0,0,25,13.5,9,0,1,4,0.186206897,0.124137931,0,0.055172414,0.013793103,4,3.375,13.5,2.25,9,0,0,20.47747469,7.484870061,63.546,2,50.62262136,13.68031328,93.67,5.25,,173,29,1346.846847,,,,,,,,1100100011,https://doi.org/10.1016/S0022-3093(01)00598-1
72.5,13.5,0,0,9,0,0,0,1,0,0,0,0,0,0,0,3,1,0,0,0,0,0,0,0,973,3600,,825,969,0,0,25,13.5,9,0,1,4,0.186206897,0.124137931,0,0.055172414,0.013793103,4,3.375,13.5,2.25,9,0,0,20.47747469,7.484870061,63.546,2,50.62262136,13.68031328,93.67,5.25,,148,4,792.7927928,,,,,,,,1100100011,https://doi.org/10.1016/S0022-3093(01)00598-1
68.5,13.5,0,0,9,0,0,0,1,0,0,0,0,0,0,0,3,5,0,0,0,0,0,0,0,998,3600,,867,991,0,0,25,13.5,9,0,1,8,0.197080292,0.131386861,0,0.116788321,0.01459854,8,1.6875,13.5,1.125,9,0,0,20.47747469,7.484870061,63.546,2,48.34710533,13.26593094,94.81,5.625,,131,7,617.1171171,,,,,,,,1100100011,https://doi.org/10.1016/S0022-3093(01)00598-1
70.5,13.5,0,0,9,0,0,0,1,0,0,0,0,0,0,0,3,3,0,0,0,0,0,0,0,948,3600,,852,975,0,0,25,13.5,9,0,1,6,0.191489362,0.127659574,0,0.085106383,0.014184397,6,2.25,13.5,1.5,9,0,0,20.47747469,7.484870061,63.546,2,49.10561067,13.40405838,94.43,5.5,,96,-27,17.73918742,,,,,,,,1100100011,https://doi.org/10.1016/S0022-3093(01)00598-1
72.5,13.5,0,0,9,0,0,0,1,0,0,0,0,0,0,0,3,1,0,0,0,0,0,0,0,948,3600,,825,969,0,0,25,13.5,9,0,1,4,0.186206897,0.124137931,0,0.055172414,0.013793103,4,3.375,13.5,2.25,9,0,0,20.47747469,7.484870061,63.546,2,50.62262136,13.68031328,93.67,5.25,,123,-21,12.07732634,,,,,,,,1100100011,https://doi.org/10.1016/S0022-3093(01)00598-1
70.5,13.5,0,0,9,0,0,0,1,0,0,0,0,0,0,0,3,3,0,0,0,0,0,0,0,923,3600,,852,975,0,0,25,13.5,9,0,1,6,0.191489362,0.127659574,0,0.085106383,0.014184397,6,2.25,13.5,1.5,9,0,0,20.47747469,7.484870061,63.546,2,49.10561067,13.40405838,94.43,5.5,,71,-52,10.26867628,,,,,,,,1100100011,https://doi.org/10.1016/S0022-3093(01)00598-1
72.5,13.5,0,0,9,0,0,0,1,0,0,0,0,0,0,0,3,1,0,0,0,0,0,0,0,923,3600,,825,969,0,0,25,13.5,9,0,1,4,0.186206897,0.124137931,0,0.055172414,0.013793103,4,3.375,13.5,2.25,9,0,0,20.47747469,7.484870061,63.546,2,50.62262136,13.68031328,93.67,5.25,,98,-46,9.141546527,,,,,,,,1100100011,https://doi.org/10.1016/S0022-3093(01)00598-1
68.5,13.5,0,0,9,0,0,0,1,0,0,0,0,0,0,0,3,5,0,0,0,0,0,0,0,698,3600,,867,991,0,0,25,13.5,9,0,1,8,0.197080292,0.131386861,0,0.116788321,0.01459854,8,1.6875,13.5,1.125,9,0,0,20.47747469,7.484870061,63.546,2,48.34710533,13.26593094,94.81,5.625,,-169,-293,7.54259502,,,,,,,,1100100011,https://doi.org/10.1016/S0022-3093(01)00598-1
70.5,13.5,0,0,9,0,0,0,1,0,0,0,0,0,0,0,3,3,0,0,0,0,0,0,0,698,3600,,852,975,0,0,25,13.5,9,0,1,6,0.191489362,0.127659574,0,0.085106383,0.014184397,6,2.25,13.5,1.5,9,0,0,20.47747469,7.484870061,63.546,2,49.10561067,13.40405838,94.43,5.5,,-154,-277,5.078636959,,,,,,,,1100100011,https://doi.org/10.1016/S0022-3093(01)00598-1
68.5,13.5,0,0,9,0,0,0,1,0,0,0,0,0,0,0,3,5,0,0,0,0,0,0,0,898,3600,,867,991,0,0,25,13.5,9,0,1,8,0.197080292,0.131386861,0,0.116788321,0.01459854,8,1.6875,13.5,1.125,9,0,0,20.47747469,7.484870061,63.546,2,48.34710533,13.26593094,94.81,5.625,,31,-93,4.895150721,,,,,,,,1100100011,https://doi.org/10.1016/S0022-3093(01)00598-1
68.5,13.5,0,0,9,0,0,0,1,0,0,0,0,0,0,0,3,5,0,0,0,0,0,0,0,848,3600,,867,991,0,0,25,13.5,9,0,1,8,0.197080292,0.131386861,0,0.116788321,0.01459854,8,1.6875,13.5,1.125,9,0,0,20.47747469,7.484870061,63.546,2,48.34710533,13.26593094,94.81,5.625,,-19,-143,4.790301442,,,,,,,,1100100011,https://doi.org/10.1016/S0022-3093(01)00598-1
72.5,13.5,0,0,9,0,0,0,1,0,0,0,0,0,0,0,3,1,0,0,0,0,0,0,0,698,3600,,825,969,0,0,25,13.5,9,0,1,4,0.186206897,0.124137931,0,0.055172414,0.013793103,4,3.375,13.5,2.25,9,0,0,20.47747469,7.484870061,63.546,2,50.62262136,13.68031328,93.67,5.25,,-127,-271,4.764089122,,,,,,,,1100100011,https://doi.org/10.1016/S0022-3093(01)00598-1
68.5,13.5,0,0,9,0,0,0,1,0,0,0,0,0,0,0,3,5,0,0,0,0,0,0,0,873,3600,,867,991,0,0,25,13.5,9,0,1,8,0.197080292,0.131386861,0,0.116788321,0.01459854,8,1.6875,13.5,1.125,9,0,0,20.47747469,7.484870061,63.546,2,48.34710533,13.26593094,94.81,5.625,,6,-118,4.737876802,,,,,,,,1100100011,https://doi.org/10.1016/S0022-3093(01)00598-1
68.5,13.5,0,0,9,0,0,0,1,0,0,0,0,0,0,0,3,5,0,0,0,0,0,0,0,748,3600,,867,991,0,0,25,13.5,9,0,1,8,0.197080292,0.131386861,0,0.116788321,0.01459854,8,1.6875,13.5,1.125,9,0,0,20.47747469,7.484870061,63.546,2,48.34710533,13.26593094,94.81,5.625,,-119,-243,3.401048493,,,,,,,,1100100011,https://doi.org/10.1016/S0022-3093(01)00598-1
