Repository: yuhaowang2018/Machine_learning_approach_to_Iron_based_soft_magnetic_nanocrystalline_materials_design

"MachineLearningWorkflow.ows" is the "Orange" file that used to do preliminary screening for suitable machine learning model

"LeagningResults.ipynb" is the python notebook to visualize the results.

File: Machine learning model/LearningDatabase7-26.csv (part 5 of 10)
Fe,Si,C,Al,B,P,Ga,Ge,Cu,Ag,Au,Zn,Ti,V,Cr,Zr,Nb,Mo,Hf,Ta,W,Ce,Pr,Gd,U,Annealing temperature (K),Annealing Time (s),Primary Crystallization Onset (K),Primary Crystallization Peak (K),Secondary Crystallization Peak (K),Longitudinal Annealing field,Transverse Annealing field,Ribbon Thickness (um),Total SiCAl,Total BP,Total GaGe,Total Late Transition,Total Early Transition,Relative to Fe SiCAl,Relative to Fe BP,Relative to Fe GaGe,Relative to Fe Early,Relative to Fe Late,Relative to Late Early,Relative to Early SiCAl,Relative to Late SiCAl,Relative to Early BP,Relative to Late BP,Relative to Early GaGe,Relative to Late GaGe,Late Weighted Volume,Late Weighted Area,Late Weighted Mass,Late Mean Electrons,Early Weighted Volume,Early Weighted Area,Early Weighted Mass,Early Mean Electrons,Delta T0,Delta T1,Delta T2,Coercivity,Curie Temp,Core Loss,Electrical Resistivity,Permeability,Magnetostriction,Magnetic Saturation,Grain Diameter,Composition ID,Reference DOI
72.5,13.5,0,0,9,0,0,0,1,0,0,0,0,0,0,0,3,1,0,0,0,0,0,0,0,898,3600,,825,969,0,0,25,13.5,9,0,1,4,0.186206897,0.124137931,0,0.055172414,0.013793103,4,3.375,13.5,2.25,9,0,0,20.47747469,7.484870061,63.546,2,50.62262136,13.68031328,93.67,5.25,,73,-71,3.007863696,,,,,,,,1100100011,https://doi.org/10.1016/S0022-3093(01)00598-1
68.5,13.5,0,0,9,0,0,0,1,0,0,0,0,0,0,0,3,5,0,0,0,0,0,0,0,823,3600,,867,991,0,0,25,13.5,9,0,1,8,0.197080292,0.131386861,0,0.116788321,0.01459854,8,1.6875,13.5,1.125,9,0,0,20.47747469,7.484870061,63.546,2,48.34710533,13.26593094,94.81,5.625,,-44,-168,2.53604194,,,,,,,,1100100011,https://doi.org/10.1016/S0022-3093(01)00598-1
72.5,13.5,0,0,9,0,0,0,1,0,0,0,0,0,0,0,3,1,0,0,0,0,0,0,0,748,3600,,825,969,0,0,25,13.5,9,0,1,4,0.186206897,0.124137931,0,0.055172414,0.013793103,4,3.375,13.5,2.25,9,0,0,20.47747469,7.484870061,63.546,2,50.62262136,13.68031328,93.67,5.25,,-77,-221,2.50982962,,,,,,,,1100100011,https://doi.org/10.1016/S0022-3093(01)00598-1
68.5,13.5,0,0,9,0,0,0,1,0,0,0,0,0,0,0,3,5,0,0,0,0,0,0,0,773,3600,,867,991,0,0,25,13.5,9,0,1,8,0.197080292,0.131386861,0,0.116788321,0.01459854,8,1.6875,13.5,1.125,9,0,0,20.47747469,7.484870061,63.546,2,48.34710533,13.26593094,94.81,5.625,,-94,-218,2.4836173,,,,,,,,1100100011,https://doi.org/10.1016/S0022-3093(01)00598-1
70.5,13.5,0,0,9,0,0,0,1,0,0,0,0,0,0,0,3,3,0,0,0,0,0,0,0,748,3600,,852,975,0,0,25,13.5,9,0,1,6,0.191489362,0.127659574,0,0.085106383,0.014184397,6,2.25,13.5,1.5,9,0,0,20.47747469,7.484870061,63.546,2,49.10561067,13.40405838,94.43,5.5,,-104,-227,2.404980341,,,,,,,,1100100011,https://doi.org/10.1016/S0022-3093(01)00598-1
70.5,13.5,0,0,9,0,0,0,1,0,0,0,0,0,0,0,3,3,0,0,0,0,0,0,0,898,3600,,852,975,0,0,25,13.5,9,0,1,6,0.191489362,0.127659574,0,0.085106383,0.014184397,6,2.25,13.5,1.5,9,0,0,20.47747469,7.484870061,63.546,2,49.10561067,13.40405838,94.43,5.5,,46,-77,2.352555701,,,,,,,,1100100011,https://doi.org/10.1016/S0022-3093(01)00598-1
70.5,13.5,0,0,9,0,0,0,1,0,0,0,0,0,0,0,3,3,0,0,0,0,0,0,0,873,3600,,852,975,0,0,25,13.5,9,0,1,6,0.191489362,0.127659574,0,0.085106383,0.014184397,6,2.25,13.5,1.5,9,0,0,20.47747469,7.484870061,63.546,2,49.10561067,13.40405838,94.43,5.5,,21,-102,2.195281782,,,,,,,,1100100011,https://doi.org/10.1016/S0022-3093(01)00598-1
70.5,13.5,0,0,9,0,0,0,1,0,0,0,0,0,0,0,3,3,0,0,0,0,0,0,0,773,3600,,852,975,0,0,25,13.5,9,0,1,6,0.191489362,0.127659574,0,0.085106383,0.014184397,6,2.25,13.5,1.5,9,0,0,20.47747469,7.484870061,63.546,2,49.10561067,13.40405838,94.43,5.5,,-79,-202,1.933158585,,,,,,,,1100100011,https://doi.org/10.1016/S0022-3093(01)00598-1
68.5,13.5,0,0,9,0,0,0,1,0,0,0,0,0,0,0,3,5,0,0,0,0,0,0,0,798,3600,,867,991,0,0,25,13.5,9,0,1,8,0.197080292,0.131386861,0,0.116788321,0.01459854,8,1.6875,13.5,1.125,9,0,0,20.47747469,7.484870061,63.546,2,48.34710533,13.26593094,94.81,5.625,,-69,-193,1.854521625,,,,,,,,1100100011,https://doi.org/10.1016/S0022-3093(01)00598-1
70.5,13.5,0,0,9,0,0,0,1,0,0,0,0,0,0,0,3,3,0,0,0,0,0,0,0,848,3600,,852,975,0,0,25,13.5,9,0,1,6,0.191489362,0.127659574,0,0.085106383,0.014184397,6,2.25,13.5,1.5,9,0,0,20.47747469,7.484870061,63.546,2,49.10561067,13.40405838,94.43,5.5,,-4,-127,1.697247706,,,,,,,,1100100011,https://doi.org/10.1016/S0022-3093(01)00598-1
72.5,13.5,0,0,9,0,0,0,1,0,0,0,0,0,0,0,3,1,0,0,0,0,0,0,0,798,3600,,825,969,0,0,25,13.5,9,0,1,4,0.186206897,0.124137931,0,0.055172414,0.013793103,4,3.375,13.5,2.25,9,0,0,20.47747469,7.484870061,63.546,2,50.62262136,13.68031328,93.67,5.25,,-27,-171,1.618610747,,,,,,,,1100100011,https://doi.org/10.1016/S0022-3093(01)00598-1
70.5,13.5,0,0,9,0,0,0,1,0,0,0,0,0,0,0,3,3,0,0,0,0,0,0,0,833,3600,,852,975,0,0,25,13.5,9,0,1,6,0.191489362,0.127659574,0,0.085106383,0.014184397,6,2.25,13.5,1.5,9,0,0,20.47747469,7.484870061,63.546,2,49.10561067,13.40405838,94.43,5.5,,-19,-142,1.461336828,,,,,,,,1100100011,https://doi.org/10.1016/S0022-3093(01)00598-1
70.5,13.5,0,0,9,0,0,0,1,0,0,0,0,0,0,0,3,3,0,0,0,0,0,0,0,798,3600,,852,975,0,0,25,13.5,9,0,1,6,0.191489362,0.127659574,0,0.085106383,0.014184397,6,2.25,13.5,1.5,9,0,0,20.47747469,7.484870061,63.546,2,49.10561067,13.40405838,94.43,5.5,,-54,-177,1.382699869,,,,,,,,1100100011,https://doi.org/10.1016/S0022-3093(01)00598-1
72.5,13.5,0,0,9,0,0,0,1,0,0,0,0,0,0,0,3,1,0,0,0,0,0,0,0,823,3600,,825,969,0,0,25,13.5,9,0,1,4,0.186206897,0.124137931,0,0.055172414,0.013793103,4,3.375,13.5,2.25,9,0,0,20.47747469,7.484870061,63.546,2,50.62262136,13.68031328,93.67,5.25,,-2,-146,1.27785059,,,,,,,,1100100011,https://doi.org/10.1016/S0022-3093(01)00598-1
72.5,13.5,0,0,9,0,0,0,1,0,0,0,0,0,0,0,3,1,0,0,0,0,0,0,0,773,3600,,825,969,0,0,25,13.5,9,0,1,4,0.186206897,0.124137931,0,0.055172414,0.013793103,4,3.375,13.5,2.25,9,0,0,20.47747469,7.484870061,63.546,2,50.62262136,13.68031328,93.67,5.25,,-52,-196,1.25163827,,,,,,,,1100100011,https://doi.org/10.1016/S0022-3093(01)00598-1
72.5,13.5,0,0,9,0,0,0,1,0,0,0,0,0,0,0,3,1,0,0,0,0,0,0,0,873,3600,,825,969,0,0,25,13.5,9,0,1,4,0.186206897,0.124137931,0,0.055172414,0.013793103,4,3.375,13.5,2.25,9,0,0,20.47747469,7.484870061,63.546,2,50.62262136,13.68031328,93.67,5.25,,48,-96,1.094364351,,,,,,,,1100100011,https://doi.org/10.1016/S0022-3093(01)00598-1
72.5,13.5,0,0,9,0,0,0,1,0,0,0,0,0,0,0,3,1,0,0,0,0,0,0,0,848,3600,,825,969,0,0,25,13.5,9,0,1,4,0.186206897,0.124137931,0,0.055172414,0.013793103,4,3.375,13.5,2.25,9,0,0,20.47747469,7.484870061,63.546,2,50.62262136,13.68031328,93.67,5.25,,23,-121,0.832241153,,,,,,,,1100100011,https://doi.org/10.1016/S0022-3093(01)00598-1
71.5,13.5,0,2,9,0,0,0,1,0,0,0,0,0,0,0,3,0,0,0,0,0,0,0,0,793,3600,,,,0,0,20,15.5,9,0,1,3,0.216783217,0.125874126,0,0.041958042,0.013986014,3,5.166666667,15.5,3,9,0,0,20.47747469,7.484870061,63.546,2,52.13963205,13.95656817,92.90637,5,,,,,,,,92195.12195,,,,1101100011,https://doi.org/10.1016/S0304-8853(00)00132-3
69.5,13.5,0,4,9,0,0,0,1,0,0,0,0,0,0,0,3,0,0,0,0,0,0,0,0,793,3600,,,,0,0,20,17.5,9,0,1,3,0.251798561,0.129496403,0,0.043165468,0.014388489,3,5.833333333,17.5,3,9,0,0,20.47747469,7.484870061,63.546,2,52.13963205,13.95656817,92.90637,5,,,,,,,,94057.64967,,,,1101100011,https://doi.org/10.1016/S0304-8853(00)00132-3
67.5,13.5,0,6,9,0,0,0,1,0,0,0,0,0,0,0,3,0,0,0,0,0,0,0,0,793,3600,,,,0,0,20,19.5,9,0,1,3,0.288888889,0.133333333,0,0.044444444,0.014814815,3,6.5,19.5,3,9,0,0,20.47747469,7.484870061,63.546,2,52.13963205,13.95656817,92.90637,5,,,,,,,,106031.0421,,,,1101100011,https://doi.org/10.1016/S0304-8853(00)00132-3
73.5,13.5,0,0,9,0,0,0,1,0,0,0,0,0,0,0,3,0,0,0,0,0,0,0,0,813,3600,,,,0,0,20,13.5,9,0,1,3,0.183673469,0.12244898,0,0.040816327,0.013605442,3,4.5,13.5,3,9,0,0,20.47747469,7.484870061,63.546,2,52.13963205,13.95656817,92.90637,5,,,,,,,,119334.8115,,,,1100100011,https://doi.org/10.1016/S0304-8853(00)00132-3
73.5,13.5,0,0,9,0,0,0,1,0,0,0,0,0,0,0,3,0,0,0,0,0,0,0,0,813,3600,,,,0,0,20,13.5,9,0,1,3,0.183673469,0.12244898,0,0.040816327,0.013605442,3,4.5,13.5,3,9,0,0,20.47747469,7.484870061,63.546,2,52.13963205,13.95656817,92.90637,5,,,,0.5,,,,,,1.490927419,10.32124352,1100100011,https://doi.org/10.1016/S0304-8853(00)00132-3
63.5,13.5,0,10,9,0,0,0,1,0,0,0,0,0,0,0,3,0,0,0,0,0,0,0,0,793,3600,,,,0,0,20,23.5,9,0,1,3,0.37007874,0.141732283,0,0.047244094,0.015748031,3,7.833333333,23.5,3,9,0,0,20.47747469,7.484870061,63.546,2,52.13963205,13.95656817,92.90637,5,,,,0.401734104,,,,,,0.877016129,10.41450777,1101100011,https://doi.org/10.1016/S0304-8853(00)00132-3
69.5,13.5,0,4,9,0,0,0,1,0,0,0,0,0,0,0,3,0,0,0,0,0,0,0,0,793,3600,,,,0,0,20,17.5,9,0,1,3,0.251798561,0.129496403,0,0.043165468,0.014388489,3,5.833333333,17.5,3,9,0,0,20.47747469,7.484870061,63.546,2,52.13963205,13.95656817,92.90637,5,,,,0.321965318,,,,,,1.282258065,9.948186528,1101100011,https://doi.org/10.1016/S0304-8853(00)00132-3
71.5,13.5,0,2,9,0,0,0,1,0,0,0,0,0,0,0,3,0,0,0,0,0,0,0,0,793,3600,,,,0,0,20,15.5,9,0,1,3,0.216783217,0.125874126,0,0.041958042,0.013986014,3,5.166666667,15.5,3,9,0,0,20.47747469,7.484870061,63.546,2,52.13963205,13.95656817,92.90637,5,,,,0.320809249,,,,,,1.321572581,9.637305699,1101100011,https://doi.org/10.1016/S0304-8853(00)00132-3
65.5,13.5,0,8,9,0,0,0,1,0,0,0,0,0,0,0,3,0,0,0,0,0,0,0,0,793,3600,,,,0,0,20,21.5,9,0,1,3,0.328244275,0.13740458,0,0.045801527,0.015267176,3,7.166666667,21.5,3,9,0,0,20.47747469,7.484870061,63.546,2,52.13963205,13.95656817,92.90637,5,,,,0.311560694,,,,,,1.094758065,9.544041451,1101100011,https://doi.org/10.1016/S0304-8853(00)00132-3
68.5,13.5,0,5,9,0,0,0,1,0,0,0,0,0,0,0,3,0,0,0,0,0,0,0,0,793,3600,,,,0,0,20,18.5,9,0,1,3,0.270072993,0.131386861,0,0.04379562,0.01459854,3,6.166666667,18.5,3,9,0,0,20.47747469,7.484870061,63.546,2,52.13963205,13.95656817,92.90637,5,,,,0.310404624,,,,,,1.191532258,10.32124352,1101100011,https://doi.org/10.1016/S0304-8853(00)00132-3
67,13.5,0,6.5,9,0,0,0,1,0,0,0,0,0,0,0,3,0,0,0,0,0,0,0,0,793,3600,,,,0,0,20,20,9,0,1,3,0.298507463,0.134328358,0,0.044776119,0.014925373,3,6.666666667,20,3,9,0,0,20.47747469,7.484870061,63.546,2,52.13963205,13.95656817,92.90637,5,,,,0.293063584,,,,,,1.094758065,9.823834197,1101100011,https://doi.org/10.1016/S0304-8853(00)00132-3
73.5,13.5,0,0,9,0,0,0,1,0,0,0,0,0,0,0,3,0,0,0,0,0,0,0,0,753,3600,,,,0,0,20,13.5,9,0,1,3,0.183673469,0.12244898,0,0.040816327,0.013605442,3,4.5,13.5,3,9,0,0,20.47747469,7.484870061,63.546,2,52.13963205,13.95656817,92.90637,5,,,,,,,,,15.11149228,,,1100100011,https://doi.org/10.1016/S0304-8853(00)00132-3
71.5,13.5,0,2,9,0,0,0,1,0,0,0,0,0,0,0,3,0,0,0,0,0,0,0,0,753,3600,,,,0,0,20,15.5,9,0,1,3,0.216783217,0.125874126,0,0.041958042,0.013986014,3,5.166666667,15.5,3,9,0,0,20.47747469,7.484870061,63.546,2,52.13963205,13.95656817,92.90637,5,,,,,,,,,21.03021602,,,1101100011,https://doi.org/10.1016/S0304-8853(00)00132-3
69.5,13.5,0,4,9,0,0,0,1,0,0,0,0,0,0,0,3,0,0,0,0,0,0,0,0,753,3600,,,,0,0,20,17.5,9,0,1,3,0.251798561,0.129496403,0,0.043165468,0.014388489,3,5.833333333,17.5,3,9,0,0,20.47747469,7.484870061,63.546,2,52.13963205,13.95656817,92.90637,5,,,,,,,,,15.15642479,,,1101100011,https://doi.org/10.1016/S0304-8853(00)00132-3
67.5,13.5,0,6,9,0,0,0,1,0,0,0,0,0,0,0,3,0,0,0,0,0,0,0,0,753,3600,,,,0,0,20,19.5,9,0,1,3,0.288888889,0.133333333,0,0.044444444,0.014814815,3,6.5,19.5,3,9,0,0,20.47747469,7.484870061,63.546,2,52.13963205,13.95656817,92.90637,5,,,,,,,,,17.09946056,,,1101100011,https://doi.org/10.1016/S0304-8853(00)00132-3
73.5,13.5,0,0,9,0,0,0,1,0,0,0,0,0,0,0,3,0,0,0,0,0,0,0,0,773,3600,,,,0,0,20,13.5,9,0,1,3,0.183673469,0.12244898,0,0.040816327,0.013605442,3,4.5,13.5,3,9,0,0,20.47747469,7.484870061,63.546,2,52.13963205,13.95656817,92.90637,5,,,,,,,,,10.07836776,,,1100100011,https://doi.org/10.1016/S0304-8853(00)00132-3
71.5,13.5,0,2,9,0,0,0,1,0,0,0,0,0,0,0,3,0,0,0,0,0,0,0,0,773,3600,,,,0,0,20,15.5,9,0,1,3,0.216783217,0.125874126,0,0.041958042,0.013986014,3,5.166666667,15.5,3,9,0,0,20.47747469,7.484870061,63.546,2,52.13963205,13.95656817,92.90637,5,,,,,,,,,12.06596316,,,1101100011,https://doi.org/10.1016/S0304-8853(00)00132-3
69.5,13.5,0,4,9,0,0,0,1,0,0,0,0,0,0,0,3,0,0,0,0,0,0,0,0,773,3600,,,,0,0,20,17.5,9,0,1,3,0.251798561,0.129496403,0,0.043165468,0.014388489,3,5.833333333,17.5,3,9,0,0,20.47747469,7.484870061,63.546,2,52.13963205,13.95656817,92.90637,5,,,,,,,,,11.02692222,,,1101100011,https://doi.org/10.1016/S0304-8853(00)00132-3
67.5,13.5,0,6,9,0,0,0,1,0,0,0,0,0,0,0,3,0,0,0,0,0,0,0,0,773,3600,,,,0,0,20,19.5,9,0,1,3,0.288888889,0.133333333,0,0.044444444,0.014814815,3,6.5,19.5,3,9,0,0,20.47747469,7.484870061,63.546,2,52.13963205,13.95656817,92.90637,5,,,,,,,,,8.180761677,,,1101100011,https://doi.org/10.1016/S0304-8853(00)00132-3
73.5,13.5,0,0,9,0,0,0,1,0,0,0,0,0,0,0,3,0,0,0,0,0,0,0,0,793,3600,,,,0,0,20,13.5,9,0,1,3,0.183673469,0.12244898,0,0.040816327,0.013605442,3,4.5,13.5,3,9,0,0,20.47747469,7.484870061,63.546,2,52.13963205,13.95656817,92.90637,5,,,,,,,,,5.225470455,,,1100100011,https://doi.org/10.1016/S0304-8853(00)00132-3
71.5,13.5,0,2,9,0,0,0,1,0,0,0,0,0,0,0,3,0,0,0,0,0,0,0,0,793,3600,,,,0,0,20,15.5,9,0,1,3,0.216783217,0.125874126,0,0.041958042,0.013986014,3,5.166666667,15.5,3,9,0,0,20.47747469,7.484870061,63.546,2,52.13963205,13.95656817,92.90637,5,,,,,,,,,5.044746066,,,1101100011,https://doi.org/10.1016/S0304-8853(00)00132-3
69.5,13.5,0,4,9,0,0,0,1,0,0,0,0,0,0,0,3,0,0,0,0,0,0,0,0,793,3600,,,,0,0,20,17.5,9,0,1,3,0.251798561,0.129496403,0,0.043165468,0.014388489,3,5.833333333,17.5,3,9,0,0,20.47747469,7.484870061,63.546,2,52.13963205,13.95656817,92.90637,5,,,,,,,,,6.038605911,,,1101100011,https://doi.org/10.1016/S0304-8853(00)00132-3
67.5,13.5,0,6,9,0,0,0,1,0,0,0,0,0,0,0,3,0,0,0,0,0,0,0,0,793,3600,,,,0,0,20,19.5,9,0,1,3,0.288888889,0.133333333,0,0.044444444,0.014814815,3,6.5,19.5,3,9,0,0,20.47747469,7.484870061,63.546,2,52.13963205,13.95656817,92.90637,5,,,,,,,,,6.445484376,,,1101100011,https://doi.org/10.1016/S0304-8853(00)00132-3
73.5,13.5,0,0,9,0,0,0,1,0,0,0,0,0,0,0,3,0,0,0,0,0,0,0,0,813,3600,,,,0,0,20,13.5,9,0,1,3,0.183673469,0.12244898,0,0.040816327,0.013605442,3,4.5,13.5,3,9,0,0,20.47747469,7.484870061,63.546,2,52.13963205,13.95656817,92.90637,5,,,,,,,,,3.174546946,,,1100100011,https://doi.org/10.1016/S0304-8853(00)00132-3
71.5,13.5,0,2,9,0,0,0,1,0,0,0,0,0,0,0,3,0,0,0,0,0,0,0,0,813,3600,,,,0,0,20,15.5,9,0,1,3,0.216783217,0.125874126,0,0.041958042,0.013986014,3,5.166666667,15.5,3,9,0,0,20.47747469,7.484870061,63.546,2,52.13963205,13.95656817,92.90637,5,,,,,,,,,2.586944092,,,1101100011,https://doi.org/10.1016/S0304-8853(00)00132-3
69.5,13.5,0,4,9,0,0,0,1,0,0,0,0,0,0,0,3,0,0,0,0,0,0,0,0,813,3600,,,,0,0,20,17.5,9,0,1,3,0.251798561,0.129496403,0,0.043165468,0.014388489,3,5.833333333,17.5,3,9,0,0,20.47747469,7.484870061,63.546,2,52.13963205,13.95656817,92.90637,5,,,,,,,,,4.214085067,,,1101100011,https://doi.org/10.1016/S0304-8853(00)00132-3
67.5,13.5,0,6,9,0,0,0,1,0,0,0,0,0,0,0,3,0,0,0,0,0,0,0,0,813,3600,,,,0,0,20,19.5,9,0,1,3,0.288888889,0.133333333,0,0.044444444,0.014814815,3,6.5,19.5,3,9,0,0,20.47747469,7.484870061,63.546,2,52.13963205,13.95656817,92.90637,5,,,,,,,,,4.123349989,,,1101100011,https://doi.org/10.1016/S0304-8853(00)00132-3
73.5,13.5,0,0,9,0,0,0,1,0,0,0,0,0,0,0,3,0,0,0,0,0,0,0,0,823,3600,,,,0,0,20,13.5,9,0,1,3,0.183673469,0.12244898,0,0.040816327,0.013605442,3,4.5,13.5,3,9,0,0,20.47747469,7.484870061,63.546,2,52.13963205,13.95656817,92.90637,5,,,,,,,,,3.617284411,,,1100100011,https://doi.org/10.1016/S0304-8853(00)00132-3
71.5,13.5,0,2,9,0,0,0,1,0,0,0,0,0,0,0,3,0,0,0,0,0,0,0,0,823,3600,,,,0,0,20,15.5,9,0,1,3,0.216783217,0.125874126,0,0.041958042,0.013986014,3,5.166666667,15.5,3,9,0,0,20.47747469,7.484870061,63.546,2,52.13963205,13.95656817,92.90637,5,,,,,,,,,0.093034529,,,1101100011,https://doi.org/10.1016/S0304-8853(00)00132-3
69.5,13.5,0,4,9,0,0,0,1,0,0,0,0,0,0,0,3,0,0,0,0,0,0,0,0,823,3600,,,,0,0,20,17.5,9,0,1,3,0.251798561,0.129496403,0,0.043165468,0.014388489,3,5.833333333,17.5,3,9,0,0,20.47747469,7.484870061,63.546,2,52.13963205,13.95656817,92.90637,5,,,,,,,,,2.577994879,,,1101100011,https://doi.org/10.1016/S0304-8853(00)00132-3
67.5,13.5,0,6,9,0,0,0,1,0,0,0,0,0,0,0,3,0,0,0,0,0,0,0,0,823,3600,,,,0,0,20,19.5,9,0,1,3,0.288888889,0.133333333,0,0.044444444,0.014814815,3,6.5,19.5,3,9,0,0,20.47747469,7.484870061,63.546,2,52.13963205,13.95656817,92.90637,5,,,,,,,,,2.171489298,,,1101100011,https://doi.org/10.1016/S0304-8853(00)00132-3
73.5,13.5,0,0,9,0,0,0,1,0,0,0,0,0,0,0,3,0,0,0,0,0,0,0,0,833,3600,,,,0,0,20,13.5,9,0,1,3,0.183673469,0.12244898,0,0.040816327,0.013605442,3,4.5,13.5,3,9,0,0,20.47747469,7.484870061,63.546,2,52.13963205,13.95656817,92.90637,5,,,,,,,,,3.156524225,,,1100100011,https://doi.org/10.1016/S0304-8853(00)00132-3
71.5,13.5,0,2,9,0,0,0,1,0,0,0,0,0,0,0,3,0,0,0,0,0,0,0,0,833,3600,,,,0,0,20,15.5,9,0,1,3,0.216783217,0.125874126,0,0.041958042,0.013986014,3,5.166666667,15.5,3,9,0,0,20.47747469,7.484870061,63.546,2,52.13963205,13.95656817,92.90637,5,,,,,,,,,0.580953091,,,1101100011,https://doi.org/10.1016/S0304-8853(00)00132-3
69.5,13.5,0,4,9,0,0,0,1,0,0,0,0,0,0,0,3,0,0,0,0,0,0,0,0,833,3600,,,,0,0,20,17.5,9,0,1,3,0.251798561,0.129496403,0,0.043165468,0.014388489,3,5.833333333,17.5,3,9,0,0,20.47747469,7.484870061,63.546,2,52.13963205,13.95656817,92.90637,5,,,,,,,,,3.156151341,,,1101100011,https://doi.org/10.1016/S0304-8853(00)00132-3
67.5,13.5,0,6,9,0,0,0,1,0,0,0,0,0,0,0,3,0,0,0,0,0,0,0,0,833,3600,,,,0,0,20,19.5,9,0,1,3,0.288888889,0.133333333,0,0.044444444,0.014814815,3,6.5,19.5,3,9,0,0,20.47747469,7.484870061,63.546,2,52.13963205,13.95656817,92.90637,5,,,,,,,,,2.162540085,,,1101100011,https://doi.org/10.1016/S0304-8853(00)00132-3
73.5,13.5,0,0,9,0,0,0,1,0,0,0,0,0,0,0,3,0,0,0,0,0,0,0,0,853,3600,,,,0,0,20,13.5,9,0,1,3,0.183673469,0.12244898,0,0.040816327,0.013605442,3,4.5,13.5,3,9,0,0,20.47747469,7.484870061,63.546,2,52.13963205,13.95656817,92.90637,5,,,,,,,,,3.228739404,,,1100100011,https://doi.org/10.1016/S0304-8853(00)00132-3
71.5,13.5,0,2,9,0,0,0,1,0,0,0,0,0,0,0,3,0,0,0,0,0,0,0,0,853,3600,,,,0,0,20,15.5,9,0,1,3,0.216783217,0.125874126,0,0.041958042,0.013986014,3,5.166666667,15.5,3,9,0,0,20.47747469,7.484870061,63.546,2,52.13963205,13.95656817,92.90637,5,,,,,,,,,0.065814006,,,1101100011,https://doi.org/10.1016/S0304-8853(00)00132-3
69.5,13.5,0,4,9,0,0,0,1,0,0,0,0,0,0,0,3,0,0,0,0,0,0,0,0,853,3600,,,,0,0,20,17.5,9,0,1,3,0.251798561,0.129496403,0,0.043165468,0.014388489,3,5.833333333,17.5,3,9,0,0,20.47747469,7.484870061,63.546,2,52.13963205,13.95656817,92.90637,5,,,,,,,,,2.595955453,,,1101100011,https://doi.org/10.1016/S0304-8853(00)00132-3
67.5,13.5,0,6,9,0,0,0,1,0,0,0,0,0,0,0,3,0,0,0,0,0,0,0,0,853,3600,,,,0,0,20,19.5,9,0,1,3,0.288888889,0.133333333,0,0.044444444,0.014814815,3,6.5,19.5,3,9,0,0,20.47747469,7.484870061,63.546,2,52.13963205,13.95656817,92.90637,5,,,,,,,,,2.596204042,,,1101100011,https://doi.org/10.1016/S0304-8853(00)00132-3
73.5,13.5,0,0,9,0,0,0,1,0,0,0,0,0,0,0,3,0,0,0,0,0,0,0,0,873,3600,,,,0,0,20,13.5,9,0,1,3,0.183673469,0.12244898,0,0.040816327,0.013605442,3,4.5,13.5,3,9,0,0,20.47747469,7.484870061,63.546,2,52.13963205,13.95656817,92.90637,5,,,,,,,,,2.577932732,,,1100100011,https://doi.org/10.1016/S0304-8853(00)00132-3
71.5,13.5,0,2,9,0,0,0,1,0,0,0,0,0,0,0,3,0,0,0,0,0,0,0,0,873,3600,,,,0,0,20,15.5,9,0,1,3,0.216783217,0.125874126,0,0.041958042,0.013986014,3,5.166666667,15.5,3,9,0,0,20.47747469,7.484870061,63.546,2,52.13963205,13.95656817,92.90637,5,,,,,,,,,0.04766699,,,1101100011,https://doi.org/10.1016/S0304-8853(00)00132-3
73.5,13.5,0,0,9,0,0,0,1,0,0,0,0,0,0,0,3,0,0,0,0,0,0,0,0,798,240,,,,0,0,,13.5,9,0,1,3,0.183673469,0.12244898,0,0.040816327,0.013605442,3,4.5,13.5,3,9,0,0,20.47747469,7.484870061,63.546,2,52.13963205,13.95656817,92.90637,5,,,,5.347606088,591,,,,,,,1100100011,https://doi.org/10.1016/S0304-8853(00)00189-X
73.5,13.5,0,0,9,0,0,0,1,0,0,0,0,0,0,0,3,0,0,0,0,0,0,0,0,723,900,,,,0,0,,13.5,9,0,1,3,0.183673469,0.12244898,0,0.040816327,0.013605442,3,4.5,13.5,3,9,0,0,20.47747469,7.484870061,63.546,2,52.13963205,13.95656817,92.90637,5,,,,3.079648149,,,,,,,,1100100011,https://doi.org/10.1016/S0304-8853(00)00189-X
73.5,13.5,0,0,9,0,0,0,1,0,0,0,0,0,0,0,3,0,0,0,0,0,0,0,0,673,1800,,,,0,0,,13.5,9,0,1,3,0.183673469,0.12244898,0,0.040816327,0.013605442,3,4.5,13.5,3,9,0,0,20.47747469,7.484870061,63.546,2,52.13963205,13.95656817,92.90637,5,,,,2.912535459,596,,,,,,,1100100011,https://doi.org/10.1016/S0304-8853(00)00189-X
73.5,13.5,0,0,9,0,0,0,1,0,0,0,0,0,0,0,3,0,0,0,0,0,0,0,0,798,3600,,,,0,0,,13.5,9,0,1,3,0.183673469,0.12244898,0,0.040816327,0.013605442,3,4.5,13.5,3,9,0,0,20.47747469,7.484870061,63.546,2,52.13963205,13.95656817,92.90637,5,,,,1.591549431,,,,,,,,1100100011,https://doi.org/10.1016/S0304-8853(00)00189-X
86,0,0,0,6,0,0,0,1,0,0,0,0,0,0,6,0,0,0,0,0,0,0,0,1,923,3600,777,795,,0,0,30,0,6,0,1,7,0,0.069767442,0,0.081395349,0.011627907,7,0,0,0.857142857,6,0,0,20.47747469,7.484870061,63.546,2,62.00506458,15.63932259,112.196,3.857142857,146,128,,118,,,,,,,,1000100011,https://doi.org/10.1016/S0304-8853(00)00199-2
86,0,0,0,6,0,0,0,0,0,0,0,0,0,0,7,0,0,0,0,0,0,0,0,1,923,3600,818,858,,0,0,30,0,6,0,0,8,0,0.069767442,0,0.093023256,0,,0,,0.75,,0,,0,0,0,0,61.59422879,15.57280171,109.575,3.875,105,65,,113,,,,,,,,1000100001,https://doi.org/10.1016/S0304-8853(00)00199-2
86,0,0,0,6,0,0,0,0,0,0,0,0,0,0,7,0,0,0,0,0,0,0,0,1,853,3600,818,858,,0,0,30,0,6,0,0,8,0,0.069767442,0,0.093023256,0,,0,,0.75,,0,,0,0,0,0,61.59422879,15.57280171,109.575,3.875,35,-5,,69.3,,,,,,,,1000100001,https://doi.org/10.1016/S0304-8853(00)00199-2
86,0,0,0,6,0,0,0,0,0,0,0,0,0,0,7,0,0,0,0,0,0,0,0,1,803,3600,818,858,,0,0,30,0,6,0,0,8,0,0.069767442,0,0.093023256,0,,0,,0.75,,0,,0,0,0,0,61.59422879,15.57280171,109.575,3.875,-15,-55,,55.4,,,,,,,,1000100001,https://doi.org/10.1016/S0304-8853(00)00199-2
87,0,0,0,6,0,0,0,0,0,0,0,0,0,0,7,0,0,0,0,0,0,0,0,0,723,3600,812,845,,0,0,30,0,6,0,0,7,0,0.068965517,0,0.08045977,0,,0,,0.857142857,,0,,0,0,0,0,58.71837826,15.10715557,91.224,4,-89,-122,,22.2,,,,,,,,1000100001,https://doi.org/10.1016/S0304-8853(00)00199-2
87,0,0,0,6,0,0,0,0,0,0,0,0,0,0,7,0,0,0,0,0,0,0,0,0,923,3600,812,845,,0,0,30,0,6,0,0,7,0,0.068965517,0,0.08045977,0,,0,,0.857142857,,0,,0,0,0,0,58.71837826,15.10715557,91.224,4,111,78,,20.9,,,,,,,,1000100001,https://doi.org/10.1016/S0304-8853(00)00199-2
87,0,0,0,6,0,0,0,0,0,0,0,0,0,0,7,0,0,0,0,0,0,0,0,0,803,3600,812,845,,0,0,30,0,6,0,0,7,0,0.068965517,0,0.08045977,0,,0,,0.857142857,,0,,0,0,0,0,58.71837826,15.10715557,91.224,4,-9,-42,,20,,,,,,,,1000100001,https://doi.org/10.1016/S0304-8853(00)00199-2
87,0,0,0,6,0,0,0,0,0,0,0,0,0,0,7,0,0,0,0,0,0,0,0,0,853,3600,812,845,,0,0,30,0,6,0,0,7,0,0.068965517,0,0.08045977,0,,0,,0.857142857,,0,,0,0,0,0,58.71837826,15.10715557,91.224,4,41,8,,19.3,,,,,,,,1000100001,https://doi.org/10.1016/S0304-8853(00)00199-2
86,0,0,0,6,0,0,0,0,0,0,0,0,0,0,7,0,0,0,0,0,0,0,0,1,723,3600,818,858,,0,0,30,0,6,0,0,8,0,0.069767442,0,0.093023256,0,,0,,0.75,,0,,0,0,0,0,61.59422879,15.57280171,109.575,3.875,-95,-135,,6.8,,,,,,,,1000100001,https://doi.org/10.1016/S0304-8853(00)00199-2
86,0,0,0,6,0,0,0,1,0,0,0,0,0,0,6,0,0,0,0,0,0,0,0,1,853,3600,777,795,,0,0,30,0,6,0,1,7,0,0.069767442,0,0.081395349,0.011627907,7,0,0,0.857142857,6,0,0,20.47747469,7.484870061,63.546,2,62.00506458,15.63932259,112.196,3.857142857,76,58,,5.7,,,,,,,,1000100011,https://doi.org/10.1016/S0304-8853(00)00199-2
86,0,0,0,6,0,0,0,1,0,0,0,0,0,0,6,0,0,0,0,0,0,0,0,1,723,3600,777,795,,0,0,30,0,6,0,1,7,0,0.069767442,0,0.081395349,0.011627907,7,0,0,0.857142857,6,0,0,20.47747469,7.484870061,63.546,2,62.00506458,15.63932259,112.196,3.857142857,-54,-72,,5.5,,,,,,,,1000100011,https://doi.org/10.1016/S0304-8853(00)00199-2
86,0,0,0,6,0,0,0,1,0,0,0,0,0,0,6,0,0,0,0,0,0,0,0,1,803,3600,777,795,,0,0,30,0,6,0,1,7,0,0.069767442,0,0.081395349,0.011627907,7,0,0,0.857142857,6,0,0,20.47747469,7.484870061,63.546,2,62.00506458,15.63932259,112.196,3.857142857,26,8,,4.4,,,,,,,,1000100011,https://doi.org/10.1016/S0304-8853(00)00199-2
73.5,13.5,0,0,9,0,0,0,1,0,0,0,0,0,0,0,3,0,0,0,0,0,0,0,0,823,3600,789,846,,0,0,,13.5,9,0,1,3,0.183673469,0.12244898,0,0.040816327,0.013605442,3,4.5,13.5,3,9,0,0,20.47747469,7.484870061,63.546,2,52.13963205,13.95656817,92.90637,5,34,-23,,,613,,,,,,,1100100011,https://doi.org/10.1016/S0304-8853(00)00201-8
72.5,13.5,0,1,9,0,0,0,1,0,0,0,0,0,0,0,3,0,0,0,0,0,0,0,0,823,3600,779,836,,0,0,,14.5,9,0,1,3,0.2,0.124137931,0,0.04137931,0.013793103,3,4.833333333,14.5,3,9,0,0,20.47747469,7.484870061,63.546,2,52.13963205,13.95656817,92.90637,5,44,-13,,,612,,,,,,,1101100011,https://doi.org/10.1016/S0304-8853(00)00201-8
71.5,13.5,0,2,9,0,0,0,1,0,0,0,0,0,0,0,3,0,0,0,0,0,0,0,0,823,3600,775,836,,0,0,,15.5,9,0,1,3,0.216783217,0.125874126,0,0.041958042,0.013986014,3,5.166666667,15.5,3,9,0,0,20.47747469,7.484870061,63.546,2,52.13963205,13.95656817,92.90637,5,48,-13,,,626,,,,,,,1101100011,https://doi.org/10.1016/S0304-8853(00)00201-8
70.5,13.5,0,3,9,0,0,0,1,0,0,0,0,0,0,0,3,0,0,0,0,0,0,0,0,823,3600,777,836,,0,0,,16.5,9,0,1,3,0.234042553,0.127659574,0,0.042553191,0.014184397,3,5.5,16.5,3,9,0,0,20.47747469,7.484870061,63.546,2,52.13963205,13.95656817,92.90637,5,46,-13,,,620,,,,,,,1101100011,https://doi.org/10.1016/S0304-8853(00)00201-8
68.5,13.5,0,5,9,0,0,0,1,0,0,0,0,0,0,0,3,0,0,0,0,0,0,0,0,823,3600,,,,0,0,,18.5,9,0,1,3,0.270072993,0.131386861,0,0.04379562,0.01459854,3,6.166666667,18.5,3,9,0,0,20.47747469,7.484870061,63.546,2,52.13963205,13.95656817,92.90637,5,,,,,597,,,,,,,1101100011,https://doi.org/10.1016/S0304-8853(00)00201-8
66.5,13.5,0,7,9,0,0,0,1,0,0,0,0,0,0,0,3,0,0,0,0,0,0,0,0,823,3600,,,,0,0,,20.5,9,0,1,3,0.308270677,0.135338346,0,0.045112782,0.015037594,3,6.833333333,20.5,3,9,0,0,20.47747469,7.484870061,63.546,2,52.13963205,13.95656817,92.90637,5,,,,,536,,,,,,,1101100011,https://doi.org/10.1016/S0304-8853(00)00201-8
73.5,13.5,0,0,9,0,0,0,1,0,0,0,0,0,0,0,1,0,0,2,0,0,0,0,0,373,3600,,,,0,0,,13.5,9,0,1,3,0.183673469,0.12244898,0,0.040816327,0.013605442,3,4.5,13.5,3,9,0,0,20.47747469,7.484870061,63.546,2,53.20363342,14.14548475,151.60071,5,,,,,,,,,24.03921569,,,1100100011,https://doi.org/10.1016/S0304-8853(00)00297-3
73.5,13.5,0,0,9,0,0,0,1,0,0,0,0,0,0,0,1,0,0,2,0,0,0,0,0,373,3600,,,,0,0,20,13.5,9,0,1,3,0.183673469,0.12244898,0,0.040816327,0.013605442,3,4.5,13.5,3,9,0,0,20.47747469,7.484870061,63.546,2,53.20363342,14.14548475,151.60071,5,,,,,,,,,23.87917605,,,1100100011,https://doi.org/10.1016/S0304-8853(00)00297-3
73.5,13.5,0,0,9,0,0,0,1,0,0,0,0,0,0,0,1,0,0,2,0,0,0,0,0,573,3600,,,,0,0,20,13.5,9,0,1,3,0.183673469,0.12244898,0,0.040816327,0.013605442,3,4.5,13.5,3,9,0,0,20.47747469,7.484870061,63.546,2,53.20363342,14.14548475,151.60071,5,,,,,,,,,23.64613758,,,1100100011,https://doi.org/10.1016/S0304-8853(00)00297-3
73.5,13.5,0,0,9,0,0,0,1,0,0,0,0,0,0,0,1,0,0,2,0,0,0,0,0,573,3600,,,,0,0,,13.5,9,0,1,3,0.183673469,0.12244898,0,0.040816327,0.013605442,3,4.5,13.5,3,9,0,0,20.47747469,7.484870061,63.546,2,53.20363342,14.14548475,151.60071,5,,,,,,,,,23.80392157,,,1100100011,https://doi.org/10.1016/S0304-8853(00)00297-3
73.5,13.5,0,0,9,0,0,0,1,0,0,0,0,0,0,0,1,0,0,2,0,0,0,0,0,593,3600,,,,0,0,20,13.5,9,0,1,3,0.183673469,0.12244898,0,0.040816327,0.013605442,3,4.5,13.5,3,9,0,0,20.47747469,7.484870061,63.546,2,53.20363342,14.14548475,151.60071,5,,,,,,,,,24.0467746,,,1100100011,https://doi.org/10.1016/S0304-8853(00)00297-3
73.5,13.5,0,0,9,0,0,0,1,0,0,0,0,0,0,0,1,0,0,2,0,0,0,0,0,593,3600,,,,0,0,,13.5,9,0,1,3,0.183673469,0.12244898,0,0.040816327,0.013605442,3,4.5,13.5,3,9,0,0,20.47747469,7.484870061,63.546,2,53.20363342,14.14548475,151.60071,5,,,,,,,,,24.19607843,,,1100100011,https://doi.org/10.1016/S0304-8853(00)00297-3
73.5,13.5,0,0,9,0,0,0,1,0,0,0,0,0,0,0,1,0,0,2,0,0,0,0,0,623,3600,,,,0,0,,13.5,9,0,1,3,0.183673469,0.12244898,0,0.040816327,0.013605442,3,4.5,13.5,3,9,0,0,20.47747469,7.484870061,63.546,2,53.20363342,14.14548475,151.60071,5,,,,,,,,,25.25490196,,,1100100011,https://doi.org/10.1016/S0304-8853(00)00297-3
73.5,13.5,0,0,9,0,0,0,1,0,0,0,0,0,0,0,1,0,0,2,0,0,0,0,0,623,3600,,,,0,0,20,13.5,9,0,1,3,0.183673469,0.12244898,0,0.040816327,0.013605442,3,4.5,13.5,3,9,0,0,20.47747469,7.484870061,63.546,2,53.20363342,14.14548475,151.60071,5,,,,,,,,,25.06439678,,,1100100011,https://doi.org/10.1016/S0304-8853(00)00297-3
73.5,13.5,0,0,9,0,0,0,1,0,0,0,0,0,0,0,1,0,0,2,0,0,0,0,0,643,3600,,,,0,0,,13.5,9,0,1,3,0.183673469,0.12244898,0,0.040816327,0.013605442,3,4.5,13.5,3,9,0,0,20.47747469,7.484870061,63.546,2,53.20363342,14.14548475,151.60071,5,,,,,,,,,27.09803922,,,1100100011,https://doi.org/10.1016/S0304-8853(00)00297-3
73.5,13.5,0,0,9,0,0,0,1,0,0,0,0,0,0,0,1,0,0,2,0,0,0,0,0,643,3600,,,,0,0,20,13.5,9,0,1,3,0.183673469,0.12244898,0,0.040816327,0.013605442,3,4.5,13.5,3,9,0,0,20.47747469,7.484870061,63.546,2,53.20363342,14.14548475,151.60071,5,,,,,,,,,26.91430916,,,1100100011,https://doi.org/10.1016/S0304-8853(00)00297-3
73.5,13.5,0,0,9,0,0,0,1,0,0,0,0,0,0,0,1,0,0,2,0,0,0,0,0,653,3600,,,,0,0,,13.5,9,0,1,3,0.183673469,0.12244898,0,0.040816327,0.013605442,3,4.5,13.5,3,9,0,0,20.47747469,7.484870061,63.546,2,53.20363342,14.14548475,151.60071,5,,,,,,,,,26.98039216,,,1100100011,https://doi.org/10.1016/S0304-8853(00)00297-3
73.5,13.5,0,0,9,0,0,0,1,0,0,0,0,0,0,0,1,0,0,2,0,0,0,0,0,653,3600,,,,0,0,20,13.5,9,0,1,3,0.183673469,0.12244898,0,0.040816327,0.013605442,3,4.5,13.5,3,9,0,0,20.47747469,7.484870061,63.546,2,53.20363342,14.14548475,151.60071,5,,,,,,,,,26.84288854,,,1100100011,https://doi.org/10.1016/S0304-8853(00)00297-3
73.5,13.5,0,0,9,0,0,0,1,0,0,0,0,0,0,0,1,0,0,2,0,0,0,0,0,663,3600,,,,0,0,,13.5,9,0,1,3,0.183673469,0.12244898,0,0.040816327,0.013605442,3,4.5,13.5,3,9,0,0,20.47747469,7.484870061,63.546,2,53.20363342,14.14548475,151.60071,5,,,,,,,,,27.05882353,,,1100100011,https://doi.org/10.1016/S0304-8853(00)00297-3
73.5,13.5,0,0,9,0,0,0,1,0,0,0,0,0,0,0,1,0,0,2,0,0,0,0,0,663,3600,,,,0,0,20,13.5,9,0,1,3,0.183673469,0.12244898,0,0.040816327,0.013605442,3,4.5,13.5,3,9,0,0,20.47747469,7.484870061,63.546,2,53.20363342,14.14548475,151.60071,5,,,,,,,,,26.88016357,,,1100100011,https://doi.org/10.1016/S0304-8853(00)00297-3
73.5,13.5,0,0,9,0,0,0,1,0,0,0,0,0,0,0,1,0,0,2,0,0,0,0,0,673,3600,,,,0,0,20,13.5,9,0,1,3,0.183673469,0.12244898,0,0.040816327,0.013605442,3,4.5,13.5,3,9,0,0,20.47747469,7.484870061,63.546,2,53.20363342,14.14548475,151.60071,5,,,,,,,,,25.79418064,,,1100100011,https://doi.org/10.1016/S0304-8853(00)00297-3
73.5,13.5,0,0,9,0,0,0,1,0,0,0,0,0,0,0,1,0,0,2,0,0,0,0,0,673,3600,,,,0,0,,13.5,9,0,1,3,0.183673469,0.12244898,0,0.040816327,0.013605442,3,4.5,13.5,3,9,0,0,20.47747469,7.484870061,63.546,2,53.20363342,14.14548475,151.60071,5,,,,,,,,,26,,,1100100011,https://doi.org/10.1016/S0304-8853(00)00297-3
73.5,13.5,0,0,9,0,0,0,1,0,0,0,0,0,0,0,1,0,0,2,0,0,0,0,0,703,3600,,,,0,0,,13.5,9,0,1,3,0.183673469,0.12244898,0,0.040816327,0.013605442,3,4.5,13.5,3,9,0,0,20.47747469,7.484870061,63.546,2,53.20363342,14.14548475,151.60071,5,,,,,,,,,23.92156863,,,1100100011,https://doi.org/10.1016/S0304-8853(00)00297-3
73.5,13.5,0,0,9,0,0,0,1,0,0,0,0,0,0,0,1,0,0,2,0,0,0,0,0,703,3600,,,,0,0,20,13.5,9,0,1,3,0.183673469,0.12244898,0,0.040816327,0.013605442,3,4.5,13.5,3,9,0,0,20.47747469,7.484870061,63.546,2,53.20363342,14.14548475,151.60071,5,,,,,,,,,23.73209269,,,1100100011,https://doi.org/10.1016/S0304-8853(00)00297-3
73.5,13.5,0,0,9,0,0,0,1,0,0,0,0,0,0,0,1,0,0,2,0,0,0,0,0,723,3600,,,,0,0,,13.5,9,0,1,3,0.183673469,0.12244898,0,0.040816327,0.013605442,3,4.5,13.5,3,9,0,0,20.47747469,7.484870061,63.546,2,53.20363342,14.14548475,151.60071,5,,,,,,,,,23.45098039,,,1100100011,https://doi.org/10.1016/S0304-8853(00)00297-3
73.5,13.5,0,0,9,0,0,0,1,0,0,0,0,0,0,0,1,0,0,2,0,0,0,0,0,723,3600,,,,0,0,20,13.5,9,0,1,3,0.183673469,0.12244898,0,0.040816327,0.013605442,3,4.5,13.5,3,9,0,0,20.47747469,7.484870061,63.546,2,53.20363342,14.14548475,151.60071,5,,,,,,,,,23.33569779,,,1100100011,https://doi.org/10.1016/S0304-8853(00)00297-3
73.5,13.5,0,0,9,0,0,0,1,0,0,0,0,0,0,0,1,0,0,2,0,0,0,0,0,733,3600,,,,0,0,,13.5,9,0,1,3,0.183673469,0.12244898,0,0.040816327,0.013605442,3,4.5,13.5,3,9,0,0,20.47747469,7.484870061,63.546,2,53.20363342,14.14548475,151.60071,5,,,,,,,,,24.8627451,,,1100100011,https://doi.org/10.1016/S0304-8853(00)00297-3
73.5,13.5,0,0,9,0,0,0,1,0,0,0,0,0,0,0,1,0,0,2,0,0,0,0,0,733,3600,,,,0,0,20,13.5,9,0,1,3,0.183673469,0.12244898,0,0.040816327,0.013605442,3,4.5,13.5,3,9,0,0,20.47747469,7.484870061,63.546,2,53.20363342,14.14548475,151.60071,5,,,,,,,,,24.71348299,,,1100100011,https://doi.org/10.1016/S0304-8853(00)00297-3
73.5,13.5,0,0,9,0,0,0,1,0,0,0,0,0,0,0,1,0,0,2,0,0,0,0,0,743,3600,,,,0,0,20,13.5,9,0,1,3,0.183673469,0.12244898,0,0.040816327,0.013605442,3,4.5,13.5,3,9,0,0,20.47747469,7.484870061,63.546,2,53.20363342,14.14548475,151.60071,5,,,,,,,,,23.59126819,,,1100100011,https://doi.org/10.1016/S0304-8853(00)00297-3
73.5,13.5,0,0,9,0,0,0,1,0,0,0,0,0,0,0,1,0,0,2,0,0,0,0,0,743,3600,,,,0,0,,13.5,9,0,1,3,0.183673469,0.12244898,0,0.040816327,0.013605442,3,4.5,13.5,3,9,0,0,20.47747469,7.484870061,63.546,2,53.20363342,14.14548475,151.60071,5,,,,,,,,,23.76470588,,,1100100011,https://doi.org/10.1016/S0304-8853(00)00297-3
73.5,13.5,0,0,9,0,0,0,1,0,0,0,0,0,0,0,1,0,0,2,0,0,0,0,0,773,3600,,,,0,0,,13.5,9,0,1,3,0.183673469,0.12244898,0,0.040816327,0.013605442,3,4.5,13.5,3,9,0,0,20.47747469,7.484870061,63.546,2,53.20363342,14.14548475,151.60071,5,,,,,,,,,8.666666667,,,1100100011,https://doi.org/10.1016/S0304-8853(00)00297-3
73.5,13.5,0,0,9,0,0,0,1,0,0,0,0,0,0,0,1,0,0,2,0,0,0,0,0,773,3600,,,,0,0,20,13.5,9,0,1,3,0.183673469,0.12244898,0,0.040816327,0.013605442,3,4.5,13.5,3,9,0,0,20.47747469,7.484870061,63.546,2,53.20363342,14.14548475,151.60071,5,,,,,,,,,8.558235278,,,1100100011,https://doi.org/10.1016/S0304-8853(00)00297-3
73.5,13.5,0,0,9,0,0,0,1,0,0,0,0,0,0,0,1,0,0,2,0,0,0,0,0,823,3600,,,,0,0,,13.5,9,0,1,3,0.183673469,0.12244898,0,0.040816327,0.013605442,3,4.5,13.5,3,9,0,0,20.47747469,7.484870061,63.546,2,53.20363342,14.14548475,151.60071,5,,,,,,,,,1.764705882,,,1100100011,https://doi.org/10.1016/S0304-8853(00)00297-3
73.5,13.5,0,0,9,0,0,0,1,0,0,0,0,0,0,0,1,0,0,2,0,0,0,0,0,823,3600,,,,0,0,20,13.5,9,0,1,3,0.183673469,0.12244898,0,0.040816327,0.013605442,3,4.5,13.5,3,9,0,0,20.47747469,7.484870061,63.546,2,53.20363342,14.14548475,151.60071,5,,,,,,,,,1.679393029,,,1100100011,https://doi.org/10.1016/S0304-8853(00)00297-3
73.5,13.5,0,0,9,0,0,0,1,0,0,0,0,0,0,0,1,0,0,2,0,0,0,0,0,873,3600,,,,0,0,,13.5,9,0,1,3,0.183673469,0.12244898,0,0.040816327,0.013605442,3,4.5,13.5,3,9,0,0,20.47747469,7.484870061,63.546,2,53.20363342,14.14548475,151.60071,5,,,,,,,,,3.529411765,,,1100100011,https://doi.org/10.1016/S0304-8853(00)00297-3
73.5,13.5,0,0,9,0,0,0,1,0,0,0,0,0,0,0,1,0,0,2,0,0,0,0,0,873,3600,,,,0,0,20,13.5,9,0,1,3,0.183673469,0.12244898,0,0.040816327,0.013605442,3,4.5,13.5,3,9,0,0,20.47747469,7.484870061,63.546,2,53.20363342,14.14548475,151.60071,5,,,,,,,,,3.423669643,,,1100100011,https://doi.org/10.1016/S0304-8853(00)00297-3
73.5,13.5,0,0,9,0,0,0,1,0,0,0,0,0,0,0,1,0,0,2,0,0,0,0,0,973,3600,,,,0,0,,13.5,9,0,1,3,0.183673469,0.12244898,0,0.040816327,0.013605442,3,4.5,13.5,3,9,0,0,20.47747469,7.484870061,63.546,2,53.20363342,14.14548475,151.60071,5,,,,,,,,,4.431372549,,,1100100011,https://doi.org/10.1016/S0304-8853(00)00297-3
73.5,13.5,0,0,9,0,0,0,1,0,0,0,0,0,0,0,1,0,0,2,0,0,0,0,0,973,3600,,,,0,0,20,13.5,9,0,1,3,0.183673469,0.12244898,0,0.040816327,0.013605442,3,4.5,13.5,3,9,0,0,20.47747469,7.484870061,63.546,2,53.20363342,14.14548475,151.60071,5,,,,,,,,,4.303527219,,,1100100011,https://doi.org/10.1016/S0304-8853(00)00297-3
73.5,13.5,0,0,9,0,0,0,1,0,0,0,0,0,0,0,1,0,0,2,0,0,0,0,0,1023,3600,,,,0,0,,13.5,9,0,1,3,0.183673469,0.12244898,0,0.040816327,0.013605442,3,4.5,13.5,3,9,0,0,20.47747469,7.484870061,63.546,2,53.20363342,14.14548475,151.60071,5,,,,,,,,,4.392156863,,,1100100011,https://doi.org/10.1016/S0304-8853(00)00297-3
73.5,13.5,0,0,9,0,0,0,1,0,0,0,0,0,0,0,1,0,0,2,0,0,0,0,0,1023,3600,,,,0,0,20,13.5,9,0,1,3,0.183673469,0.12244898,0,0.040816327,0.013605442,3,4.5,13.5,3,9,0,0,20.47747469,7.484870061,63.546,2,53.20363342,14.14548475,151.60071,5,,,,,,,,,4.344974825,,,1100100011,https://doi.org/10.1016/S0304-8853(00)00297-3
63.5,13.5,0,0,9,0,0,0,1,0,0,0,0,0,10,0,3,0,0,0,0,0,0,0,0,1025,3600,825,,950,0,0,25,13.5,9,0,1,13,0.212598425,0.141732283,0,0.204724409,0.015748031,13,1.038461538,13.5,0.692307692,9,0,0,20.47747469,7.484870061,63.546,2,35.66709741,10.76682093,61.4369,5.769230769,200,,75,10148.62912,,,,,,,,1100100011,https://doi.org/10.1016/S0304-8853(99)00188-2
63.5,13.5,0,0,9,0,0,0,1,0,0,0,0,0,10,0,3,0,0,0,0,0,0,0,0,875,3600,825,,950,0,0,25,13.5,9,0,1,13,0.212598425,0.141732283,0,0.204724409,0.015748031,13,1.038461538,13.5,0.692307692,9,0,0,20.47747469,7.484870061,63.546,2,35.66709741,10.76682093,61.4369,5.769230769,50,,-75,3904.929908,,,,,,,,1100100011,https://doi.org/10.1016/S0304-8853(99)00188-2
63.5,13.5,0,0,9,0,0,0,1,0,0,0,0,0,10,0,3,0,0,0,0,0,0,0,0,825,3600,825,,950,0,0,25,13.5,9,0,1,13,0.212598425,0.141732283,0,0.204724409,0.015748031,13,1.038461538,13.5,0.692307692,9,0,0,20.47747469,7.484870061,63.546,2,35.66709741,10.76682093,61.4369,5.769230769,0,,-125,1927.86233,,,,,,,,1100100011,https://doi.org/10.1016/S0304-8853(99)00188-2
63.5,13.5,0,0,9,0,0,0,1,0,0,0,0,0,10,0,3,0,0,0,0,0,0,0,0,800,3600,825,,950,0,0,25,13.5,9,0,1,13,0.212598425,0.141732283,0,0.204724409,0.015748031,13,1.038461538,13.5,0.692307692,9,0,0,20.47747469,7.484870061,63.546,2,35.66709741,10.76682093,61.4369,5.769230769,-25,,-150,286.486385,,,,,,,,1100100011,https://doi.org/10.1016/S0304-8853(99)00188-2
63.5,13.5,0,0,9,0,0,0,1,0,0,0,0,0,10,0,3,0,0,0,0,0,0,0,0,775,3600,825,,950,0,0,25,13.5,9,0,1,13,0.212598425,0.141732283,0,0.204724409,0.015748031,13,1.038461538,13.5,0.692307692,9,0,0,20.47747469,7.484870061,63.546,2,35.66709741,10.76682093,61.4369,5.769230769,-50,,-175,10.92254831,,,,,,,,1100100011,https://doi.org/10.1016/S0304-8853(99)00188-2
71.5,13.5,0,2,9,0,0,0,1,0,0,0,0,0,0,0,0,3,0,0,0,0,0,0,0,873,3600,,,,0,0,20,15.5,9,0,1,3,0.216783217,0.125874126,0,0.041958042,0.013986014,3,5.166666667,15.5,3,9,0,0,20.47747469,7.484870061,63.546,2,46.0715893,12.85154859,95.95,6,,,,4616.211667,,,,,,,16.77435036,1101100011,https://doi.org/10.1016/S0304-8853(99)00196-1
73.5,13.5,0,0,9,0,0,0,1,0,0,0,0,0,0,0,0,3,0,0,0,0,0,0,0,873,3600,,,,0,0,20,13.5,9,0,1,3,0.183673469,0.12244898,0,0.040816327,0.013605442,3,4.5,13.5,3,9,0,0,20.47747469,7.484870061,63.546,2,46.0715893,12.85154859,95.95,6,,,,3872.144536,,,,,,,19.04918033,1100100011,https://doi.org/10.1016/S0304-8853(99)00196-1
73.5,13.5,0,0,9,0,0,0,1,0,0,0,0,0,0,0,1.5,1.5,0,0,0,0,0,0,0,873,3600,,,,0,0,20,13.5,9,0,1,3,0.183673469,0.12244898,0,0.040816327,0.013605442,3,4.5,13.5,3,9,0,0,20.47747469,7.484870061,63.546,2,49.10561067,13.40405838,94.428185,5.5,,,,251.5093803,,,,,,,14.06557377,1100100011,https://doi.org/10.1016/S0304-8853(99)00196-1
71.5,13.5,0,2,9,0,0,0,1,0,0,0,0,0,0,0,1.5,1.5,0,0,0,0,0,0,0,873,3600,,,,0,0,20,15.5,9,0,1,3,0.216783217,0.125874126,0,0.041958042,0.013986014,3,5.166666667,15.5,3,9,0,0,20.47747469,7.484870061,63.546,2,49.10561067,13.40405838,94.428185,5.5,,,,73.16202446,,,,,,,10.3319155,1101100011,https://doi.org/10.1016/S0304-8853(99)00196-1
73.5,13.5,0,0,9,0,0,0,1,0,0,0,0,0,0,0,3,0,0,0,0,0,0,0,0,873,3600,,,,0,0,20,13.5,9,0,1,3,0.183673469,0.12244898,0,0.040816327,0.013605442,3,4.5,13.5,3,9,0,0,20.47747469,7.484870061,63.546,2,52.13963205,13.95656817,92.90637,5,,,,9.184471846,,,,,,,11.04918033,1100100011,https://doi.org/10.1016/S0304-8853(99)00196-1
73.5,13.5,0,0,9,0,0,0,1,0,0,0,0,0,0,0,0,3,0,0,0,0,0,0,0,833,3600,,,,0,0,20,13.5,9,0,1,3,0.183673469,0.12244898,0,0.040816327,0.013605442,3,4.5,13.5,3,9,0,0,20.47747469,7.484870061,63.546,2,46.0715893,12.85154859,95.95,6,,,,4.582735529,,,,,,,14.98360656,1100100011,https://doi.org/10.1016/S0304-8853(99)00196-1
71.5,13.5,0,2,9,0,0,0,1,0,0,0,0,0,0,0,0,3,0,0,0,0,0,0,0,833,3600,,,,0,0,20,15.5,9,0,1,3,0.216783217,0.125874126,0,0.041958042,0.013986014,3,5.166666667,15.5,3,9,0,0,20.47747469,7.484870061,63.546,2,46.0715893,12.85154859,95.95,6,,,,3.110692935,,,,,,,13.88965936,1101100011,https://doi.org/10.1016/S0304-8853(99)00196-1
71.5,13.5,0,2,9,0,0,0,1,0,0,0,0,0,0,0,3,0,0,0,0,0,0,0,0,873,3600,,,,0,0,20,15.5,9,0,1,3,0.216783217,0.125874126,0,0.041958042,0.013986014,3,5.166666667,15.5,3,9,0,0,20.47747469,7.484870061,63.546,2,52.13963205,13.95656817,92.90637,5,,,,1.720736162,,,,,,,10.90917539,1101100011,https://doi.org/10.1016/S0304-8853(99)00196-1
73.5,13.5,0,0,9,0,0,0,1,0,0,0,0,0,0,0,0,3,0,0,0,0,0,0,0,773,3600,,,,0,0,20,13.5,9,0,1,3,0.183673469,0.12244898,0,0.040816327,0.013605442,3,4.5,13.5,3,9,0,0,20.47747469,7.484870061,63.546,2,46.0715893,12.85154859,95.95,6,,,,1.432843264,,,,,,,13.3442623,1100100011,https://doi.org/10.1016/S0304-8853(99)00196-1
73.5,13.5,0,0,9,0,0,0,1,0,0,0,0,0,0,0,0,3,0,0,0,0,0,0,0,813,3600,,,,0,0,20,13.5,9,0,1,3,0.183673469,0.12244898,0,0.040816327,0.013605442,3,4.5,13.5,3,9,0,0,20.47747469,7.484870061,63.546,2,46.0715893,12.85154859,95.95,6,,,,1.398058845,,,,,,,13.93442623,1100100011,https://doi.org/10.1016/S0304-8853(99)00196-1
73.5,13.5,0,0,9,0,0,0,1,0,0,0,0,0,0,0,1.5,1.5,0,0,0,0,0,0,0,753,3600,,,,0,0,20,13.5,9,0,1,3,0.183673469,0.12244898,0,0.040816327,0.013605442,3,4.5,13.5,3,9,0,0,20.47747469,7.484870061,63.546,2,49.10561067,13.40405838,94.428185,5.5,,,,1.381963956,,,,,,,8.557377049,1100100011,https://doi.org/10.1016/S0304-8853(99)00196-1
