Repository: yuhaowang2018/Machine_learning_approach_to_Iron_based_soft_magnetic_nanocrystalline_materials_design

"MachineLearningWorkflow.ows" is the "Orange" file that used to do preliminary screening for suitable machine learning model

"LeagningResults.ipynb" is the python notebook to visualize the results.

File: Machine learning model/LearningDatabase7-26.csv (part 7 of 10)
Fe,Si,C,Al,B,P,Ga,Ge,Cu,Ag,Au,Zn,Ti,V,Cr,Zr,Nb,Mo,Hf,Ta,W,Ce,Pr,Gd,U,Annealing temperature (K),Annealing Time (s),Primary Crystallization Onset (K),Primary Crystallization Peak (K),Secondary Crystallization Peak (K),Longitudinal Annealing field,Transverse Annealing field,Ribbon Thickness (um),Total SiCAl,Total BP,Total GaGe,Total Late Transition,Total Early Transition,Relative to Fe SiCAl,Relative to Fe BP,Relative to Fe GaGe,Relative to Fe Early,Relative to Fe Late,Relative to Late Early,Relative to Early SiCAl,Relative to Late SiCAl,Relative to Early BP,Relative to Late BP,Relative to Early GaGe,Relative to Late GaGe,Late Weighted Volume,Late Weighted Area,Late Weighted Mass,Late Mean Electrons,Early Weighted Volume,Early Weighted Area,Early Weighted Mass,Early Mean Electrons,Delta T0,Delta T1,Delta T2,Coercivity,Curie Temp,Core Loss,Electrical Resistivity,Permeability,Magnetostriction,Magnetic Saturation,Grain Diameter,Composition ID,Reference DOI
79,0,0,0,9,0,0,0,0,0,0,0,0,0,0,0,0,0,0,0,12,0,0,0,0,797,3600,,760,829,0,0,45,0,9,0,0,12,0,0.113924051,0,0.151898734,0,,0,,0.75,,0,,0,0,0,0,48.28856707,13.26059096,183.84,6,,37,-32,,,,,26017.42943,,,,1000100001,https://doi.org/10.1016/S0921-5107(01)00934-5
79,0,0,0,9,0,0,0,0,0,0,0,0,0,0,0,0,0,0,0,12,0,0,0,0,831,3600,,760,829,0,0,45,0,9,0,0,12,0,0.113924051,0,0.151898734,0,,0,,0.75,,0,,0,0,0,0,48.28856707,13.26059096,183.84,6,,71,2,,,,,31061.80496,,,,1000100001,https://doi.org/10.1016/S0921-5107(01)00934-5
79,0,0,0,9,0,0,0,0,0,0,0,0,0,0,0,0,0,0,0,12,0,0,0,0,864,3600,,760,829,0,0,45,0,9,0,0,12,0,0.113924051,0,0.151898734,0,,0,,0.75,,0,,0,0,0,0,48.28856707,13.26059096,183.84,6,,104,35,,,,,31738.66553,,,,1000100001,https://doi.org/10.1016/S0921-5107(01)00934-5
79,0,0,0,9,0,0,0,0,0,0,0,0,0,0,0,0,0,0,0,12,0,0,0,0,935,3600,,760,829,0,0,45,0,9,0,0,12,0,0.113924051,0,0.151898734,0,,0,,0.75,,0,,0,0,0,0,48.28856707,13.26059096,183.84,6,,175,106,135.0159782,546.2552582,,,,0.345230474,,,1000100001,https://doi.org/10.1016/S0921-5107(01)00934-5
85,0,0,0,9,0,0,0,0,0,0,0,0,0,0,0,0,0,0,0,6,0,0,0,0,900,3600,,727,797,0,0,45,0,9,0,0,6,0,0.105882353,0,0.070588235,0,,0,,1.5,,0,,0,0,0,0,48.28856707,13.26059096,183.84,6,,173,103,112.3328205,524.9146498,,,,-0.005361716,,,1000100001,https://doi.org/10.1016/S0921-5107(01)00934-5
85,0,0,0,9,0,0,0,0,0,0,0,0,0,0,0,0,0,0,0,6,0,0,0,0,880,3600,,727,797,0,0,45,0,9,0,0,6,0,0.105882353,0,0.070588235,0,,0,,1.5,,0,,0,0,0,0,48.28856707,13.26059096,183.84,6,,153,83,107.7464789,524.8795952,,,,0.060179257,,,1000100001,https://doi.org/10.1016/S0921-5107(01)00934-5
79,0,0,0,9,0,0,0,0,0,0,0,0,0,0,0,0,0,0,0,12,0,0,0,0,900,3600,,760,829,0,0,45,0,9,0,0,12,0,0.113924051,0,0.151898734,0,,0,,0.75,,0,,0,0,0,0,48.28856707,13.26059096,183.84,6,,140,71,106.0835602,544.5939767,,,,0.444942382,,,1000100001,https://doi.org/10.1016/S0921-5107(01)00934-5
85,0,0,0,9,0,0,0,0,0,0,0,0,0,0,0,0,0,0,0,6,0,0,0,0,935,3600,,727,797,0,0,45,0,9,0,0,6,0,0.105882353,0,0.070588235,0,,0,,1.5,,0,,0,0,0,0,48.28856707,13.26059096,183.84,6,,208,138,75.64800568,525.506005,,,,-0.584747119,,,1000100001,https://doi.org/10.1016/S0921-5107(01)00934-5
85,0,0,0,9,0,0,0,0,0,0,0,0,0,0,0,0,0,0,0,6,0,0,0,0,830,3600,,727,797,0,0,45,0,9,0,0,6,0,0.105882353,0,0.070588235,0,,0,,1.5,,0,,0,0,0,0,48.28856707,13.26059096,183.84,6,,103,33,49.81062848,522.1300982,,,,0.196462868,,,1000100001,https://doi.org/10.1016/S0921-5107(01)00934-5
85,0,0,0,9,0,0,0,0,0,0,0,0,0,0,0,0,0,0,0,6,0,0,0,0,970,3600,,727,797,0,0,45,0,9,0,0,6,0,0.105882353,0,0.070588235,0,,0,,1.5,,0,,0,0,0,0,48.28856707,13.26059096,183.84,6,,243,173,28.02106758,525.560873,,,,-1.531930218,,,1000100001,https://doi.org/10.1016/S0921-5107(01)00934-5
85,0,0,0,9,0,0,0,0,0,0,0,0,0,0,0,0,0,0,0,6,0,0,0,0,1000,3600,,727,797,0,0,45,0,9,0,0,6,0,0.105882353,0,0.070588235,0,,0,,1.5,,0,,0,0,0,0,48.28856707,13.26059096,183.84,6,,273,203,19.97277784,526.682619,,,,-2.446542894,,,1000100001,https://doi.org/10.1016/S0921-5107(01)00934-5
79,0,0,0,9,0,0,0,0,0,0,0,0,0,0,0,0,0,0,0,12,0,0,0,0,830,3600,,760,829,0,0,45,0,9,0,0,12,0,0.113924051,0,0.151898734,0,,0,,0.75,,0,,0,0,0,0,48.28856707,13.26059096,183.84,6,,70,1,19.63545982,538.6164116,,,,0.815380922,,,1000100001,https://doi.org/10.1016/S0921-5107(01)00934-5
85,0,0,0,9,0,0,0,0,0,0,0,0,0,0,0,0,0,0,0,6,0,0,0,0,795,3600,,727,797,0,0,45,0,9,0,0,6,0,0.105882353,0,0.070588235,0,,0,,1.5,,0,,0,0,0,0,48.28856707,13.26059096,183.84,6,,68,-2,17.75949817,516.7454124,,,,0.32634443,,,1000100001,https://doi.org/10.1016/S0921-5107(01)00934-5
79,0,0,0,9,0,0,0,0,0,0,0,0,0,0,0,0,0,0,0,12,0,0,0,0,975,3600,,760,829,0,0,45,0,9,0,0,12,0,0.113924051,0,0.151898734,0,,0,,0.75,,0,,0,0,0,0,48.28856707,13.26059096,183.84,6,,215,146,14.98402178,546.8374688,,,,-0.856274008,,,1000100001,https://doi.org/10.1016/S0921-5107(01)00934-5
79,0,0,0,9,0,0,0,0,0,0,0,0,0,0,0,0,0,0,0,12,0,0,0,0,1000,3600,,760,829,0,0,45,0,9,0,0,12,0,0.113924051,0,0.151898734,0,,0,,0.75,,0,,0,0,0,0,48.28856707,13.26059096,183.84,6,,240,171,14.77097881,546.8938609,,,,-1.74271767,,,1000100001,https://doi.org/10.1016/S0921-5107(01)00934-5
85,0,0,0,9,0,0,0,0,0,0,0,0,0,0,0,0,0,0,0,6,0,0,0,0,750,3600,,727,797,0,0,45,0,9,0,0,6,0,0.105882353,0,0.070588235,0,,0,,1.5,,0,,0,0,0,0,48.28856707,13.26059096,183.84,6,,23,-47,11.81796662,500.7087118,,,,,,,1000100001,https://doi.org/10.1016/S0921-5107(01)00934-5
79,0,0,0,9,0,0,0,0,0,0,0,0,0,0,0,0,0,0,0,12,0,0,0,0,795,3600,,760,829,0,0,45,0,9,0,0,12,0,0.113924051,0,0.151898734,0,,0,,0.75,,0,,0,0,0,0,48.28856707,13.26059096,183.84,6,,35,-34,11.5102379,523.660306,,,,0.973431498,,,1000100001,https://doi.org/10.1016/S0921-5107(01)00934-5
85,0,0,0,9,0,0,0,0,0,0,0,0,0,0,0,0,0,0,0,6,0,0,0,0,725,3600,,727,797,0,0,45,0,9,0,0,6,0,0.105882353,0,0.070588235,0,,0,,1.5,,0,,0,0,0,0,48.28856707,13.26059096,183.84,6,,-2,-72,9.90057995,481.5125282,,,,0.41509283,,,1000100001,https://doi.org/10.1016/S0921-5107(01)00934-5
79,0,0,0,9,0,0,0,0,0,0,0,0,0,0,0,0,0,0,0,12,0,0,0,0,725,3600,,760,829,0,0,45,0,9,0,0,12,0,0.113924051,0,0.151898734,0,,0,,0.75,,0,,0,0,0,0,48.28856707,13.26059096,183.84,6,,-35,-104,5.728488579,445.3407913,,,,1.93621959,,,1000100001,https://doi.org/10.1016/S0921-5107(01)00934-5
79,0,0,0,9,0,0,0,0,0,0,0,0,0,0,0,0,0,0,0,12,0,0,0,0,750,3600,,760,829,0,0,45,0,9,0,0,12,0,0.113924051,0,0.151898734,0,,0,,0.75,,0,,0,0,0,0,48.28856707,13.26059096,183.84,6,,-10,-79,5.568706356,459.2193501,,,,,,,1000100001,https://doi.org/10.1016/S0921-5107(01)00934-5
79,0,0,0,9,0,0,0,0,0,0,0,0,0,0,0,0,0,0,0,12,0,0,0,0,451,3600,,760,829,0,0,45,0,9,0,0,12,0,0.113924051,0,0.151898734,0,,0,,0.75,,0,,0,0,0,0,48.28856707,13.26059096,183.84,6,,-309,-378,,,,,,,0.583293919,,1000100001,https://doi.org/10.1016/S0921-5107(01)00934-5
79,0,0,0,9,0,0,0,0,0,0,0,0,0,0,0,0,0,0,0,12,0,0,0,0,498,3600,,760,829,0,0,45,0,9,0,0,12,0,0.113924051,0,0.151898734,0,,0,,0.75,,0,,0,0,0,0,48.28856707,13.26059096,183.84,6,,-262,-331,,,,,,,0.618378378,,1000100001,https://doi.org/10.1016/S0921-5107(01)00934-5
85,0,0,0,9,0,0,0,0,0,0,0,0,0,0,0,0,0,0,0,6,0,0,0,0,453,3600,,727,797,0,0,45,0,9,0,0,6,0,0.105882353,0,0.070588235,0,,0,,1.5,,0,,0,0,0,0,48.28856707,13.26059096,183.84,6,,-274,-344,,,,,,,0.728158784,,1000100001,https://doi.org/10.1016/S0921-5107(01)00934-5
85,0,0,0,9,0,0,0,0,0,0,0,0,0,0,0,0,0,0,0,6,0,0,0,0,501,3600,,727,797,0,0,45,0,9,0,0,6,0,0.105882353,0,0.070588235,0,,0,,1.5,,0,,0,0,0,0,48.28856707,13.26059096,183.84,6,,-226,-296,,,,,,,0.784983108,,1000100001,https://doi.org/10.1016/S0921-5107(01)00934-5
79,0,0,0,9,0,0,0,0,0,0,0,0,0,0,0,0,0,0,0,12,0,0,0,0,582,3600,,760,829,0,0,45,0,9,0,0,12,0,0.113924051,0,0.151898734,0,,0,,0.75,,0,,0,0,0,0,48.28856707,13.26059096,183.84,6,,-178,-247,,,,,,,0.804763514,,1000100001,https://doi.org/10.1016/S0921-5107(01)00934-5
85,0,0,0,9,0,0,0,0,0,0,0,0,0,0,0,0,0,0,0,6,0,0,0,0,582,3600,,727,797,0,0,45,0,9,0,0,6,0,0.105882353,0,0.070588235,0,,0,,1.5,,0,,0,0,0,0,48.28856707,13.26059096,183.84,6,,-145,-215,,,,,,,0.964189189,,1000100001,https://doi.org/10.1016/S0921-5107(01)00934-5
79,0,0,0,9,0,0,0,0,0,0,0,0,0,0,0,0,0,0,0,12,0,0,0,0,655,3600,,760,829,0,0,45,0,9,0,0,12,0,0.113924051,0,0.151898734,0,,0,,0.75,,0,,0,0,0,0,48.28856707,13.26059096,183.84,6,,-105,-174,,,,,,,1.150810811,,1000100001,https://doi.org/10.1016/S0921-5107(01)00934-5
85,0,0,0,9,0,0,0,0,0,0,0,0,0,0,0,0,0,0,0,6,0,0,0,0,657,3600,,727,797,0,0,45,0,9,0,0,6,0,0.105882353,0,0.070588235,0,,0,,1.5,,0,,0,0,0,0,48.28856707,13.26059096,183.84,6,,-70,-140,,,,,,,1.259476351,,1000100001,https://doi.org/10.1016/S0921-5107(01)00934-5
79,0,0,0,9,0,0,0,0,0,0,0,0,0,0,0,0,0,0,0,12,0,0,0,0,751,3600,,760,829,0,0,45,0,9,0,0,12,0,0.113924051,0,0.151898734,0,,0,,0.75,,0,,0,0,0,0,48.28856707,13.26059096,183.84,6,,-9,-78,,,,,,,1.525304054,,1000100001,https://doi.org/10.1016/S0921-5107(01)00934-5
79,0,0,0,9,0,0,0,0,0,0,0,0,0,0,0,0,0,0,0,12,0,0,0,0,930,3600,,760,829,0,0,45,0,9,0,0,12,0,0.113924051,0,0.151898734,0,,0,,0.75,,0,,0,0,0,0,48.28856707,13.26059096,183.84,6,,170,101,,,,,,,1.542719595,,1000100001,https://doi.org/10.1016/S0921-5107(01)00934-5
79,0,0,0,9,0,0,0,0,0,0,0,0,0,0,0,0,0,0,0,12,0,0,0,0,797,3600,,760,829,0,0,45,0,9,0,0,12,0,0.113924051,0,0.151898734,0,,0,,0.75,,0,,0,0,0,0,48.28856707,13.26059096,183.84,6,,37,-32,,,,,,,1.545929054,,1000100001,https://doi.org/10.1016/S0921-5107(01)00934-5
79,0,0,0,9,0,0,0,0,0,0,0,0,0,0,0,0,0,0,0,12,0,0,0,0,995,3600,,760,829,0,0,45,0,9,0,0,12,0,0.113924051,0,0.151898734,0,,0,,0.75,,0,,0,0,0,0,48.28856707,13.26059096,183.84,6,,235,166,,,,,,,1.548412162,,1000100001,https://doi.org/10.1016/S0921-5107(01)00934-5
79,0,0,0,9,0,0,0,0,0,0,0,0,0,0,0,0,0,0,0,12,0,0,0,0,863,3600,,760,829,0,0,45,0,9,0,0,12,0,0.113924051,0,0.151898734,0,,0,,0.75,,0,,0,0,0,0,48.28856707,13.26059096,183.84,6,,103,34,,,,,,,1.551587838,,1000100001,https://doi.org/10.1016/S0921-5107(01)00934-5
79,0,0,0,9,0,0,0,0,0,0,0,0,0,0,0,0,0,0,0,12,0,0,0,0,827,3600,,760,829,0,0,45,0,9,0,0,12,0,0.113924051,0,0.151898734,0,,0,,0.75,,0,,0,0,0,0,48.28856707,13.26059096,183.84,6,,67,-2,,,,,,,1.552466216,,1000100001,https://doi.org/10.1016/S0921-5107(01)00934-5
85,0,0,0,9,0,0,0,0,0,0,0,0,0,0,0,0,0,0,0,6,0,0,0,0,751,3600,,727,797,0,0,45,0,9,0,0,6,0,0.105882353,0,0.070588235,0,,0,,1.5,,0,,0,0,0,0,48.28856707,13.26059096,183.84,6,,24,-46,,,,,,,1.662989865,,1000100001,https://doi.org/10.1016/S0921-5107(01)00934-5
85,0,0,0,9,0,0,0,0,0,0,0,0,0,0,0,0,0,0,0,6,0,0,0,0,796,3600,,727,797,0,0,45,0,9,0,0,6,0,0.105882353,0,0.070588235,0,,0,,1.5,,0,,0,0,0,0,48.28856707,13.26059096,183.84,6,,69,-1,,,,,,,1.727128378,,1000100001,https://doi.org/10.1016/S0921-5107(01)00934-5
85,0,0,0,9,0,0,0,0,0,0,0,0,0,0,0,0,0,0,0,6,0,0,0,0,827,3600,,727,797,0,0,45,0,9,0,0,6,0,0.105882353,0,0.070588235,0,,0,,1.5,,0,,0,0,0,0,48.28856707,13.26059096,183.84,6,,100,30,,,,,,,1.748125,,1000100001,https://doi.org/10.1016/S0921-5107(01)00934-5
85,0,0,0,9,0,0,0,0,0,0,0,0,0,0,0,0,0,0,0,6,0,0,0,0,869,3600,,727,797,0,0,45,0,9,0,0,6,0,0.105882353,0,0.070588235,0,,0,,1.5,,0,,0,0,0,0,48.28856707,13.26059096,183.84,6,,142,72,,,,,,,1.754358108,,1000100001,https://doi.org/10.1016/S0921-5107(01)00934-5
85,0,0,0,9,0,0,0,0,0,0,0,0,0,0,0,0,0,0,0,6,0,0,0,0,992,3600,,727,797,0,0,45,0,9,0,0,6,0,0.105882353,0,0.070588235,0,,0,,1.5,,0,,0,0,0,0,48.28856707,13.26059096,183.84,6,,265,195,,,,,,,1.765878378,,1000100001,https://doi.org/10.1016/S0921-5107(01)00934-5
85,0,0,0,9,0,0,0,0,0,0,0,0,0,0,0,0,0,0,0,6,0,0,0,0,929,3600,,727,797,0,0,45,0,9,0,0,6,0,0.105882353,0,0.070588235,0,,0,,1.5,,0,,0,0,0,0,48.28856707,13.26059096,183.84,6,,202,132,,,,,,,1.781891892,,1000100001,https://doi.org/10.1016/S0921-5107(01)00934-5
85,0,0,0,9,0,0,0,0,0,0,0,0,0,0,0,0,0,0,0,6,0,0,0,0,996,3600,,727,797,0,0,45,0,9,0,0,6,0,0.105882353,0,0.070588235,0,,0,,1.5,,0,,0,0,0,0,48.28856707,13.26059096,183.84,6,,269,199,,,,,,,,48,1000100001,https://doi.org/10.1016/S0921-5107(01)00934-5
79,0,0,0,9,0,0,0,0,0,0,0,0,0,0,0,0,0,0,0,12,0,0,0,0,993,3600,,760,829,0,0,45,0,9,0,0,12,0,0.113924051,0,0.151898734,0,,0,,0.75,,0,,0,0,0,0,48.28856707,13.26059096,183.84,6,,233,164,,,,,,,,46,1000100001,https://doi.org/10.1016/S0921-5107(01)00934-5
85,0,0,0,9,0,0,0,0,0,0,0,0,0,0,0,0,0,0,0,6,0,0,0,0,930,3600,,727,797,0,0,45,0,9,0,0,6,0,0.105882353,0,0.070588235,0,,0,,1.5,,0,,0,0,0,0,48.28856707,13.26059096,183.84,6,,203,133,,,,,,,,38,1000100001,https://doi.org/10.1016/S0921-5107(01)00934-5
85,0,0,0,9,0,0,0,0,0,0,0,0,0,0,0,0,0,0,0,6,0,0,0,0,869,3600,,727,797,0,0,45,0,9,0,0,6,0,0.105882353,0,0.070588235,0,,0,,1.5,,0,,0,0,0,0,48.28856707,13.26059096,183.84,6,,142,72,,,,,,,,29,1000100001,https://doi.org/10.1016/S0921-5107(01)00934-5
85,0,0,0,9,0,0,0,0,0,0,0,0,0,0,0,0,0,0,0,6,0,0,0,0,819,3600,,727,797,0,0,45,0,9,0,0,6,0,0.105882353,0,0.070588235,0,,0,,1.5,,0,,0,0,0,0,48.28856707,13.26059096,183.84,6,,92,22,,,,,,,,23,1000100001,https://doi.org/10.1016/S0921-5107(01)00934-5
85,0,0,0,9,0,0,0,0,0,0,0,0,0,0,0,0,0,0,0,6,0,0,0,0,795,3600,,727,797,0,0,45,0,9,0,0,6,0,0.105882353,0,0.070588235,0,,0,,1.5,,0,,0,0,0,0,48.28856707,13.26059096,183.84,6,,68,-2,,,,,,,,20,1000100001,https://doi.org/10.1016/S0921-5107(01)00934-5
85,0,0,0,9,0,0,0,0,0,0,0,0,0,0,0,0,0,0,0,6,0,0,0,0,457,3600,,727,797,0,0,45,0,9,0,0,6,0,0.105882353,0,0.070588235,0,,0,,1.5,,0,,0,0,0,0,48.28856707,13.26059096,183.84,6,,-270,-340,,,,,,,,19,1000100001,https://doi.org/10.1016/S0921-5107(01)00934-5
85,0,0,0,9,0,0,0,0,0,0,0,0,0,0,0,0,0,0,0,6,0,0,0,0,499,3600,,727,797,0,0,45,0,9,0,0,6,0,0.105882353,0,0.070588235,0,,0,,1.5,,0,,0,0,0,0,48.28856707,13.26059096,183.84,6,,-228,-298,,,,,,,,19,1000100001,https://doi.org/10.1016/S0921-5107(01)00934-5
85,0,0,0,9,0,0,0,0,0,0,0,0,0,0,0,0,0,0,0,6,0,0,0,0,587,3600,,727,797,0,0,45,0,9,0,0,6,0,0.105882353,0,0.070588235,0,,0,,1.5,,0,,0,0,0,0,48.28856707,13.26059096,183.84,6,,-140,-210,,,,,,,,19,1000100001,https://doi.org/10.1016/S0921-5107(01)00934-5
85,0,0,0,9,0,0,0,0,0,0,0,0,0,0,0,0,0,0,0,6,0,0,0,0,655,3600,,727,797,0,0,45,0,9,0,0,6,0,0.105882353,0,0.070588235,0,,0,,1.5,,0,,0,0,0,0,48.28856707,13.26059096,183.84,6,,-72,-142,,,,,,,,19,1000100001,https://doi.org/10.1016/S0921-5107(01)00934-5
85,0,0,0,9,0,0,0,0,0,0,0,0,0,0,0,0,0,0,0,6,0,0,0,0,747,3600,,727,797,0,0,45,0,9,0,0,6,0,0.105882353,0,0.070588235,0,,0,,1.5,,0,,0,0,0,0,48.28856707,13.26059096,183.84,6,,20,-50,,,,,,,,19,1000100001,https://doi.org/10.1016/S0921-5107(01)00934-5
79,0,0,0,9,0,0,0,0,0,0,0,0,0,0,0,0,0,0,0,12,0,0,0,0,929,3600,,760,829,0,0,45,0,9,0,0,12,0,0.113924051,0,0.151898734,0,,0,,0.75,,0,,0,0,0,0,48.28856707,13.26059096,183.84,6,,169,100,,,,,,,,16,1000100001,https://doi.org/10.1016/S0921-5107(01)00934-5
79,0,0,0,9,0,0,0,0,0,0,0,0,0,0,0,0,0,0,0,12,0,0,0,0,870,3600,,760,829,0,0,45,0,9,0,0,12,0,0.113924051,0,0.151898734,0,,0,,0.75,,0,,0,0,0,0,48.28856707,13.26059096,183.84,6,,110,41,,,,,,,,9,1000100001,https://doi.org/10.1016/S0921-5107(01)00934-5
79,0,0,0,9,0,0,0,0,0,0,0,0,0,0,0,0,0,0,0,12,0,0,0,0,498,3600,,760,829,0,0,45,0,9,0,0,12,0,0.113924051,0,0.151898734,0,,0,,0.75,,0,,0,0,0,0,48.28856707,13.26059096,183.84,6,,-262,-331,,,,,,,,8,1000100001,https://doi.org/10.1016/S0921-5107(01)00934-5
79,0,0,0,9,0,0,0,0,0,0,0,0,0,0,0,0,0,0,0,12,0,0,0,0,591,3600,,760,829,0,0,45,0,9,0,0,12,0,0.113924051,0,0.151898734,0,,0,,0.75,,0,,0,0,0,0,48.28856707,13.26059096,183.84,6,,-169,-238,,,,,,,,8,1000100001,https://doi.org/10.1016/S0921-5107(01)00934-5
79,0,0,0,9,0,0,0,0,0,0,0,0,0,0,0,0,0,0,0,12,0,0,0,0,653,3600,,760,829,0,0,45,0,9,0,0,12,0,0.113924051,0,0.151898734,0,,0,,0.75,,0,,0,0,0,0,48.28856707,13.26059096,183.84,6,,-107,-176,,,,,,,,8,1000100001,https://doi.org/10.1016/S0921-5107(01)00934-5
79,0,0,0,9,0,0,0,0,0,0,0,0,0,0,0,0,0,0,0,12,0,0,0,0,753,3600,,760,829,0,0,45,0,9,0,0,12,0,0.113924051,0,0.151898734,0,,0,,0.75,,0,,0,0,0,0,48.28856707,13.26059096,183.84,6,,-7,-76,,,,,,,,8,1000100001,https://doi.org/10.1016/S0921-5107(01)00934-5
79,0,0,0,9,0,0,0,0,0,0,0,0,0,0,0,0,0,0,0,12,0,0,0,0,799,3600,,760,829,0,0,45,0,9,0,0,12,0,0.113924051,0,0.151898734,0,,0,,0.75,,0,,0,0,0,0,48.28856707,13.26059096,183.84,6,,39,-30,,,,,,,,8,1000100001,https://doi.org/10.1016/S0921-5107(01)00934-5
79,0,0,0,9,0,0,0,0,0,0,0,0,0,0,0,0,0,0,0,12,0,0,0,0,827,3600,,760,829,0,0,45,0,9,0,0,12,0,0.113924051,0,0.151898734,0,,0,,0.75,,0,,0,0,0,0,48.28856707,13.26059096,183.84,6,,67,-2,,,,,,,,8,1000100001,https://doi.org/10.1016/S0921-5107(01)00934-5
79,0,0,0,9,0,0,0,0,0,0,0,0,0,0,0,0,0,0,0,12,0,0,0,0,880,3600,,760,829,0,0,45,0,9,0,0,12,0,0.113924051,0,0.151898734,0,,0,,0.75,,0,,0,0,0,0,48.28856707,13.26059096,183.84,6,,120,51,,544.0315796,,,,0.566421255,,,1000100001,https://doi.org/10.1016/S0921-5107(01)00934-5
73.5,13.5,0,0,9,0,0,0,1,0,0,0,0,0,0,0,2,0,0,0,0,0,0,1,0,823,2700,,783,918,0,0,,13.5,9,0,1,3,0.183673469,0.12244898,0,0.040816327,0.013605442,3,4.5,13.5,3,9,0,0,20.47747469,7.484870061,63.546,2,63.0814274,15.74664768,114.354,4.333333333,,40,-95,,,,,,,,19,1100100011,https://doi.org/10.1016/S0924-4247(03)00177-8
73.5,13.5,0,0,9,0,0,0,1,0,0,0,0,0,0,0,3,0,0,0,0,0,0,0,0,823,2700,,795,938,0,0,,13.5,9,0,1,3,0.183673469,0.12244898,0,0.040816327,0.013605442,3,4.5,13.5,3,9,0,0,20.47747469,7.484870061,63.546,2,52.13963205,13.95656817,92.90637,5,,28,-115,,,,,,,,12,1100100011,https://doi.org/10.1016/S0924-4247(03)00177-8
73.5,13.5,0,0,9,0,0,0,1,0,0,0,0,0,0,0,3,0,0,0,0,0,0,0,0,783,1500,,795,938,0,0,,13.5,9,0,1,3,0.183673469,0.12244898,0,0.040816327,0.013605442,3,4.5,13.5,3,9,0,0,20.47747469,7.484870061,63.546,2,52.13963205,13.95656817,92.90637,5,,-12,-155,,,,,,,,11,1100100011,https://doi.org/10.1016/S0924-4247(03)00177-8
76,0,0,0,22,0,0,0,0,0,0,0,0,0,2,0,0,0,0,0,0,0,0,0,0,623,3600,,,,0,0,25,0,22,0,0,2,0,0.289473684,0,0.026315789,0,,0,,11,,0,,0,0,0,0,30.72533702,9.80989676,51.9961,6,,,,,,,,390.9465021,,,,1000100001,https://doi.org/10.1016/S0928-4931(02)00234-5
78,0,0,0,22,0,0,0,0,0,0,0,0,0,0,0,0,0,0,0,0,0,0,0,0,623,3600,,,,0,0,25,0,22,0,0,0,0,0.282051282,0,0,0,,,,,,,,0,0,0,0,0,0,0,0,,,,,,,,445.8161866,,,,1000100000,https://doi.org/10.1016/S0928-4931(02)00234-5
76,0,0,0,22,0,0,0,0,0,0,0,0,0,0,2,0,0,0,0,0,0,0,0,0,723,3600,,,,0,0,25,0,22,0,0,2,0,0.289473684,0,0.026315789,0,,0,,11,,0,,0,0,0,0,58.71837826,15.10715557,91.224,4,,,,,,,,500.6858711,,,,1000100001,https://doi.org/10.1016/S0928-4931(02)00234-5
76,0,0,0,22,0,0,0,0,0,0,0,0,0,0,2,0,0,0,0,0,0,0,0,0,698,3600,,,,0,0,25,0,22,0,0,2,0,0.289473684,0,0.026315789,0,,0,,11,,0,,0,0,0,0,58.71837826,15.10715557,91.224,4,,,,,,,,4231.824417,,,,1000100001,https://doi.org/10.1016/S0928-4931(02)00234-5
78,0,0,0,22,0,0,0,0,0,0,0,0,0,0,0,0,0,0,0,0,0,0,0,0,323,3600,,,,0,0,25,0,22,0,0,0,0,0.282051282,0,0,0,,,,,,,,0,0,0,0,0,0,0,0,,,,,,,,5438.957476,,,,1000100000,https://doi.org/10.1016/S0928-4931(02)00234-5
76,0,0,0,22,0,0,0,0,0,0,0,0,0,0,2,0,0,0,0,0,0,0,0,0,348,3600,,,,0,0,25,0,22,0,0,2,0,0.289473684,0,0.026315789,0,,0,,11,,0,,0,0,0,0,58.71837826,15.10715557,91.224,4,,,,,,,,6152.263374,,,,1000100001,https://doi.org/10.1016/S0928-4931(02)00234-5
78,0,0,0,22,0,0,0,0,0,0,0,0,0,0,0,0,0,0,0,0,0,0,0,0,423,3600,,,,0,0,25,0,22,0,0,0,0,0.282051282,0,0,0,,,,,,,,0,0,0,0,0,0,0,0,,,,,,,,6152.263374,,,,1000100000,https://doi.org/10.1016/S0928-4931(02)00234-5
78,0,0,0,22,0,0,0,0,0,0,0,0,0,0,0,0,0,0,0,0,0,0,0,0,373,3600,,,,0,0,25,0,22,0,0,0,0,0.282051282,0,0,0,,,,,,,,0,0,0,0,0,0,0,0,,,,,,,,6262.002743,,,,1000100000,https://doi.org/10.1016/S0928-4931(02)00234-5
76,0,0,0,22,0,0,0,0,0,0,0,0,0,0,2,0,0,0,0,0,0,0,0,0,373,3600,,,,0,0,25,0,22,0,0,2,0,0.289473684,0,0.026315789,0,,0,,11,,0,,0,0,0,0,58.71837826,15.10715557,91.224,4,,,,,,,,6262.002743,,,,1000100001,https://doi.org/10.1016/S0928-4931(02)00234-5
76,0,0,0,22,0,0,0,0,0,0,0,0,0,0,0,2,0,0,0,0,0,0,0,0,323,3600,,,,0,0,25,0,22,0,0,2,0,0.289473684,0,0.026315789,0,,0,,11,,0,,0,0,0,0,52.13963205,13.95656817,92.90637,5,,,,,,,,6316.872428,,,,1000100001,https://doi.org/10.1016/S0928-4931(02)00234-5
78,0,0,0,22,0,0,0,0,0,0,0,0,0,0,0,0,0,0,0,0,0,0,0,0,348,3600,,,,0,0,25,0,22,0,0,0,0,0.282051282,0,0,0,,,,,,,,0,0,0,0,0,0,0,0,,,,,,,,6371.742112,,,,1000100000,https://doi.org/10.1016/S0928-4931(02)00234-5
76,0,0,0,22,0,0,0,0,0,0,0,0,0,0,2,0,0,0,0,0,0,0,0,0,323,3600,,,,0,0,25,0,22,0,0,2,0,0.289473684,0,0.026315789,0,,0,,11,,0,,0,0,0,0,58.71837826,15.10715557,91.224,4,,,,,,,,6481.481481,,,,1000100001,https://doi.org/10.1016/S0928-4931(02)00234-5
76,0,0,0,22,0,0,0,0,0,0,0,0,0,0,0,2,0,0,0,0,0,0,0,0,448,3600,,,,0,0,25,0,22,0,0,2,0,0.289473684,0,0.026315789,0,,0,,11,,0,,0,0,0,0,52.13963205,13.95656817,92.90637,5,,,,,,,,6481.481481,,,,1000100001,https://doi.org/10.1016/S0928-4931(02)00234-5
76,0,0,0,22,0,0,0,0,0,0,0,0,0,0,0,2,0,0,0,0,0,0,0,0,348,3600,,,,0,0,25,0,22,0,0,2,0,0.289473684,0,0.026315789,0,,0,,11,,0,,0,0,0,0,52.13963205,13.95656817,92.90637,5,,,,,,,,6591.22085,,,,1000100001,https://doi.org/10.1016/S0928-4931(02)00234-5
76,0,0,0,22,0,0,0,0,0,0,0,0,0,0,2,0,0,0,0,0,0,0,0,0,448,3600,,,,0,0,25,0,22,0,0,2,0,0.289473684,0,0.026315789,0,,0,,11,,0,,0,0,0,0,58.71837826,15.10715557,91.224,4,,,,,,,,6646.090535,,,,1000100001,https://doi.org/10.1016/S0928-4931(02)00234-5
78,0,0,0,22,0,0,0,0,0,0,0,0,0,0,0,0,0,0,0,0,0,0,0,0,473,3600,,,,0,0,25,0,22,0,0,0,0,0.282051282,0,0,0,,,,,,,,0,0,0,0,0,0,0,0,,,,,,,,7030.178326,,,,1000100000,https://doi.org/10.1016/S0928-4931(02)00234-5
76,0,0,0,22,0,0,0,0,0,0,0,0,0,0,0,2,0,0,0,0,0,0,0,0,573,3600,,,,0,0,25,0,22,0,0,2,0,0.289473684,0,0.026315789,0,,0,,11,,0,,0,0,0,0,52.13963205,13.95656817,92.90637,5,,,,,,,,7030.178326,,,,1000100001,https://doi.org/10.1016/S0928-4931(02)00234-5
76,0,0,0,22,0,0,0,0,0,0,0,0,0,0,0,2,0,0,0,0,0,0,0,0,398,3600,,,,0,0,25,0,22,0,0,2,0,0.289473684,0,0.026315789,0,,0,,11,,0,,0,0,0,0,52.13963205,13.95656817,92.90637,5,,,,,,,,7085.048011,,,,1000100001,https://doi.org/10.1016/S0928-4931(02)00234-5
76,0,0,0,22,0,0,0,0,0,0,0,0,0,0,0,2,0,0,0,0,0,0,0,0,498,3600,,,,0,0,25,0,22,0,0,2,0,0.289473684,0,0.026315789,0,,0,,11,,0,,0,0,0,0,52.13963205,13.95656817,92.90637,5,,,,,,,,7194.78738,,,,1000100001,https://doi.org/10.1016/S0928-4931(02)00234-5
76,0,0,0,22,0,0,0,0,0,0,0,0,0,0,0,2,0,0,0,0,0,0,0,0,548,3600,,,,0,0,25,0,22,0,0,2,0,0.289473684,0,0.026315789,0,,0,,11,,0,,0,0,0,0,52.13963205,13.95656817,92.90637,5,,,,,,,,7194.78738,,,,1000100001,https://doi.org/10.1016/S0928-4931(02)00234-5
76,0,0,0,22,0,0,0,0,0,0,0,0,0,0,0,2,0,0,0,0,0,0,0,0,373,3600,,,,0,0,25,0,22,0,0,2,0,0.289473684,0,0.026315789,0,,0,,11,,0,,0,0,0,0,52.13963205,13.95656817,92.90637,5,,,,,,,,7469.135802,,,,1000100001,https://doi.org/10.1016/S0928-4931(02)00234-5
76,0,0,0,22,0,0,0,0,0,0,0,0,0,0,2,0,0,0,0,0,0,0,0,0,398,3600,,,,0,0,25,0,22,0,0,2,0,0.289473684,0,0.026315789,0,,0,,11,,0,,0,0,0,0,58.71837826,15.10715557,91.224,4,,,,,,,,7524.005487,,,,1000100001,https://doi.org/10.1016/S0928-4931(02)00234-5
76,0,0,0,22,0,0,0,0,0,0,0,0,0,0,0,2,0,0,0,0,0,0,0,0,423,3600,,,,0,0,25,0,22,0,0,2,0,0.289473684,0,0.026315789,0,,0,,11,,0,,0,0,0,0,52.13963205,13.95656817,92.90637,5,,,,,,,,7524.005487,,,,1000100001,https://doi.org/10.1016/S0928-4931(02)00234-5
76,0,0,0,22,0,0,0,0,0,0,0,0,0,0,0,2,0,0,0,0,0,0,0,0,473,3600,,,,0,0,25,0,22,0,0,2,0,0.289473684,0,0.026315789,0,,0,,11,,0,,0,0,0,0,52.13963205,13.95656817,92.90637,5,,,,,,,,7688.61454,,,,1000100001,https://doi.org/10.1016/S0928-4931(02)00234-5
78,0,0,0,22,0,0,0,0,0,0,0,0,0,0,0,0,0,0,0,0,0,0,0,0,398,3600,,,,0,0,25,0,22,0,0,0,0,0.282051282,0,0,0,,,,,,,,0,0,0,0,0,0,0,0,,,,,,,,7743.484225,,,,1000100000,https://doi.org/10.1016/S0928-4931(02)00234-5
78,0,0,0,22,0,0,0,0,0,0,0,0,0,0,0,0,0,0,0,0,0,0,0,0,498,3600,,,,0,0,25,0,22,0,0,0,0,0.282051282,0,0,0,,,,,,,,0,0,0,0,0,0,0,0,,,,,,,,7798.353909,,,,1000100000,https://doi.org/10.1016/S0928-4931(02)00234-5
76,0,0,0,22,0,0,0,0,0,0,0,0,0,0,0,2,0,0,0,0,0,0,0,0,523,3600,,,,0,0,25,0,22,0,0,2,0,0.289473684,0,0.026315789,0,,0,,11,,0,,0,0,0,0,52.13963205,13.95656817,92.90637,5,,,,,,,,7962.962963,,,,1000100001,https://doi.org/10.1016/S0928-4931(02)00234-5
76,0,0,0,22,0,0,0,0,0,0,0,0,0,0,2,0,0,0,0,0,0,0,0,0,423,3600,,,,0,0,25,0,22,0,0,2,0,0.289473684,0,0.026315789,0,,0,,11,,0,,0,0,0,0,58.71837826,15.10715557,91.224,4,,,,,,,,8017.832647,,,,1000100001,https://doi.org/10.1016/S0928-4931(02)00234-5
76,0,0,0,22,0,0,0,0,0,0,0,0,0,0,2,0,0,0,0,0,0,0,0,0,473,3600,,,,0,0,25,0,22,0,0,2,0,0.289473684,0,0.026315789,0,,0,,11,,0,,0,0,0,0,58.71837826,15.10715557,91.224,4,,,,,,,,8182.441701,,,,1000100001,https://doi.org/10.1016/S0928-4931(02)00234-5
78,0,0,0,22,0,0,0,0,0,0,0,0,0,0,0,0,0,0,0,0,0,0,0,0,523,3600,,,,0,0,25,0,22,0,0,0,0,0.282051282,0,0,0,,,,,,,,0,0,0,0,0,0,0,0,,,,,,,,8237.311385,,,,1000100000,https://doi.org/10.1016/S0928-4931(02)00234-5
76,0,0,0,22,0,0,0,0,0,0,0,0,0,0,0,2,0,0,0,0,0,0,0,0,598,3600,,,,0,0,25,0,22,0,0,2,0,0.289473684,0,0.026315789,0,,0,,11,,0,,0,0,0,0,52.13963205,13.95656817,92.90637,5,,,,,,,,8621.399177,,,,1000100001,https://doi.org/10.1016/S0928-4931(02)00234-5
76,0,0,0,22,0,0,0,0,0,0,0,0,0,0,2,0,0,0,0,0,0,0,0,0,498,3600,,,,0,0,25,0,22,0,0,2,0,0.289473684,0,0.026315789,0,,0,,11,,0,,0,0,0,0,58.71837826,15.10715557,91.224,4,,,,,,,,8731.138546,,,,1000100001,https://doi.org/10.1016/S0928-4931(02)00234-5
76,0,0,0,22,0,0,0,0,0,0,0,0,0,0,0,2,0,0,0,0,0,0,0,0,623,3600,,,,0,0,25,0,22,0,0,2,0,0.289473684,0,0.026315789,0,,0,,11,,0,,0,0,0,0,52.13963205,13.95656817,92.90637,5,,,,,,,,9279.835391,,,,1000100001,https://doi.org/10.1016/S0928-4931(02)00234-5
78,0,0,0,22,0,0,0,0,0,0,0,0,0,0,0,0,0,0,0,0,0,0,0,0,448,3600,,,,0,0,25,0,22,0,0,0,0,0.282051282,0,0,0,,,,,,,,0,0,0,0,0,0,0,0,,,,,,,,9828.532236,,,,1000100000,https://doi.org/10.1016/S0928-4931(02)00234-5
78,0,0,0,22,0,0,0,0,0,0,0,0,0,0,0,0,0,0,0,0,0,0,0,0,548,3600,,,,0,0,25,0,22,0,0,0,0,0.282051282,0,0,0,,,,,,,,0,0,0,0,0,0,0,0,,,,,,,,9883.40192,,,,1000100000,https://doi.org/10.1016/S0928-4931(02)00234-5
76,0,0,0,22,0,0,0,0,0,0,0,0,0,2,0,0,0,0,0,0,0,0,0,0,323,3600,,,,0,0,25,0,22,0,0,2,0,0.289473684,0,0.026315789,0,,0,,11,,0,,0,0,0,0,30.72533702,9.80989676,51.9961,6,,,,,,,,10157.75034,,,,1000100001,https://doi.org/10.1016/S0928-4931(02)00234-5
76,0,0,0,22,0,0,0,0,0,0,0,0,0,0,2,0,0,0,0,0,0,0,0,0,523,3600,,,,0,0,25,0,22,0,0,2,0,0.289473684,0,0.026315789,0,,0,,11,,0,,0,0,0,0,58.71837826,15.10715557,91.224,4,,,,,,,,10267.48971,,,,1000100001,https://doi.org/10.1016/S0928-4931(02)00234-5
78,0,0,0,22,0,0,0,0,0,0,0,0,0,0,0,0,0,0,0,0,0,0,0,0,608,3600,,,,0,0,25,0,22,0,0,0,0,0.282051282,0,0,0,,,,,,,,0,0,0,0,0,0,0,0,,,,,,,,10706.44719,,,,1000100000,https://doi.org/10.1016/S0928-4931(02)00234-5
76,0,0,0,22,0,0,0,0,0,0,0,0,0,2,0,0,0,0,0,0,0,0,0,0,348,3600,,,,0,0,25,0,22,0,0,2,0,0.289473684,0,0.026315789,0,,0,,11,,0,,0,0,0,0,30.72533702,9.80989676,51.9961,6,,,,,,,,10816.18656,,,,1000100001,https://doi.org/10.1016/S0928-4931(02)00234-5
76,0,0,0,22,0,0,0,0,0,0,0,0,0,0,2,0,0,0,0,0,0,0,0,0,548,3600,,,,0,0,25,0,22,0,0,2,0,0.289473684,0,0.026315789,0,,0,,11,,0,,0,0,0,0,58.71837826,15.10715557,91.224,4,,,,,,,,12407.40741,,,,1000100001,https://doi.org/10.1016/S0928-4931(02)00234-5
76,0,0,0,22,0,0,0,0,0,0,0,0,0,2,0,0,0,0,0,0,0,0,0,0,423,3600,,,,0,0,25,0,22,0,0,2,0,0.289473684,0,0.026315789,0,,0,,11,,0,,0,0,0,0,30.72533702,9.80989676,51.9961,6,,,,,,,,12791.4952,,,,1000100001,https://doi.org/10.1016/S0928-4931(02)00234-5
76,0,0,0,22,0,0,0,0,0,0,0,0,0,2,0,0,0,0,0,0,0,0,0,0,373,3600,,,,0,0,25,0,22,0,0,2,0,0.289473684,0,0.026315789,0,,0,,11,,0,,0,0,0,0,30.72533702,9.80989676,51.9961,6,,,,,,,,13010.97394,,,,1000100001,https://doi.org/10.1016/S0928-4931(02)00234-5
76,0,0,0,22,0,0,0,0,0,0,0,0,0,2,0,0,0,0,0,0,0,0,0,0,398,3600,,,,0,0,25,0,22,0,0,2,0,0.289473684,0,0.026315789,0,,0,,11,,0,,0,0,0,0,30.72533702,9.80989676,51.9961,6,,,,,,,,13065.84362,,,,1000100001,https://doi.org/10.1016/S0928-4931(02)00234-5
76,0,0,0,22,0,0,0,0,0,0,0,0,0,0,0,2,0,0,0,0,0,0,0,0,648,3600,,,,0,0,25,0,22,0,0,2,0,0.289473684,0,0.026315789,0,,0,,11,,0,,0,0,0,0,52.13963205,13.95656817,92.90637,5,,,,,,,,13614.54047,,,,1000100001,https://doi.org/10.1016/S0928-4931(02)00234-5
76,0,0,0,22,0,0,0,0,0,0,0,0,0,2,0,0,0,0,0,0,0,0,0,0,473,3600,,,,0,0,25,0,22,0,0,2,0,0.289473684,0,0.026315789,0,,0,,11,,0,,0,0,0,0,30.72533702,9.80989676,51.9961,6,,,,,,,,14327.84636,,,,1000100001,https://doi.org/10.1016/S0928-4931(02)00234-5
76,0,0,0,22,0,0,0,0,0,0,0,0,0,0,0,2,0,0,0,0,0,0,0,0,773,3600,,,,0,0,25,0,22,0,0,2,0,0.289473684,0,0.026315789,0,,0,,11,,0,,0,0,0,0,52.13963205,13.95656817,92.90637,5,,,,,,,,14437.58573,,,,1000100001,https://doi.org/10.1016/S0928-4931(02)00234-5
76,0,0,0,22,0,0,0,0,0,0,0,0,0,2,0,0,0,0,0,0,0,0,0,0,448,3600,,,,0,0,25,0,22,0,0,2,0,0.289473684,0,0.026315789,0,,0,,11,,0,,0,0,0,0,30.72533702,9.80989676,51.9961,6,,,,,,,,14657.06447,,,,1000100001,https://doi.org/10.1016/S0928-4931(02)00234-5
78,0,0,0,22,0,0,0,0,0,0,0,0,0,0,0,0,0,0,0,0,0,0,0,0,573,3600,,,,0,0,25,0,22,0,0,0,0,0.282051282,0,0,0,,,,,,,,0,0,0,0,0,0,0,0,,,,,,,,14711.93416,,,,1000100000,https://doi.org/10.1016/S0928-4931(02)00234-5
76,0,0,0,22,0,0,0,0,0,0,0,0,0,2,0,0,0,0,0,0,0,0,0,0,498,3600,,,,0,0,25,0,22,0,0,2,0,0.289473684,0,0.026315789,0,,0,,11,,0,,0,0,0,0,30.72533702,9.80989676,51.9961,6,,,,,,,,14766.80384,,,,1000100001,https://doi.org/10.1016/S0928-4931(02)00234-5
76,0,0,0,22,0,0,0,0,0,0,0,0,0,2,0,0,0,0,0,0,0,0,0,0,523,3600,,,,0,0,25,0,22,0,0,2,0,0.289473684,0,0.026315789,0,,0,,11,,0,,0,0,0,0,30.72533702,9.80989676,51.9961,6,,,,,,,,16412.89438,,,,1000100001,https://doi.org/10.1016/S0928-4931(02)00234-5
78,0,0,0,22,0,0,0,0,0,0,0,0,0,0,0,0,0,0,0,0,0,0,0,0,583,3600,,,,0,0,25,0,22,0,0,0,0,0.282051282,0,0,0,,,,,,,,0,0,0,0,0,0,0,0,,,,,,,,16577.50343,,,,1000100000,https://doi.org/10.1016/S0928-4931(02)00234-5
76,0,0,0,22,0,0,0,0,0,0,0,0,0,0,2,0,0,0,0,0,0,0,0,0,573,3600,,,,0,0,25,0,22,0,0,2,0,0.289473684,0,0.026315789,0,,0,,11,,0,,0,0,0,0,58.71837826,15.10715557,91.224,4,,,,,,,,17126.20027,,,,1000100001,https://doi.org/10.1016/S0928-4931(02)00234-5
76,0,0,0,22,0,0,0,0,0,0,0,0,0,2,0,0,0,0,0,0,0,0,0,0,548,3600,,,,0,0,25,0,22,0,0,2,0,0.289473684,0,0.026315789,0,,0,,11,,0,,0,0,0,0,30.72533702,9.80989676,51.9961,6,,,,,,,,18443.0727,,,,1000100001,https://doi.org/10.1016/S0928-4931(02)00234-5
76,0,0,0,22,0,0,0,0,0,0,0,0,0,0,2,0,0,0,0,0,0,0,0,0,673,3600,,,,0,0,25,0,22,0,0,2,0,0.289473684,0,0.026315789,0,,0,,11,,0,,0,0,0,0,58.71837826,15.10715557,91.224,4,,,,,,,,19869.6845,,,,1000100001,https://doi.org/10.1016/S0928-4931(02)00234-5
78,0,0,0,22,0,0,0,0,0,0,0,0,0,0,0,0,0,0,0,0,0,0,0,0,598,3600,,,,0,0,25,0,22,0,0,0,0,0.282051282,0,0,0,,,,,,,,0,0,0,0,0,0,0,0,,,,,,,,20253.77229,,,,1000100000,https://doi.org/10.1016/S0928-4931(02)00234-5
76,0,0,0,22,0,0,0,0,0,0,0,0,0,2,0,0,0,0,0,0,0,0,0,0,573,3600,,,,0,0,25,0,22,0,0,2,0,0.289473684,0,0.026315789,0,,0,,11,,0,,0,0,0,0,30.72533702,9.80989676,51.9961,6,,,,,,,,21899.86283,,,,1000100001,https://doi.org/10.1016/S0928-4931(02)00234-5
76,0,0,0,22,0,0,0,0,0,0,0,0,0,0,0,2,0,0,0,0,0,0,0,0,723,3600,,,,0,0,25,0,22,0,0,2,0,0.289473684,0,0.026315789,0,,0,,11,,0,,0,0,0,0,52.13963205,13.95656817,92.90637,5,,,,,,,,22448.55967,,,,1000100001,https://doi.org/10.1016/S0928-4931(02)00234-5
76,0,0,0,22,0,0,0,0,0,0,0,0,0,0,0,2,0,0,0,0,0,0,0,0,748,3600,,,,0,0,25,0,22,0,0,2,0,0.289473684,0,0.026315789,0,,0,,11,,0,,0,0,0,0,52.13963205,13.95656817,92.90637,5,,,,,,,,23052.1262,,,,1000100001,https://doi.org/10.1016/S0928-4931(02)00234-5
76,0,0,0,22,0,0,0,0,0,0,0,0,0,0,2,0,0,0,0,0,0,0,0,0,598,3600,,,,0,0,25,0,22,0,0,2,0,0.289473684,0,0.026315789,0,,0,,11,,0,,0,0,0,0,58.71837826,15.10715557,91.224,4,,,,,,,,26728.39506,,,,1000100001,https://doi.org/10.1016/S0928-4931(02)00234-5
76,0,0,0,22,0,0,0,0,0,0,0,0,0,0,0,2,0,0,0,0,0,0,0,0,673,3600,,,,0,0,25,0,22,0,0,2,0,0.289473684,0,0.026315789,0,,0,,11,,0,,0,0,0,0,52.13963205,13.95656817,92.90637,5,,,,,,,,28813.44307,,,,1000100001,https://doi.org/10.1016/S0928-4931(02)00234-5
76,0,0,0,22,0,0,0,0,0,0,0,0,0,0,2,0,0,0,0,0,0,0,0,0,623,3600,,,,0,0,25,0,22,0,0,2,0,0.289473684,0,0.026315789,0,,0,,11,,0,,0,0,0,0,58.71837826,15.10715557,91.224,4,,,,,,,,30185.18519,,,,1000100001,https://doi.org/10.1016/S0928-4931(02)00234-5
76,0,0,0,22,0,0,0,0,0,0,0,0,0,0,2,0,0,0,0,0,0,0,0,0,648,3600,,,,0,0,25,0,22,0,0,2,0,0.289473684,0,0.026315789,0,,0,,11,,0,,0,0,0,0,58.71837826,15.10715557,91.224,4,,,,,,,,30843.6214,,,,1000100001,https://doi.org/10.1016/S0928-4931(02)00234-5
76,0,0,0,22,0,0,0,0,0,0,0,0,0,0,0,2,0,0,0,0,0,0,0,0,698,3600,,,,0,0,25,0,22,0,0,2,0,0.289473684,0,0.026315789,0,,0,,11,,0,,0,0,0,0,52.13963205,13.95656817,92.90637,5,,,,,,,,31886.1454,,,,1000100001,https://doi.org/10.1016/S0928-4931(02)00234-5
76,0,0,0,22,0,0,0,0,0,0,0,0,0,2,0,0,0,0,0,0,0,0,0,0,598,3600,,,,0,0,25,0,22,0,0,2,0,0.289473684,0,0.026315789,0,,0,,11,,0,,0,0,0,0,30.72533702,9.80989676,51.9961,6,,,,,,,,42969.82167,,,,1000100001,https://doi.org/10.1016/S0928-4931(02)00234-5
85,0,0,0,8,0,0,0,0,0,0,0,0,0,0,1.2,5.8,0,0,0,0,0,0,0,0,923,300,,,,0,0,25,0,8,0,0,7,0,0.094117647,0,0.082352941,0,,0,,1.142857143,,0,,0,0,0,0,53.26741711,14.15381173,92.61796371,4.828571429,,,,13.8,,,,12000,0,1.66,,1000100001,https://doi.org/10.1016/S1359-6454(01)00274-9
86,0,0,0,6,0,0,0,1,0,0,0,0,0,0,3.5,3.5,0,0,0,0,0,0,0,0,873,300,,,,0,0,25,0,6,0,1,7,0,0.069767442,0,0.081395349,0.011627907,7,0,0,0.857142857,6,0,0,20.47747469,7.484870061,63.546,2,55.42900515,14.53186187,92.065185,4.5,,,,1.8,,,,61000,-0.1,1.54,,1000100011,https://doi.org/10.1016/S1359-6454(01)00274-9
73,15.8,0,0,7.2,0,0,0,1,0,0,0,0,0,0,0,3,0,0,0,0,0,0,0,0,1113,1800,,,,0,0,24,15.8,7.2,0,1,3,0.216438356,0.098630137,0,0.04109589,0.01369863,3,5.266666667,15.8,2.4,7.2,0,0,20.47747469,7.484870061,63.546,2,52.13963205,13.95656817,92.90637,5,,,,,,,,,,,13.2,1100100011,https://doi.org/10.1023/A:1004852117700
73,15.8,0,0,7.2,0,0,0,1,0,0,0,0,0,0,0,3,0,0,0,0,0,0,0,0,1023,1800,,,,0,0,24,15.8,7.2,0,1,3,0.216438356,0.098630137,0,0.04109589,0.01369863,3,5.266666667,15.8,2.4,7.2,0,0,20.47747469,7.484870061,63.546,2,52.13963205,13.95656817,92.90637,5,,,,,,,,,,,12.9,1100100011,https://doi.org/10.1023/A:1004852117700
73.6,15.8,0,0,7.2,0,0,0,1,0,0,0,0,0,0,0,2.4,0,0,0,0,0,0,0,0,1023,1800,,,,0,0,26,15.8,7.2,0,1,2.4,0.214673913,0.097826087,0,0.032608696,0.013586957,2.4,6.583333333,15.8,3,7.2,0,0,20.47747469,7.484870061,63.546,2,52.13963205,13.95656817,92.90637,5,,,,,,,,,,,12.9,1100100011,https://doi.org/10.1023/A:1004852117700
73,15.8,0,0,7.2,0,0,0,1,0,0,0,0,0,0,0,3,0,0,0,0,0,0,0,0,973,1800,,,,0,0,24,15.8,7.2,0,1,3,0.216438356,0.098630137,0,0.04109589,0.01369863,3,5.266666667,15.8,2.4,7.2,0,0,20.47747469,7.484870061,63.546,2,52.13963205,13.95656817,92.90637,5,,,,,,,,,,,12.8,1100100011,https://doi.org/10.1023/A:1004852117700
73.6,15.8,0,0,7.2,0,0,0,1,0,0,0,0,0,0,0,2.4,0,0,0,0,0,0,0,0,973,1800,,,,0,0,26,15.8,7.2,0,1,2.4,0.214673913,0.097826087,0,0.032608696,0.013586957,2.4,6.583333333,15.8,3,7.2,0,0,20.47747469,7.484870061,63.546,2,52.13963205,13.95656817,92.90637,5,,,,,,,,,,,12.8,1100100011,https://doi.org/10.1023/A:1004852117700
73.6,15.8,0,0,7.2,0,0,0,1,0,0,0,0,0,0,0,2.4,0,0,0,0,0,0,0,0,813,1800,,,,0,0,26,15.8,7.2,0,1,2.4,0.214673913,0.097826087,0,0.032608696,0.013586957,2.4,6.583333333,15.8,3,7.2,0,0,20.47747469,7.484870061,63.546,2,52.13963205,13.95656817,92.90637,5,,,,,,,,,,,8.3,1100100011,https://doi.org/10.1023/A:1004852117700
73,15.8,0,0,7.2,0,0,0,1,0,0,0,0,0,0,0,3,0,0,0,0,0,0,0,0,813,1800,,,,0,0,24,15.8,7.2,0,1,3,0.216438356,0.098630137,0,0.04109589,0.01369863,3,5.266666667,15.8,2.4,7.2,0,0,20.47747469,7.484870061,63.546,2,52.13963205,13.95656817,92.90637,5,,,,,,,,,,,7.9,1100100011,https://doi.org/10.1023/A:1004852117700
73.6,15.8,0,0,7.2,0,0,0,1,0,0,0,0,0,0,0,2.4,0,0,0,0,0,0,0,0,773,1800,,,,0,0,26,15.8,7.2,0,1,2.4,0.214673913,0.097826087,0,0.032608696,0.013586957,2.4,6.583333333,15.8,3,7.2,0,0,20.47747469,7.484870061,63.546,2,52.13963205,13.95656817,92.90637,5,,,,,,,,,,,7.3,1100100011,https://doi.org/10.1023/A:1004852117700
73,15.8,0,0,7.2,0,0,0,1,0,0,0,0,0,0,0,3,0,0,0,0,0,0,0,0,773,1800,,,,0,0,24,15.8,7.2,0,1,3,0.216438356,0.098630137,0,0.04109589,0.01369863,3,5.266666667,15.8,2.4,7.2,0,0,20.47747469,7.484870061,63.546,2,52.13963205,13.95656817,92.90637,5,,,,,,,,,,,6.9,1100100011,https://doi.org/10.1023/A:1004852117700
73,15.8,0,0,7.2,0,0,0,1,0,0,0,0,0,0,0,3,0,0,0,0,0,0,0,0,753,1800,,,,0,0,24,15.8,7.2,0,1,3,0.216438356,0.098630137,0,0.04109589,0.01369863,3,5.266666667,15.8,2.4,7.2,0,0,20.47747469,7.484870061,63.546,2,52.13963205,13.95656817,92.90637,5,,,,,,,,,,,3.4,1100100011,https://doi.org/10.1023/A:1004852117700
73.6,15.8,0,0,7.2,0,0,0,1,0,0,0,0,0,0,0,2.4,0,0,0,0,0,0,0,0,753,1800,,,,0,0,26,15.8,7.2,0,1,2.4,0.214673913,0.097826087,0,0.032608696,0.013586957,2.4,6.583333333,15.8,3,7.2,0,0,20.47747469,7.484870061,63.546,2,52.13963205,13.95656817,92.90637,5,,,,,,,,,,,3.2,1100100011,https://doi.org/10.1023/A:1004852117700
73.6,15.8,0,0,7.2,0,0,0,1,0,0,0,0,0,0,0,2.4,0,0,0,0,0,0,0,0,723,1800,,,,0,0,26,15.8,7.2,0,1,2.4,0.214673913,0.097826087,0,0.032608696,0.013586957,2.4,6.583333333,15.8,3,7.2,0,0,20.47747469,7.484870061,63.546,2,52.13963205,13.95656817,92.90637,5,,,,,,,,,,,2.9,1100100011,https://doi.org/10.1023/A:1004852117700
73,15.8,0,0,7.2,0,0,0,1,0,0,0,0,0,0,0,3,0,0,0,0,0,0,0,0,723,1800,,,,0,0,24,15.8,7.2,0,1,3,0.216438356,0.098630137,0,0.04109589,0.01369863,3,5.266666667,15.8,2.4,7.2,0,0,20.47747469,7.484870061,63.546,2,52.13963205,13.95656817,92.90637,5,,,,,,,,,,,2.7,1100100011,https://doi.org/10.1023/A:1004852117700
73.6,15.8,0,0,7.2,0,0,0,1,0,0,0,0,0,0,0,2.4,0,0,0,0,0,0,0,0,693,1800,,,,0,0,26,15.8,7.2,0,1,2.4,0.214673913,0.097826087,0,0.032608696,0.013586957,2.4,6.583333333,15.8,3,7.2,0,0,20.47747469,7.484870061,63.546,2,52.13963205,13.95656817,92.90637,5,,,,,,,,,,,2.2,1100100011,https://doi.org/10.1023/A:1004852117700
73,15.8,0,0,7.2,0,0,0,1,0,0,0,0,0,0,0,3,0,0,0,0,0,0,0,0,693,1800,,,,0,0,24,15.8,7.2,0,1,3,0.216438356,0.098630137,0,0.04109589,0.01369863,3,5.266666667,15.8,2.4,7.2,0,0,20.47747469,7.484870061,63.546,2,52.13963205,13.95656817,92.90637,5,,,,,,,,,,,2,1100100011,https://doi.org/10.1023/A:1004852117700
71,0,0,0,21,0,0,0,1,0,0,0,0,0,0,7,0,0,0,0,0,0,0,0,0,823,3600,795.8282209,821.9631902,,0,0,,0,21,0,1,7,0,0.295774648,0,0.098591549,0.014084507,7,0,0,3,21,0,0,20.47747469,7.484870061,63.546,2,58.71837826,15.10715557,91.224,4,27.1717791,1.0368098,,18.39155917,489.2003184,,,,,,6.138613861,1000100011,https://doi.org/10.1023/A:1011040419703
74,0,0,0,18,0,0,0,1,0,0,0,0,0,0,7,0,0,0,0,0,0,0,0,0,837,3600,809.8159509,836.8711656,,0,0,,0,18,0,1,7,0,0.243243243,0,0.094594595,0.013513514,7,0,0,2.571428571,18,0,0,20.47747469,7.484870061,63.546,2,58.71837826,15.10715557,91.224,4,27.1840491,0.1288344,,12.60100135,428.3539223,,,,,,6.732673267,1000100011,https://doi.org/10.1023/A:1011040419703
90,0,0,0,2,0,0,0,1,0,0,0,0,0,0,7,0,0,0,0,0,0,0,0,0,792,3600,766.7484663,791.7791411,,0,0,,0,2,0,1,7,0,0.022222222,0,0.077777778,0.011111111,7,0,0,0.285714286,2,0,0,20.47747469,7.484870061,63.546,2,58.71837826,15.10715557,91.224,4,25.2515337,0.2208589,,4.812060368,546.5517838,,,,,,,1000100011,https://doi.org/10.1023/A:1011040419703
86,0,0,0,6,0,0,0,1,0,0,0,0,0,0,7,0,0,0,0,0,0,0,0,0,811,3600,786.809816,810.9202454,,0,0,,0,6,0,1,7,0,0.069767442,0,0.081395349,0.011627907,7,0,0,0.857142857,6,0,0,20.47747469,7.484870061,63.546,2,58.71837826,15.10715557,91.224,4,24.190184,0.0797546,,3.529386474,439.6415101,,,,,,20,1000100011,https://doi.org/10.1023/A:1011040419703
80,0,0,0,12,0,0,0,1,0,0,0,0,0,0,7,0,0,0,0,0,0,0,0,0,831,3600,808.8957055,830.797546,,0,0,,0,12,0,1,7,0,0.15,0,0.0875,0.0125,7,0,0,1.714285714,12,0,0,20.47747469,7.484870061,63.546,2,58.71837826,15.10715557,91.224,4,22.1042945,0.202454,,0.833006056,366.4763487,,,,,,9.801980198,1000100011,https://doi.org/10.1023/A:1011040419703
91,0,0,0,2,0,0,0,0,0,0,0,0,0,0,7,0,0,0,0,0,0,0,0,0,973,3600,,,,0,0,,0,2,0,0,7,0,0.021978022,0,0.076923077,0,,0,,0.285714286,,0,,0,0,0,0,58.71837826,15.10715557,91.224,4,,,,,,,,,,,43.48643347,1000100001,https://doi.org/10.1023/A:1011040419703
82,0,0,0,10,0,0,0,1,0,0,0,0,0,0,7,0,0,0,0,0,0,0,0,0,825,3600,803.9263804,824.9079755,,0,0,,0,10,0,1,7,0,0.12195122,0,0.085365854,0.012195122,7,0,0,1.428571429,10,0,0,20.47747469,7.484870061,63.546,2,58.71837826,15.10715557,91.224,4,21.0736196,0.0920245,,,407.9587529,,,,,,20.1980198,1000100011,https://doi.org/10.1023/A:1011040419703
84,0,0,0,8,0,0,0,1,0,0,0,0,0,0,7,0,0,0,0,0,0,0,0,0,811,3600,788.8343558,811.1042945,,0,0,,0,8,0,1,7,0,0.095238095,0,0.083333333,0.011904762,7,0,0,1.142857143,8,0,0,20.47747469,7.484870061,63.546,2,58.71837826,15.10715557,91.224,4,22.1656442,-0.1042945,,,425.5095332,,,,,,19.6039604,1000100011,https://doi.org/10.1023/A:1011040419703
91,0,0,0,2,0,0,0,0,0,0,0,0,0,0,7,0,0,0,0,0,0,0,0,0,923,3600,,,,0,0,,0,2,0,0,7,0,0.021978022,0,0.076923077,0,,0,,0.285714286,,0,,0,0,0,0,58.71837826,15.10715557,91.224,4,,,,,,,,,,,18.42650104,1000100001,https://doi.org/10.1023/A:1011040419703
91,0,0,0,2,0,0,0,0,0,0,0,0,0,0,7,0,0,0,0,0,0,0,0,0,953,3600,,,,0,0,,0,2,0,0,7,0,0.021978022,0,0.076923077,0,,0,,0.285714286,,0,,0,0,0,0,58.71837826,15.10715557,91.224,4,,,,,,,,,,,17.36951073,1000100001,https://doi.org/10.1023/A:1011040419703
91,0,0,0,2,0,0,0,0,0,0,0,0,0,0,7,0,0,0,0,0,0,0,0,0,873,3600,,,,0,0,,0,2,0,0,7,0,0.021978022,0,0.076923077,0,,0,,0.285714286,,0,,0,0,0,0,58.71837826,15.10715557,91.224,4,,,,,,,,,,,16.69990193,1000100001,https://doi.org/10.1023/A:1011040419703
