Repository: yuhaowang2018/Machine_learning_approach_to_Iron_based_soft_magnetic_nanocrystalline_materials_design

"MachineLearningWorkflow.ows" is the "Orange" file that used to do preliminary screening for suitable machine learning model

"LeagningResults.ipynb" is the python notebook to visualize the results.

File: Machine learning model/LearningDatabase7-26.csv (part 8 of 10)
Fe,Si,C,Al,B,P,Ga,Ge,Cu,Ag,Au,Zn,Ti,V,Cr,Zr,Nb,Mo,Hf,Ta,W,Ce,Pr,Gd,U,Annealing temperature (K),Annealing Time (s),Primary Crystallization Onset (K),Primary Crystallization Peak (K),Secondary Crystallization Peak (K),Longitudinal Annealing field,Transverse Annealing field,Ribbon Thickness (um),Total SiCAl,Total BP,Total GaGe,Total Late Transition,Total Early Transition,Relative to Fe SiCAl,Relative to Fe BP,Relative to Fe GaGe,Relative to Fe Early,Relative to Fe Late,Relative to Late Early,Relative to Early SiCAl,Relative to Late SiCAl,Relative to Early BP,Relative to Late BP,Relative to Early GaGe,Relative to Late GaGe,Late Weighted Volume,Late Weighted Area,Late Weighted Mass,Late Mean Electrons,Early Weighted Volume,Early Weighted Area,Early Weighted Mass,Early Mean Electrons,Delta T0,Delta T1,Delta T2,Coercivity,Curie Temp,Core Loss,Electrical Resistivity,Permeability,Magnetostriction,Magnetic Saturation,Grain Diameter,Composition ID,Reference DOI
91,0,0,0,2,0,0,0,0,0,0,0,0,0,0,7,0,0,0,0,0,0,0,0,0,773,3600,,,,0,0,,0,2,0,0,7,0,0.021978022,0,0.076923077,0,,0,,0.285714286,,0,,0,0,0,0,58.71837826,15.10715557,91.224,4,,,,,,,,,,,16.34521085,1000100001,https://doi.org/10.1023/A:1011040419703
91,0,0,0,2,0,0,0,0,0,0,0,0,0,0,7,0,0,0,0,0,0,0,0,0,823,3600,,,,0,0,,0,2,0,0,7,0,0.021978022,0,0.076923077,0,,0,,0.285714286,,0,,0,0,0,0,58.71837826,15.10715557,91.224,4,,,,,,,,,,,15.9273183,1000100001,https://doi.org/10.1023/A:1011040419703
77,0,0,0,15,0,0,0,1,0,0,0,0,0,0,7,0,0,0,0,0,0,0,0,0,843,3600,821.0429448,842.7607362,,0,0,,0,15,0,1,7,0,0.194805195,0,0.090909091,0.012987013,7,0,0,2.142857143,15,0,0,20.47747469,7.484870061,63.546,2,58.71837826,15.10715557,91.224,4,21.9570552,0.2392638,,,396.5673553,,,,,,7.623762376,1000100011,https://doi.org/10.1023/A:1011040419703
69,0,0,0,23,0,0,0,1,0,0,0,0,0,0,7,0,0,0,0,0,0,0,0,0,808,3600,779.0797546,807.9754601,,0,0,,0,23,0,1,7,0,0.333333333,0,0.101449275,0.014492754,7,0,0,3.285714286,23,0,0,20.47747469,7.484870061,63.546,2,58.71837826,15.10715557,91.224,4,28.9202454,0.0245399,,,577.632444,,,,,,6.732673267,1000100011,https://doi.org/10.1023/A:1011040419703
88,0,0,0,4,0,0,0,1,0,0,0,0,0,0,7,0,0,0,0,0,0,0,0,0,800,3600,775.7668712,799.8773006,,0,0,,0,4,0,1,7,0,0.045454545,0,0.079545455,0.011363636,7,0,0,0.571428571,4,0,0,20.47747469,7.484870061,63.546,2,58.71837826,15.10715557,91.224,4,24.2331288,0.1226994,,,482.833316,,,,,,,1000100011,https://doi.org/10.1023/A:1011040419703
73.5,13.5,0,0,9,0,0,0,1,0,0,0,0,0,0,0,3,0,0,0,0,0,0,0,0,823,3600,,,,0,0,,13.5,9,0,1,3,0.183673469,0.12244898,0,0.040816327,0.013605442,3,4.5,13.5,3,9,0,0,20.47747469,7.484870061,63.546,2,52.13963205,13.95656817,92.90637,5,,,,,603,,,,,,,1100100011,https://doi.org/10.1023/A:1014494907198
72.5,13.5,0,1,9,0,0,0,1,0,0,0,0,0,0,0,3,0,0,0,0,0,0,0,0,823,3600,,,,0,0,,14.5,9,0,1,3,0.2,0.124137931,0,0.04137931,0.013793103,3,4.833333333,14.5,3,9,0,0,20.47747469,7.484870061,63.546,2,52.13963205,13.95656817,92.90637,5,,,,,606,,,,,,,1101100011,https://doi.org/10.1023/A:1014494907198
71.5,13.5,0,2,9,0,0,0,1,0,0,0,0,0,0,0,3,0,0,0,0,0,0,0,0,823,3600,,,,0,0,,15.5,9,0,1,3,0.216783217,0.125874126,0,0.041958042,0.013986014,3,5.166666667,15.5,3,9,0,0,20.47747469,7.484870061,63.546,2,52.13963205,13.95656817,92.90637,5,,,,,618,,,,,,,1101100011,https://doi.org/10.1023/A:1014494907198
70.5,13.5,0,3,9,0,0,0,1,0,0,0,0,0,0,0,3,0,0,0,0,0,0,0,0,823,3600,,,,0,0,,16.5,9,0,1,3,0.234042553,0.127659574,0,0.042553191,0.014184397,3,5.5,16.5,3,9,0,0,20.47747469,7.484870061,63.546,2,52.13963205,13.95656817,92.90637,5,,,,,611,,,,,,,1101100011,https://doi.org/10.1023/A:1014494907198
68.5,13.5,0,5,9,0,0,0,1,0,0,0,0,0,0,0,3,0,0,0,0,0,0,0,0,823,3600,,,,0,0,,18.5,9,0,1,3,0.270072993,0.131386861,0,0.04379562,0.01459854,3,6.166666667,18.5,3,9,0,0,20.47747469,7.484870061,63.546,2,52.13963205,13.95656817,92.90637,5,,,,,585,,,,,,,1101100011,https://doi.org/10.1023/A:1014494907198
66.5,13.5,0,7,9,0,0,0,1,0,0,0,0,0,0,0,3,0,0,0,0,0,0,0,0,823,3600,,,,0,0,,20.5,9,0,1,3,0.308270677,0.135338346,0,0.045112782,0.015037594,3,6.833333333,20.5,3,9,0,0,20.47747469,7.484870061,63.546,2,52.13963205,13.95656817,92.90637,5,,,,,530,,,,,,,1101100011,https://doi.org/10.1023/A:1014494907198
73.5,13.5,0,0,9,0,0,0,1,0,0,0,0,0,0,0,3,0,0,0,0,0,0,0,0,790,60,,825,968,0,0,,13.5,9,0,1,3,0.183673469,0.12244898,0,0.040816327,0.013605442,3,4.5,13.5,3,9,0,0,20.47747469,7.484870061,63.546,2,52.13963205,13.95656817,92.90637,5,,-35,-178,,,2885,,,,,,1100100011,https://doi.org/10.1051/jp4:1998268
73.5,13.5,0,0,9,0,0,0,1,0,0,0,0,0,0,0,3,0,0,0,0,0,0,0,0,790,3600,,825,968,0,0,,13.5,9,0,1,3,0.183673469,0.12244898,0,0.040816327,0.013605442,3,4.5,13.5,3,9,0,0,20.47747469,7.484870061,63.546,2,52.13963205,13.95656817,92.90637,5,,-35,-178,,,1057,,,,,,1100100011,https://doi.org/10.1051/jp4:1998268
73.5,13.5,0,0,9,0,0,0,1,0,0,0,0,0,0,0,3,0,0,0,0,0,0,0,0,790,900,,825,968,0,0,,13.5,9,0,1,3,0.183673469,0.12244898,0,0.040816327,0.013605442,3,4.5,13.5,3,9,0,0,20.47747469,7.484870061,63.546,2,52.13963205,13.95656817,92.90637,5,,-35,-178,,,1037,,,,,,1100100011,https://doi.org/10.1051/jp4:1998268
73.5,13.5,0,0,9,0,0,0,1,0,0,0,0,0,0,0,3,0,0,0,0,0,0,0,0,790,300,,825,968,0,0,,13.5,9,0,1,3,0.183673469,0.12244898,0,0.040816327,0.013605442,3,4.5,13.5,3,9,0,0,20.47747469,7.484870061,63.546,2,52.13963205,13.95656817,92.90637,5,,-35,-178,,,990,,,,,,1100100011,https://doi.org/10.1051/jp4:1998268
63.5,13.5,0,0,9,0,0,0,1,0,0,0,0,0,10,0,3,0,0,0,0,0,0,0,0,853,3600,,,,0,0,,13.5,9,0,1,13,0.212598425,0.141732283,0,0.204724409,0.015748031,13,1.038461538,13.5,0.692307692,9,0,0,20.47747469,7.484870061,63.546,2,35.66709741,10.76682093,61.4369,5.769230769,,,,3789.391617,,,,,,,16,1100100011,https://doi.org/10.1063/1.1485109
63.5,13.5,0,0,9,0,0,0,1,0,0,0,0,0,10,0,3,0,0,0,0,0,0,0,0,873,3600,,,,0,0,,13.5,9,0,1,13,0.212598425,0.141732283,0,0.204724409,0.015748031,13,1.038461538,13.5,0.692307692,9,0,0,20.47747469,7.484870061,63.546,2,35.66709741,10.76682093,61.4369,5.769230769,,,,2085.728082,,,,,,,15,1100100011,https://doi.org/10.1063/1.1485109
63.5,13.5,0,0,9,0,0,0,1,0,0,0,0,0,10,0,3,0,0,0,0,0,0,0,0,898,3600,,,,0,0,,13.5,9,0,1,13,0.212598425,0.141732283,0,0.204724409,0.015748031,13,1.038461538,13.5,0.692307692,9,0,0,20.47747469,7.484870061,63.546,2,35.66709741,10.76682093,61.4369,5.769230769,,,,1527.393254,,,,,,,38,1100100011,https://doi.org/10.1063/1.1485109
63.5,13.5,0,0,9,0,0,0,1,0,0,0,0,0,10,0,3,0,0,0,0,0,0,0,0,818,3600,,,,0,0,,13.5,9,0,1,13,0.212598425,0.141732283,0,0.204724409,0.015748031,13,1.038461538,13.5,0.692307692,9,0,0,20.47747469,7.484870061,63.546,2,35.66709741,10.76682093,61.4369,5.769230769,,,,1478.467379,,,,,,,4,1100100011,https://doi.org/10.1063/1.1485109
63.5,13.5,0,0,9,0,0,0,1,0,0,0,0,0,10,0,3,0,0,0,0,0,0,0,0,798,3600,,,,0,0,,13.5,9,0,1,13,0.212598425,0.141732283,0,0.204724409,0.015748031,13,1.038461538,13.5,0.692307692,9,0,0,20.47747469,7.484870061,63.546,2,35.66709741,10.76682093,61.4369,5.769230769,,,,103.9223272,,,,,,,,1100100011,https://doi.org/10.1063/1.1485109
63.5,13.5,0,0,9,0,0,0,1,0,0,0,0,0,10,0,3,0,0,0,0,0,0,0,0,758,3600,,,,0,0,,13.5,9,0,1,13,0.212598425,0.141732283,0,0.204724409,0.015748031,13,1.038461538,13.5,0.692307692,9,0,0,20.47747469,7.484870061,63.546,2,35.66709741,10.76682093,61.4369,5.769230769,,,,44.24139712,,,,,,,,1100100011,https://doi.org/10.1063/1.1485109
63.5,13.5,0,0,9,0,0,0,1,0,0,0,0,0,10,0,3,0,0,0,0,0,0,0,0,778,3600,,,,0,0,,13.5,9,0,1,13,0.212598425,0.141732283,0,0.204724409,0.015748031,13,1.038461538,13.5,0.692307692,9,0,0,20.47747469,7.484870061,63.546,2,35.66709741,10.76682093,61.4369,5.769230769,,,,12.00204267,,,,,,,,1100100011,https://doi.org/10.1063/1.1485109
63.5,13.5,0,0,9,0,0,0,1,0,0,0,0,0,10,0,3,0,0,0,0,0,0,0,0,623,3600,,,,0,0,,13.5,9,0,1,13,0.212598425,0.141732283,0,0.204724409,0.015748031,13,1.038461538,13.5,0.692307692,9,0,0,20.47747469,7.484870061,63.546,2,35.66709741,10.76682093,61.4369,5.769230769,,,,10.9728983,,,,,,,,1100100011,https://doi.org/10.1063/1.1485109
63.5,13.5,0,0,9,0,0,0,1,0,0,0,0,0,10,0,3,0,0,0,0,0,0,0,0,743,3600,,,,0,0,,13.5,9,0,1,13,0.212598425,0.141732283,0,0.204724409,0.015748031,13,1.038461538,13.5,0.692307692,9,0,0,20.47747469,7.484870061,63.546,2,35.66709741,10.76682093,61.4369,5.769230769,,,,7.141181481,,,,,,,,1100100011,https://doi.org/10.1063/1.1485109
63.5,13.5,0,0,9,0,0,0,1,0,0,0,0,0,10,0,3,0,0,0,0,0,0,0,0,573,3600,,,,0,0,,13.5,9,0,1,13,0.212598425,0.141732283,0,0.204724409,0.015748031,13,1.038461538,13.5,0.692307692,9,0,0,20.47747469,7.484870061,63.546,2,35.66709741,10.76682093,61.4369,5.769230769,,,,4.732603546,,,,,,,,1100100011,https://doi.org/10.1063/1.1485109
63.5,13.5,0,0,9,0,0,0,1,0,0,0,0,0,10,0,3,0,0,0,0,0,0,0,0,473,3600,,,,0,0,,13.5,9,0,1,13,0.212598425,0.141732283,0,0.204724409,0.015748031,13,1.038461538,13.5,0.692307692,9,0,0,20.47747469,7.484870061,63.546,2,35.66709741,10.76682093,61.4369,5.769230769,,,,2.592151388,,,,,,,,1100100011,https://doi.org/10.1063/1.1485109
66,13.5,0,0,9,0,0,0,1,0,0,0,0,0,8,0,3,0,0,0,0,0,0,0,0,800,3600,,,,0,0,,13.5,9,0,1,11,0.204545455,0.136363636,0,0.166666667,0.015151515,11,1.227272727,13.5,0.818181818,9,0,0,20.47747469,7.484870061,63.546,2,36.5655993,10.94080715,63.1534,5.727272727,,,,,384,,,,,,,1100100011,https://doi.org/10.1063/1.1485109
63.5,13.5,0,0,9,0,0,0,1,0,0,0,0,0,10,0,3,0,0,0,0,0,0,0,0,818,3600,,,,0,0,,13.5,9,0,1,13,0.212598425,0.141732283,0,0.204724409,0.015748031,13,1.038461538,13.5,0.692307692,9,0,0,20.47747469,7.484870061,63.546,2,35.66709741,10.76682093,61.4369,5.769230769,,,,,275,,,,,,,1100100011,https://doi.org/10.1063/1.1485109
73.5,13.5,0,0,9,0,0,0,1,0,0,0,0,0,0,0,3,0,0,0,0,0,0,0,0,823,3600,,758,,0,0,38,13.5,9,0,1,3,0.183673469,0.12244898,0,0.040816327,0.013605442,3,4.5,13.5,3,9,0,0,20.47747469,7.484870061,63.546,2,52.13963205,13.95656817,92.90637,5,,65,,,879,,,15.92,,,,1100100011,https://doi.org/10.1063/1.1565829
73.5,13.5,0,0,9,0,0,0,1,0,0,0,0,0,0,0,3,0,0,0,0,0,0,0,0,723,3600,,758,,0,0,38,13.5,9,0,1,3,0.183673469,0.12244898,0,0.040816327,0.013605442,3,4.5,13.5,3,9,0,0,20.47747469,7.484870061,63.546,2,52.13963205,13.95656817,92.90637,5,,-35,,,635,,,25.88,,,,1100100011,https://doi.org/10.1063/1.1565829
73.5,13.5,0,0,9,0,0,0,1,0,0,0,0,0,0,0,3,0,0,0,0,0,0,0,0,923,3600,,758,,0,0,38,13.5,9,0,1,3,0.183673469,0.12244898,0,0.040816327,0.013605442,3,4.5,13.5,3,9,0,0,20.47747469,7.484870061,63.546,2,52.13963205,13.95656817,92.90637,5,,165,,,,,,302.48,,,,1100100011,https://doi.org/10.1063/1.1565829
73.5,13.5,0,0,9,0,0,0,1,0,0,0,0,0,0,0,3,0,0,0,0,0,0,0,0,1123,3600,,758,,0,0,38,13.5,9,0,1,3,0.183673469,0.12244898,0,0.040816327,0.013605442,3,4.5,13.5,3,9,0,0,20.47747469,7.484870061,63.546,2,52.13963205,13.95656817,92.90637,5,,365,,,,,,1862.64,,,,1100100011,https://doi.org/10.1063/1.1565829
80.5,0,0,0,12.5,0,0,0,0,0,0,0,0,0,0,0,7,0,0,0,0,0,0,0,0,803,3600,740,793,,0,0,30,0,12.5,0,0,7,0,0.155279503,0,0.086956522,0,,0,,1.785714286,,0,,0,0,0,0,52.13963205,13.95656817,92.90637,5,63,10,,204.8227533,,,,,,,,1000100001,https://doi.org/10.1063/1.370363
80.5,0,0,0,12.5,0,0,0,0,0,0,0,0,0,0,0,7,0,0,0,0,0,0,0,0,923,3600,740,793,,0,0,30,0,12.5,0,0,7,0,0.155279503,0,0.086956522,0,,0,,1.785714286,,0,,0,0,0,0,52.13963205,13.95656817,92.90637,5,183,130,,85.14159555,,,,,,,,1000100001,https://doi.org/10.1063/1.370363
80.5,0,0,0,12.5,0,0,0,0,0,0,0,0,0,0,0,7,0,0,0,0,0,0,0,0,763,3600,740,793,,0,0,30,0,12.5,0,0,7,0,0.155279503,0,0.086956522,0,,0,,1.785714286,,0,,0,0,0,0,52.13963205,13.95656817,92.90637,5,23,-30,,55.22130611,,,,,,,,1000100001,https://doi.org/10.1063/1.370363
80.5,0,0,0,12.5,0,0,0,0,0,0,0,0,0,0,0,7,0,0,0,0,0,0,0,0,843,3600,740,793,,0,0,30,0,12.5,0,0,7,0,0.155279503,0,0.086956522,0,,0,,1.785714286,,0,,0,0,0,0,52.13963205,13.95656817,92.90637,5,103,50,,45.45784324,,,,,,,,1000100001,https://doi.org/10.1063/1.370363
80.5,0,0,0,12.5,0,0,0,0,0,0,0,0,0,0,0,7,0,0,0,0,0,0,0,0,883,3600,740,793,,0,0,30,0,12.5,0,0,7,0,0.155279503,0,0.086956522,0,,0,,1.785714286,,0,,0,0,0,0,52.13963205,13.95656817,92.90637,5,143,90,,11.75814883,,,,,,,,1000100001,https://doi.org/10.1063/1.370363
80.5,0,0,0,12.5,0,0,0,0,0,0,0,0,0,0,0,7,0,0,0,0,0,0,0,0,723,3600,740,793,,0,0,30,0,12.5,0,0,7,0,0.155279503,0,0.086956522,0,,0,,1.785714286,,0,,0,0,0,0,52.13963205,13.95656817,92.90637,5,-17,-70,,1.679735547,,,,,,,,1000100001,https://doi.org/10.1063/1.370363
70,0,6,5,4,11,2,0,0,0,0,0,0,0,0,0,2,0,0,0,0,0,0,0,0,743,1200,792,794,,0,0,30,11,15,2,0,2,0.157142857,0.214285714,0.028571429,0.028571429,0,,5.5,,7.5,,1,,0,0,0,0,52.13963205,13.95656817,92.90637,5,-49,-51,,260.1132377,,,,,,,,1011111001,https://doi.org/10.1088/0022-3727/35/18/303
72,0,6,5,4,11,2,0,0,0,0,0,0,0,0,0,0,0,0,0,0,0,0,0,0,748,1200,801,802,,0,0,30,11,15,2,0,0,0.152777778,0.208333333,0.027777778,0,0,,,,,,,,0,0,0,0,0,0,0,0,-53,-54,,118.0870208,,,,,,,,1011111000,https://doi.org/10.1088/0022-3727/35/18/303
70,0,6,5,4,11,2,0,0,0,0,0,0,0,0,0,2,0,0,0,0,0,0,0,0,738,1200,792,794,,0,0,30,11,15,2,0,2,0.157142857,0.214285714,0.028571429,0.028571429,0,,5.5,,7.5,,1,,0,0,0,0,52.13963205,13.95656817,92.90637,5,-54,-56,,12.83226291,,,,,,,,1011111001,https://doi.org/10.1088/0022-3727/35/18/303
70,0,6,5,4,11,2,0,0,0,0,0,0,0,0,0,2,0,0,0,0,0,0,0,0,733,1200,792,794,,0,0,30,11,15,2,0,2,0.157142857,0.214285714,0.028571429,0.028571429,0,,5.5,,7.5,,1,,0,0,0,0,52.13963205,13.95656817,92.90637,5,-59,-61,,9.592889867,,,,,,,,1011111001,https://doi.org/10.1088/0022-3727/35/18/303
70,0,6,5,4,11,2,0,0,0,0,0,0,0,0,0,2,0,0,0,0,0,0,0,0,573,1200,792,794,,0,0,30,11,15,2,0,2,0.157142857,0.214285714,0.028571429,0.028571429,0,,5.5,,7.5,,1,,0,0,0,0,52.13963205,13.95656817,92.90637,5,-219,-221,,8.827716459,,,,,,,,1011111001,https://doi.org/10.1088/0022-3727/35/18/303
70,0,6,5,4,11,2,0,0,0,0,0,0,0,0,0,2,0,0,0,0,0,0,0,0,713,1200,792,794,,0,0,30,11,15,2,0,2,0.157142857,0.214285714,0.028571429,0.028571429,0,,5.5,,7.5,,1,,0,0,0,0,52.13963205,13.95656817,92.90637,5,-79,-81,,7.413718659,,,,,,,,1011111001,https://doi.org/10.1088/0022-3727/35/18/303
72,0,6,5,4,11,2,0,0,0,0,0,0,0,0,0,0,0,0,0,0,0,0,0,0,743,1200,801,802,,0,0,30,11,15,2,0,0,0.152777778,0.208333333,0.027777778,0,0,,,,,,,,0,0,0,0,0,0,0,0,-58,-59,,7.413718659,,,,,,,,1011111000,https://doi.org/10.1088/0022-3727/35/18/303
70,0,6,5,4,11,2,0,0,0,0,0,0,0,0,0,2,0,0,0,0,0,0,0,0,648,1200,792,794,,0,0,30,11,15,2,0,2,0.157142857,0.214285714,0.028571429,0.028571429,0,,5.5,,7.5,,1,,0,0,0,0,52.13963205,13.95656817,92.90637,5,-144,-146,,7.35234695,,,,,,,,1011111001,https://doi.org/10.1088/0022-3727/35/18/303
70,0,6,5,4,11,2,0,0,0,0,0,0,0,0,0,2,0,0,0,0,0,0,0,0,698,1200,792,794,,0,0,30,11,15,2,0,2,0.157142857,0.214285714,0.028571429,0.028571429,0,,5.5,,7.5,,1,,0,0,0,0,52.13963205,13.95656817,92.90637,5,-94,-96,,7.053025455,,,,,,,,1011111001,https://doi.org/10.1088/0022-3727/35/18/303
70,0,6,5,4,11,2,0,0,0,0,0,0,0,0,0,2,0,0,0,0,0,0,0,0,623,1200,792,794,,0,0,30,11,15,2,0,2,0.157142857,0.214285714,0.028571429,0.028571429,0,,5.5,,7.5,,1,,0,0,0,0,52.13963205,13.95656817,92.90637,5,-169,-171,,6.822366059,,,,,,,,1011111001,https://doi.org/10.1088/0022-3727/35/18/303
70,0,6,5,4,11,2,0,0,0,0,0,0,0,0,0,2,0,0,0,0,0,0,0,0,673,1200,792,794,,0,0,30,11,15,2,0,2,0.157142857,0.214285714,0.028571429,0.028571429,0,,5.5,,7.5,,1,,0,0,0,0,52.13963205,13.95656817,92.90637,5,-119,-121,,5.542201486,,,,,,,,1011111001,https://doi.org/10.1088/0022-3727/35/18/303
72,0,6,5,4,11,2,0,0,0,0,0,0,0,0,0,0,0,0,0,0,0,0,0,0,573,1200,801,802,,0,0,30,11,15,2,0,0,0.152777778,0.208333333,0.027777778,0,0,,,,,,,,0,0,0,0,0,0,0,0,-228,-229,,4.007634316,,,,,,,,1011111000,https://doi.org/10.1088/0022-3727/35/18/303
72,0,6,5,4,11,2,0,0,0,0,0,0,0,0,0,0,0,0,0,0,0,0,0,0,738,1200,801,802,,0,0,30,11,15,2,0,0,0.152777778,0.208333333,0.027777778,0,0,,,,,,,,0,0,0,0,0,0,0,0,-63,-64,,3.876570205,,,,,,,,1011111000,https://doi.org/10.1088/0022-3727/35/18/303
72,0,6,5,4,11,2,0,0,0,0,0,0,0,0,0,0,0,0,0,0,0,0,0,0,733,1200,801,802,,0,0,30,11,15,2,0,0,0.152777778,0.208333333,0.027777778,0,0,,,,,,,,0,0,0,0,0,0,0,0,-68,-69,,3.567356977,,,,,,,,1011111000,https://doi.org/10.1088/0022-3727/35/18/303
72,0,6,5,4,11,2,0,0,0,0,0,0,0,0,0,0,0,0,0,0,0,0,0,0,648,1200,801,802,,0,0,30,11,15,2,0,0,0.152777778,0.208333333,0.027777778,0,0,,,,,,,,0,0,0,0,0,0,0,0,-153,-154,,3.228681987,,,,,,,,1011111000,https://doi.org/10.1088/0022-3727/35/18/303
72,0,6,5,4,11,2,0,0,0,0,0,0,0,0,0,0,0,0,0,0,0,0,0,0,623,1200,801,802,,0,0,30,11,15,2,0,0,0.152777778,0.208333333,0.027777778,0,0,,,,,,,,0,0,0,0,0,0,0,0,-178,-179,,2.946551794,,,,,,,,1011111000,https://doi.org/10.1088/0022-3727/35/18/303
72,0,6,5,4,11,2,0,0,0,0,0,0,0,0,0,0,0,0,0,0,0,0,0,0,713,1200,801,802,,0,0,30,11,15,2,0,0,0.152777778,0.208333333,0.027777778,0,0,,,,,,,,0,0,0,0,0,0,0,0,-88,-89,,2.537068131,,,,,,,,1011111000,https://doi.org/10.1088/0022-3727/35/18/303
72,0,6,5,4,11,2,0,0,0,0,0,0,0,0,0,0,0,0,0,0,0,0,0,0,698,1200,801,802,,0,0,30,11,15,2,0,0,0.152777778,0.208333333,0.027777778,0,0,,,,,,,,0,0,0,0,0,0,0,0,-103,-104,,2.315372862,,,,,,,,1011111000,https://doi.org/10.1088/0022-3727/35/18/303
72,0,6,5,4,11,2,0,0,0,0,0,0,0,0,0,0,0,0,0,0,0,0,0,0,673,1200,801,802,,0,0,30,11,15,2,0,0,0.152777778,0.208333333,0.027777778,0,0,,,,,,,,0,0,0,0,0,0,0,0,-128,-129,,1.91244277,,,,,,,,1011111000,https://doi.org/10.1088/0022-3727/35/18/303
72,0,6,5,4,11,2,0,0,0,0,0,0,0,0,0,0,0,0,0,0,0,0,0,0,873,1200,801,802,,0,0,30,11,15,2,0,0,0.152777778,0.208333333,0.027777778,0,0,,,,,,,,0,0,0,0,0,0,0,0,72,71,,,740,,,,,,,1011111000,https://doi.org/10.1088/0022-3727/35/18/303
73.5,13.5,0,0,9,0,0,0,1,0,0,0,0,2,0,0,1,0,0,0,0,0,0,0,0,773,300,763,,,0,0,,13.5,9,0,1,3,0.183673469,0.12244898,0,0.040816327,0.013605442,3,4.5,13.5,3,9,0,0,20.47747469,7.484870061,63.546,2,39.77066975,11.59202563,64.9298,5,10,,,,,,,,,,21,1100100011,https://doi.org/10.1088/0953-8984/12/37/308
73.5,13.5,0,0,9,0,0,0,1,0,0,0,0,2,0,0,1,0,0,0,0,0,0,0,0,753,300,763,,,0,0,,13.5,9,0,1,3,0.183673469,0.12244898,0,0.040816327,0.013605442,3,4.5,13.5,3,9,0,0,20.47747469,7.484870061,63.546,2,39.77066975,11.59202563,64.9298,5,-10,,,,598,,,,,,20,1100100011,https://doi.org/10.1088/0953-8984/12/37/308
73.5,13.5,0,0,9,0,0,0,1,0,0,0,0,0,0,0,1,2,0,0,0,0,0,0,0,798,300,772,,,0,0,,13.5,9,0,1,3,0.183673469,0.12244898,0,0.040816327,0.013605442,3,4.5,13.5,3,9,0,0,20.47747469,7.484870061,63.546,2,48.09427021,13.21988845,94.94,5.666666667,26,,,,,,,,,,17,1100100011,https://doi.org/10.1088/0953-8984/12/37/308
73.5,13.5,0,0,9,0,0,0,1,0,0,0,0,0,0,0,1,2,0,0,0,0,0,0,0,738,3600,772,,,0,0,,13.5,9,0,1,3,0.183673469,0.12244898,0,0.040816327,0.013605442,3,4.5,13.5,3,9,0,0,20.47747469,7.484870061,63.546,2,48.09427021,13.21988845,94.94,5.666666667,-34,,,,602,,,,,,17,1100100011,https://doi.org/10.1088/0953-8984/12/37/308
73.5,13.5,0,0,9,0,0,0,1,0,0,0,0,0,0,0,3,0,0,0,0,0,0,0,0,798,300,791,,,0,0,,13.5,9,0,1,3,0.183673469,0.12244898,0,0.040816327,0.013605442,3,4.5,13.5,3,9,0,0,20.47747469,7.484870061,63.546,2,52.13963205,13.95656817,92.90637,5,7,,,,,,,,,,13,1100100011,https://doi.org/10.1088/0953-8984/12/37/308
73.5,13.5,0,0,9,0,0,0,1,0,0,0,0,0,0,0,3,0,0,0,0,0,0,0,0,753,3600,791,,,0,0,,13.5,9,0,1,3,0.183673469,0.12244898,0,0.040816327,0.013605442,3,4.5,13.5,3,9,0,0,20.47747469,7.484870061,63.546,2,52.13963205,13.95656817,92.90637,5,-38,,,,592,,,,,,12,1100100011,https://doi.org/10.1088/0953-8984/12/37/308
73.5,13.5,0,0,9,0,0,0,1,0,0,0,0,0,0,2,1,0,0,0,0,0,0,0,0,823,300,797,,,0,0,,13.5,9,0,1,3,0.183673469,0.12244898,0,0.040816327,0.013605442,3,4.5,13.5,3,9,0,0,20.47747469,7.484870061,63.546,2,56.52546285,14.72362644,91.785,4.333333333,26,,,,,,,,,,11,1100100011,https://doi.org/10.1088/0953-8984/12/37/308
73.5,13.5,0,0,9,0,0,0,1,0,0,0,0,0,0,2,1,0,0,0,0,0,0,0,0,773,3600,797,,,0,0,,13.5,9,0,1,3,0.183673469,0.12244898,0,0.040816327,0.013605442,3,4.5,13.5,3,9,0,0,20.47747469,7.484870061,63.546,2,56.52546285,14.72362644,91.785,4.333333333,-24,,,,594,,,,,,11,1100100011,https://doi.org/10.1088/0953-8984/12/37/308
80.5,0,0,0,12.5,0,0,0,0,0,0,0,0,0,0,0,7,0,0,0,0,0,0,0,0,943,3600,,793,,0,0,30,0,12.5,0,0,7,0,0.155279503,0,0.086956522,0,,0,,1.785714286,,0,,0,0,0,0,52.13963205,13.95656817,92.90637,5,,150,,1920,,,,,,,,1000100001,https://doi.org/10.1088/0953-8984/14/18/307
80.5,0,0,0,12.5,0,0,0,0,0,0,0,0,0,0,0,7,0,0,0,0,0,0,0,0,783,3600,,793,,0,0,30,0,12.5,0,0,7,0,0.155279503,0,0.086956522,0,,0,,1.785714286,,0,,0,0,0,0,52.13963205,13.95656817,92.90637,5,,-10,,295.9654179,,,,,,,12,1000100001,https://doi.org/10.1088/0953-8984/14/18/307
80.5,0,0,0,12.5,0,0,0,0,0,0,0,0,0,0,0,7,0,0,0,0,0,0,0,0,803,3600,,793,,0,0,30,0,12.5,0,0,7,0,0.155279503,0,0.086956522,0,,0,,1.785714286,,0,,0,0,0,0,52.13963205,13.95656817,92.90637,5,,10,,204.3227666,,,,,,,,1000100001,https://doi.org/10.1088/0953-8984/14/18/307
80.5,0,0,0,12.5,0,0,0,0,0,0,0,0,0,0,0,7,0,0,0,0,0,0,0,0,823,3600,,793,,0,0,30,0,12.5,0,0,7,0,0.155279503,0,0.086956522,0,,0,,1.785714286,,0,,0,0,0,0,52.13963205,13.95656817,92.90637,5,,30,,117.8674352,,,,,,,,1000100001,https://doi.org/10.1088/0953-8984/14/18/307
80.5,0,0,0,12.5,0,0,0,0,0,0,0,0,0,0,0,7,0,0,0,0,0,0,0,0,923,3600,,793,,0,0,30,0,12.5,0,0,7,0,0.155279503,0,0.086956522,0,,0,,1.785714286,,0,,0,0,0,0,52.13963205,13.95656817,92.90637,5,,130,,84.43804035,,,,,,,,1000100001,https://doi.org/10.1088/0953-8984/14/18/307
80.5,0,0,0,12.5,0,0,0,0,0,0,0,0,0,0,0,7,0,0,0,0,0,0,0,0,763,3600,,793,,0,0,30,0,12.5,0,0,7,0,0.155279503,0,0.086956522,0,,0,,1.785714286,,0,,0,0,0,0,52.13963205,13.95656817,92.90637,5,,-30,,55.04322767,,,,,,,,1000100001,https://doi.org/10.1088/0953-8984/14/18/307
80.5,0,0,0,12.5,0,0,0,0,0,0,0,0,0,0,0,7,0,0,0,0,0,0,0,0,843,3600,,793,,0,0,30,0,12.5,0,0,7,0,0.155279503,0,0.086956522,0,,0,,1.785714286,,0,,0,0,0,0,52.13963205,13.95656817,92.90637,5,,50,,44.6685879,,,,,,,,1000100001,https://doi.org/10.1088/0953-8984/14/18/307
80.5,0,0,0,12.5,0,0,0,0,0,0,0,0,0,0,0,7,0,0,0,0,0,0,0,0,863,3600,,793,,0,0,30,0,12.5,0,0,7,0,0.155279503,0,0.086956522,0,,0,,1.785714286,,0,,0,0,0,0,52.13963205,13.95656817,92.90637,5,,70,,19.88472622,,,,,,,,1000100001,https://doi.org/10.1088/0953-8984/14/18/307
80.5,0,0,0,12.5,0,0,0,0,0,0,0,0,0,0,0,7,0,0,0,0,0,0,0,0,903,3600,,793,,0,0,30,0,12.5,0,0,7,0,0.155279503,0,0.086956522,0,,0,,1.785714286,,0,,0,0,0,0,52.13963205,13.95656817,92.90637,5,,110,,11.81556196,,,,,,,,1000100001,https://doi.org/10.1088/0953-8984/14/18/307
80.5,0,0,0,12.5,0,0,0,0,0,0,0,0,0,0,0,7,0,0,0,0,0,0,0,0,883,3600,,793,,0,0,30,0,12.5,0,0,7,0,0.155279503,0,0.086956522,0,,0,,1.785714286,,0,,0,0,0,0,52.13963205,13.95656817,92.90637,5,,90,,11.23919308,,,,,,,18,1000100001,https://doi.org/10.1088/0953-8984/14/18/307
80.5,0,0,0,12.5,0,0,0,0,0,0,0,0,0,0,0,7,0,0,0,0,0,0,0,0,743,3600,,793,,0,0,30,0,12.5,0,0,7,0,0.155279503,0,0.086956522,0,,0,,1.785714286,,0,,0,0,0,0,52.13963205,13.95656817,92.90637,5,,-50,,8.357348703,,,,,,,8,1000100001,https://doi.org/10.1088/0953-8984/14/18/307
80.5,0,0,0,12.5,0,0,0,0,0,0,0,0,0,0,0,7,0,0,0,0,0,0,0,0,473,3600,,793,,0,0,30,0,12.5,0,0,7,0,0.155279503,0,0.086956522,0,,0,,1.785714286,,0,,0,0,0,0,52.13963205,13.95656817,92.90637,5,,-320,,4.607049608,,,,,,,,1000100001,https://doi.org/10.1088/0953-8984/14/18/307
80.5,0,0,0,12.5,0,0,0,0,0,0,0,0,0,0,0,7,0,0,0,0,0,0,0,0,523,3600,,793,,0,0,30,0,12.5,0,0,7,0,0.155279503,0,0.086956522,0,,0,,1.785714286,,0,,0,0,0,0,52.13963205,13.95656817,92.90637,5,,-270,,4.497389034,,,,,,,,1000100001,https://doi.org/10.1088/0953-8984/14/18/307
80.5,0,0,0,12.5,0,0,0,0,0,0,0,0,0,0,0,7,0,0,0,0,0,0,0,0,573,3600,,793,,0,0,30,0,12.5,0,0,7,0,0.155279503,0,0.086956522,0,,0,,1.785714286,,0,,0,0,0,0,52.13963205,13.95656817,92.90637,5,,-220,,4.259791123,,,,,,,,1000100001,https://doi.org/10.1088/0953-8984/14/18/307
80.5,0,0,0,12.5,0,0,0,0,0,0,0,0,0,0,0,7,0,0,0,0,0,0,0,0,623,3600,,793,,0,0,30,0,12.5,0,0,7,0,0.155279503,0,0.086956522,0,,0,,1.785714286,,0,,0,0,0,0,52.13963205,13.95656817,92.90637,5,,-170,,3.510443864,,,,,,,,1000100001,https://doi.org/10.1088/0953-8984/14/18/307
80.5,0,0,0,12.5,0,0,0,0,0,0,0,0,0,0,0,7,0,0,0,0,0,0,0,0,723,3600,,793,,0,0,30,0,12.5,0,0,7,0,0.155279503,0,0.086956522,0,,0,,1.785714286,,0,,0,0,0,0,52.13963205,13.95656817,92.90637,5,,-70,,2.998694517,,,,,,,,1000100001,https://doi.org/10.1088/0953-8984/14/18/307
80.5,0,0,0,12.5,0,0,0,0,0,0,0,0,0,0,0,7,0,0,0,0,0,0,0,0,673,3600,,793,,0,0,30,0,12.5,0,0,7,0,0.155279503,0,0.086956522,0,,0,,1.785714286,,0,,0,0,0,0,52.13963205,13.95656817,92.90637,5,,-120,,2.103133159,,,,,,,,1000100001,https://doi.org/10.1088/0953-8984/14/18/307
73.5,13.5,0,0,9,0,0,0,1,0,0,0,0,0,0,0,3,0,0,0,0,0,0,0,0,773,3600,,,,0,0,30,13.5,9,0,1,3,0.183673469,0.12244898,0,0.040816327,0.013605442,3,4.5,13.5,3,9,0,0,20.47747469,7.484870061,63.546,2,52.13963205,13.95656817,92.90637,5,,,,,650,,,,18.21561338,0.846086957,8.5,1100100011,https://doi.org/10.1109/20.825825
73.5,16.5,0,0,6,0,0,0,1,0,0,0,0,0,0,0,3,0,0,0,0,0,0,0,0,803,3600,,,,0,0,30,16.5,6,0,1,3,0.224489796,0.081632653,0,0.040816327,0.013605442,3,5.5,16.5,2,6,0,0,20.47747469,7.484870061,63.546,2,52.13963205,13.95656817,92.90637,5,,,,,715,,,,0.596956811,1.188990826,8.5,1100100011,https://doi.org/10.1109/20.825825
73.5,13.5,0,0,9,0,0,0,1,0,0,0,0,0,0,0,3,0,0,0,0,0,0,0,0,793,3600,,,,0,0,30,13.5,9,0,1,3,0.183673469,0.12244898,0,0.040816327,0.013605442,3,4.5,13.5,3,9,0,0,20.47747469,7.484870061,63.546,2,52.13963205,13.95656817,92.90637,5,,,,,664,,,,8.983613328,1.267313218,8.5,1100100011,https://doi.org/10.1109/20.825825
73.5,13.5,0,0,9,0,0,0,1,0,0,0,0,0,0,0,3,0,0,0,0,0,0,0,0,923,3600,,,,0,0,22,13.5,9,0,1,3,0.183673469,0.12244898,0,0.040816327,0.013605442,3,4.5,13.5,3,9,0,0,20.47747469,7.484870061,63.546,2,52.13963205,13.95656817,92.90637,5,,,,345,,,,,,,14,1100100011,https://doi.org/10.1109/20.951133
73.5,13.5,0,0,9,0,0,0,1,0,0,0,0,0,0,0,3,0,0,0,0,0,0,0,0,898,3600,,,,0,0,22,13.5,9,0,1,3,0.183673469,0.12244898,0,0.040816327,0.013605442,3,4.5,13.5,3,9,0,0,20.47747469,7.484870061,63.546,2,52.13963205,13.95656817,92.90637,5,,,,6,,,,,,,13.4,1100100011,https://doi.org/10.1109/20.951133
73.5,13.5,0,0,9,0,0,0,1,0,0,0,0,0,0,0,3,0,0,0,0,0,0,0,0,873,3600,,,,0,0,22,13.5,9,0,1,3,0.183673469,0.12244898,0,0.040816327,0.013605442,3,4.5,13.5,3,9,0,0,20.47747469,7.484870061,63.546,2,52.13963205,13.95656817,92.90637,5,,,,6,654,,,,,,12.8,1100100011,https://doi.org/10.1109/20.951133
73.5,13.5,0,0,9,0,0,0,1,0,0,0,0,0,0,0,3,0,0,0,0,0,0,0,0,848,3600,,,,0,0,22,13.5,9,0,1,3,0.183673469,0.12244898,0,0.040816327,0.013605442,3,4.5,13.5,3,9,0,0,20.47747469,7.484870061,63.546,2,52.13963205,13.95656817,92.90637,5,,,,5.7,610,,,,,,12.4,1100100011,https://doi.org/10.1109/20.951133
73.5,13.5,0,0,9,0,0,0,1,0,0,0,0,0,0,0,3,0,0,0,0,0,0,0,0,796,3600,,,,0,0,22,13.5,9,0,1,3,0.183673469,0.12244898,0,0.040816327,0.013605442,3,4.5,13.5,3,9,0,0,20.47747469,7.484870061,63.546,2,52.13963205,13.95656817,92.90637,5,,,,3.2,658,,,,,,11.5,1100100011,https://doi.org/10.1109/20.951133
73.5,13.5,0,0,9,0,0,0,1,0,0,0,0,0,0,0,3,0,0,0,0,0,0,0,0,773,3600,,,,0,0,22,13.5,9,0,1,3,0.183673469,0.12244898,0,0.040816327,0.013605442,3,4.5,13.5,3,9,0,0,20.47747469,7.484870061,63.546,2,52.13963205,13.95656817,92.90637,5,,,,3.2,635,,,,,,11,1100100011,https://doi.org/10.1109/20.951133
73.5,13.5,0,0,9,0,0,0,1,0,0,0,0,0,0,0,3,0,0,0,0,0,0,0,0,813,3600,,,,0,0,22,13.5,9,0,1,3,0.183673469,0.12244898,0,0.040816327,0.013605442,3,4.5,13.5,3,9,0,0,20.47747469,7.484870061,63.546,2,52.13963205,13.95656817,92.90637,5,,,,1.2,636,,,,,,11.4,1100100011,https://doi.org/10.1109/20.951133
73.5,13.5,0,0,9,0,0,0,1,0,0,0,0,0,0,0,3,0,0,0,0,0,0,0,0,883,3600,,,,0,0,20,13.5,9,0,1,3,0.183673469,0.12244898,0,0.040816327,0.013605442,3,4.5,13.5,3,9,0,0,20.47747469,7.484870061,63.546,2,52.13963205,13.95656817,92.90637,5,,,,,,,,172.5091684,1.378098632,,,1100100011,https://doi.org/10.4028/www.scientific.net/MSF.307.51
73.5,13.5,0,0,9,0,0,0,1,0,0,0,0,0,0,0,3,0,0,0,0,0,0,0,0,903,3600,,,,0,0,20,13.5,9,0,1,3,0.183673469,0.12244898,0,0.040816327,0.013605442,3,4.5,13.5,3,9,0,0,20.47747469,7.484870061,63.546,2,52.13963205,13.95656817,92.90637,5,,,,,,,,323.3010305,3.585805272,,,1100100011,https://doi.org/10.4028/www.scientific.net/MSF.307.51
73.5,13.5,0,0,9,0,0,0,1,0,0,0,0,0,0,0,3,0,0,0,0,0,0,0,0,893,3600,,,,0,0,20,13.5,9,0,1,3,0.183673469,0.12244898,0,0.040816327,0.013605442,3,4.5,13.5,3,9,0,0,20.47747469,7.484870061,63.546,2,52.13963205,13.95656817,92.90637,5,,,,,,,,372.4722899,,,,1100100011,https://doi.org/10.4028/www.scientific.net/MSF.307.51
74.5,13.5,0,0,9,0,0,0,0,0,0,0,0,0,0,0,3,0,0,0,0,0,0,0,0,823,3600,,,,0,0,20,13.5,9,0,0,3,0.181208054,0.120805369,0,0.040268456,0,,4.5,,3,,0,,0,0,0,0,52.13963205,13.95656817,92.90637,5,,,,,,,,1007.671991,,,41.90465765,1100100001,https://doi.org/10.4028/www.scientific.net/MSF.307.51
73.5,13.5,0,0,9,0,0,0,1,0,0,0,0,0,0,0,3,0,0,0,0,0,0,0,0,873,3600,,,,0,0,20,13.5,9,0,1,3,0.183673469,0.12244898,0,0.040816327,0.013605442,3,4.5,13.5,3,9,0,0,20.47747469,7.484870061,63.546,2,52.13963205,13.95656817,92.90637,5,,,,,,,,4234.055195,0.014169223,,10.97727399,1100100011,https://doi.org/10.4028/www.scientific.net/MSF.307.51
73.5,13.5,0,0,9,0,0,0,1,0,0,0,0,0,0,0,3,0,0,0,0,0,0,0,0,743,3600,,,,0,0,20,13.5,9,0,1,3,0.183673469,0.12244898,0,0.040816327,0.013605442,3,4.5,13.5,3,9,0,0,20.47747469,7.484870061,63.546,2,52.13963205,13.95656817,92.90637,5,,,,,,,,14165.01055,17.43848786,,,1100100011,https://doi.org/10.4028/www.scientific.net/MSF.307.51
73.5,13.5,0,0,9,0,0,0,1,0,0,0,0,0,0,0,3,0,0,0,0,0,0,0,0,773,3600,,,,0,0,20,13.5,9,0,1,3,0.183673469,0.12244898,0,0.040816327,0.013605442,3,4.5,13.5,3,9,0,0,20.47747469,7.484870061,63.546,2,52.13963205,13.95656817,92.90637,5,,,,,,,,17023.49976,5.944839215,,8.988191389,1100100011,https://doi.org/10.4028/www.scientific.net/MSF.307.51
73.5,13.5,0,0,9,0,0,0,1,0,0,0,0,0,0,0,3,0,0,0,0,0,0,0,0,723,3600,,,,0,0,20,13.5,9,0,1,3,0.183673469,0.12244898,0,0.040816327,0.013605442,3,4.5,13.5,3,9,0,0,20.47747469,7.484870061,63.546,2,52.13963205,13.95656817,92.90637,5,,,,,,,,18028.2325,20.16620499,,,1100100011,https://doi.org/10.4028/www.scientific.net/MSF.307.51
73.5,13.5,0,0,9,0,0,0,1,0,0,0,0,0,0,0,3,0,0,0,0,0,0,0,0,863,3600,,,,0,0,20,13.5,9,0,1,3,0.183673469,0.12244898,0,0.040816327,0.013605442,3,4.5,13.5,3,9,0,0,20.47747469,7.484870061,63.546,2,52.13963205,13.95656817,92.90637,5,,,,,,,,31620.80764,,,,1100100011,https://doi.org/10.4028/www.scientific.net/MSF.307.51
73.5,13.5,0,0,9,0,0,0,1,0,0,0,0,0,0,0,3,0,0,0,0,0,0,0,0,803,3600,,,,0,0,20,13.5,9,0,1,3,0.183673469,0.12244898,0,0.040816327,0.013605442,3,4.5,13.5,3,9,0,0,20.47747469,7.484870061,63.546,2,52.13963205,13.95656817,92.90637,5,,,,,,,,58504.37419,3.715311971,,,1100100011,https://doi.org/10.4028/www.scientific.net/MSF.307.51
74,13.5,0,0,9,0,0,0,0.5,0,0,0,0,0,0,0,3,0,0,0,0,0,0,0,0,823,3600,,,,0,0,20,13.5,9,0,0.5,3,0.182432432,0.121621622,0,0.040540541,0.006756757,6,4.5,27,3,18,0,0,20.47747469,7.484870061,63.546,2,52.13963205,13.95656817,92.90637,5,,,,,,,,66905.29493,,,13.09588966,1100100011,https://doi.org/10.4028/www.scientific.net/MSF.307.51
73.5,13.5,0,0,9,0,0,0,1,0,0,0,0,0,0,0,3,0,0,0,0,0,0,0,0,813,3600,,,,0,0,20,13.5,9,0,1,3,0.183673469,0.12244898,0,0.040816327,0.013605442,3,4.5,13.5,3,9,0,0,20.47747469,7.484870061,63.546,2,52.13963205,13.95656817,92.90637,5,,,,,,,,78767.85019,,,,1100100011,https://doi.org/10.4028/www.scientific.net/MSF.307.51
73,13.5,0,0,9,0,0,0,1.5,0,0,0,0,0,0,0,3,0,0,0,0,0,0,0,0,823,3600,,,,0,0,20,13.5,9,0,1.5,3,0.184931507,0.123287671,0,0.04109589,0.020547945,2,4.5,9,3,6,0,0,20.47747469,7.484870061,63.546,2,52.13963205,13.95656817,92.90637,5,,,,,,,,83022.00981,,,10.9531498,1100100011,https://doi.org/10.4028/www.scientific.net/MSF.307.51
73.5,13.5,0,0,9,0,0,0,1,0,0,0,0,0,0,0,3,0,0,0,0,0,0,0,0,823,3600,,,,0,0,20,13.5,9,0,1,3,0.183673469,0.12244898,0,0.040816327,0.013605442,3,4.5,13.5,3,9,0,0,20.47747469,7.484870061,63.546,2,52.13963205,13.95656817,92.90637,5,,,,,,,,93091.68658,,,10.00082097,1100100011,https://doi.org/10.4028/www.scientific.net/MSF.307.51
73.5,13.5,0,0,9,0,0,0,1,0,0,0,0,0,0,0,3,0,0,0,0,0,0,0,0,823,3600,,,,0,0,20,13.5,9,0,1,3,0.183673469,0.12244898,0,0.040816327,0.013605442,3,4.5,13.5,3,9,0,0,20.47747469,7.484870061,63.546,2,52.13963205,13.95656817,92.90637,5,,,,,,,,94015.85773,2.026482278,,9.982454186,1100100011,https://doi.org/10.4028/www.scientific.net/MSF.307.51
73.5,13.5,0,0,9,0,0,0,1,0,0,0,0,0,0,0,3,0,0,0,0,0,0,0,0,843,3600,,,,0,0,20,13.5,9,0,1,3,0.183673469,0.12244898,0,0.040816327,0.013605442,3,4.5,13.5,3,9,0,0,20.47747469,7.484870061,63.546,2,52.13963205,13.95656817,92.90637,5,,,,,,,,107708.4144,1.810826703,,,1100100011,https://doi.org/10.4028/www.scientific.net/MSF.307.51
73.5,13.5,0,0,9,0,0,0,1,0,0,0,0,0,0,0,3,0,0,0,0,0,0,0,0,853,3600,,,,0,0,20,13.5,9,0,1,3,0.183673469,0.12244898,0,0.040816327,0.013605442,3,4.5,13.5,3,9,0,0,20.47747469,7.484870061,63.546,2,52.13963205,13.95656817,92.90637,5,,,,,,,,115683.9927,,,,1100100011,https://doi.org/10.4028/www.scientific.net/MSF.307.51
73.5,13.5,0,0,9,0,0,0,1,0,0,0,0,0,0,0,3,0,0,0,0,0,0,0,0,923,3600,,,,0,0,20,13.5,9,0,1,3,0.183673469,0.12244898,0,0.040816327,0.013605442,3,4.5,13.5,3,9,0,0,20.47747469,7.484870061,63.546,2,52.13963205,13.95656817,92.90637,5,,,,,,,,,,,11.9720938,1100100011,https://doi.org/10.4028/www.scientific.net/MSF.307.51
72,4.8,0,0,19.2,0,0,0,0,0,0,0,0,0,0,0,4,0,0,0,0,0,0,0,0,873,3600,,,,0,0,,4.8,19.2,0,0,4,0.066666667,0.266666667,0,0.055555556,0,,1.2,,4.8,,0,,0,0,0,0,52.13963205,13.95656817,92.90637,5,,,,69.17,,,,,,0.19,,1100100001,https://link.springer.com/article/10.1007%2Fs00339-014-8729-0
72,4.8,0,0,19.2,0,0,0,0,0,0,0,0,0,0,0,4,0,0,0,0,0,0,0,0,473,3600,,,,0,0,,4.8,19.2,0,0,4,0.066666667,0.266666667,0,0.055555556,0,,1.2,,4.8,,0,,0,0,0,0,52.13963205,13.95656817,92.90637,5,,,,56.14,,,,,,0.32,,1100100001,https://link.springer.com/article/10.1007%2Fs00339-014-8729-0
72,4.8,0,0,19.2,0,0,0,0,0,0,0,0,0,0,0,4,0,0,0,0,0,0,0,0,673,3600,,,,0,0,,4.8,19.2,0,0,4,0.066666667,0.266666667,0,0.055555556,0,,1.2,,4.8,,0,,0,0,0,0,52.13963205,13.95656817,92.90637,5,,,,44.25,,,,,,0.34,,1100100001,https://link.springer.com/article/10.1007%2Fs00339-014-8729-0
83.25,0,7,0,0,9,0,0,0.75,0,0,0,0,0,0,0,0,0,0,0,0,0,0,0,0,773,600,,683,740,0,0,20,7,9,0,0.75,0,0.084084084,0.108108108,0,0,0.009009009,0,,9.333333333,,12,,0,20.47747469,7.484870061,63.546,2,0,0,0,0,,90,33,58.255017,,,,20890.28571,,,,1010010010,https://link.springer.com/article/10.1007%2Fs10854-015-2950-2
80.25,0,7,0,0,9,0,0,0.75,0,0,0,0,0,0,0,3,0,0,0,0,0,0,0,0,773,600,,616,760,0,0,20,7,9,0,0.75,3,0.087227414,0.112149533,0,0.037383178,0.009345794,4,2.333333333,9.333333333,3,12,0,0,20.47747469,7.484870061,63.546,2,52.13963205,13.95656817,92.90637,5,,157,13,159.4654735,,,,24901.71429,,,,1010010011,https://link.springer.com/article/10.1007%2Fs10854-015-2950-2
81.25,0,7,0,0,9,0,0,0.75,0,0,0,0,0,0,0,2,0,0,0,0,0,0,0,0,773,600,,597,760,0,0,20,7,9,0,0.75,2,0.086153846,0.110769231,0,0.024615385,0.009230769,2.666666667,3.5,9.333333333,4.5,12,0,0,20.47747469,7.484870061,63.546,2,52.13963205,13.95656817,92.90637,5,,176,13,122.4616199,,,,27401.14286,,,,1010010011,https://link.springer.com/article/10.1007%2Fs10854-015-2950-2
82.25,0,7,0,0,9,0,0,0.75,0,0,0,0,0,0,0,1,0,0,0,0,0,0,0,0,773,600,,631,751,0,0,20,7,9,0,0.75,1,0.085106383,0.109422492,0,0.012158055,0.009118541,1.333333333,7,9.333333333,9,12,0,0,20.47747469,7.484870061,63.546,2,52.13963205,13.95656817,92.90637,5,,142,22,170.6082389,,,,28203.42857,,,,1010010011,https://link.springer.com/article/10.1007%2Fs10854-015-2950-2
82.75,0,7,0,0,9,0,0,0.75,0,0,0,0,0,0,0,0.5,0,0,0,0,0,0,0,0,773,600,,640,749,0,0,20,7,9,0,0.75,0.5,0.084592145,0.108761329,0,0.006042296,0.009063444,0.666666667,14,9.333333333,18,12,0,0,20.47747469,7.484870061,63.546,2,52.13963205,13.95656817,92.90637,5,,133,24,42.59251974,,,,29005.71429,,,,1010010011,https://link.springer.com/article/10.1007%2Fs10854-015-2950-2
81.25,0,7,0,0,9,0,0,0.75,0,0,0,0,0,0,0,2,0,0,0,0,0,0,0,0,593,600,,597,760,0,0,20,7,9,0,0.75,2,0.086153846,0.110769231,0,0.024615385,0.009230769,2.666666667,3.5,9.333333333,4.5,12,0,0,20.47747469,7.484870061,63.546,2,52.13963205,13.95656817,92.90637,5,,-4,-167,25.90200205,,,,,,,,1010010011,https://link.springer.com/article/10.1007%2Fs10854-015-2950-2
80.25,0,7,0,0,9,0,0,0.75,0,0,0,0,0,0,0,3,0,0,0,0,0,0,0,0,593,600,,616,760,0,0,20,7,9,0,0.75,3,0.087227414,0.112149533,0,0.037383178,0.009345794,4,2.333333333,9.333333333,3,12,0,0,20.47747469,7.484870061,63.546,2,52.13963205,13.95656817,92.90637,5,,-23,-167,24.06208925,,,,,,,,1010010011,https://link.springer.com/article/10.1007%2Fs10854-015-2950-2
82.25,0,7,0,0,9,0,0,0.75,0,0,0,0,0,0,0,1,0,0,0,0,0,0,0,0,593,600,,631,751,0,0,20,7,9,0,0.75,1,0.085106383,0.109422492,0,0.012158055,0.009118541,1.333333333,7,9.333333333,9,12,0,0,20.47747469,7.484870061,63.546,2,52.13963205,13.95656817,92.90637,5,,-38,-158,21.67704105,,,,,,,,1010010011,https://link.springer.com/article/10.1007%2Fs10854-015-2950-2
81.25,0,7,0,0,9,0,0,0.75,0,0,0,0,0,0,0,2,0,0,0,0,0,0,0,0,644,600,,597,760,0,0,20,7,9,0,0.75,2,0.086153846,0.110769231,0,0.024615385,0.009230769,2.666666667,3.5,9.333333333,4.5,12,0,0,20.47747469,7.484870061,63.546,2,52.13963205,13.95656817,92.90637,5,,47,-116,18.93796604,,,,,,,,1010010011,https://link.springer.com/article/10.1007%2Fs10854-015-2950-2
82.25,0,7,0,0,9,0,0,0.75,0,0,0,0,0,0,0,1,0,0,0,0,0,0,0,0,644,600,,631,751,0,0,20,7,9,0,0.75,1,0.085106383,0.109422492,0,0.012158055,0.009118541,1.333333333,7,9.333333333,9,12,0,0,20.47747469,7.484870061,63.546,2,52.13963205,13.95656817,92.90637,5,,13,-107,18.14122738,,,,,,,,1010010011,https://link.springer.com/article/10.1007%2Fs10854-015-2950-2
83.25,0,7,0,0,9,0,0,0.75,0,0,0,0,0,0,0,0,0,0,0,0,0,0,0,0,743,600,,683,740,0,0,20,7,9,0,0.75,0,0.084084084,0.108108108,0,0,0.009009009,0,,9.333333333,,12,,0,20.47747469,7.484870061,63.546,2,0,0,0,0,,60,3,16.85259045,,,,,,1.639961441,,1010010010,https://link.springer.com/article/10.1007%2Fs10854-015-2950-2
80.25,0,7,0,0,9,0,0,0.75,0,0,0,0,0,0,0,3,0,0,0,0,0,0,0,0,644,600,,616,760,0,0,20,7,9,0,0.75,3,0.087227414,0.112149533,0,0.037383178,0.009345794,4,2.333333333,9.333333333,3,12,0,0,20.47747469,7.484870061,63.546,2,52.13963205,13.95656817,92.90637,5,,28,-116,16.04476399,,,,,,,,1010010011,https://link.springer.com/article/10.1007%2Fs10854-015-2950-2
82.25,0,7,0,0,9,0,0,0.75,0,0,0,0,0,0,0,1,0,0,0,0,0,0,0,0,744,600,,631,751,0,0,20,7,9,0,0.75,1,0.085106383,0.109422492,0,0.012158055,0.009118541,1.333333333,7,9.333333333,9,12,0,0,20.47747469,7.484870061,63.546,2,52.13963205,13.95656817,92.90637,5,,113,-7,14.54342403,,,,,,1.619676959,,1010010011,https://link.springer.com/article/10.1007%2Fs10854-015-2950-2
82.75,0,7,0,0,9,0,0,0.75,0,0,0,0,0,0,0,0.5,0,0,0,0,0,0,0,0,593,600,,640,749,0,0,20,7,9,0,0.75,0.5,0.084592145,0.108761329,0,0.006042296,0.009063444,0.666666667,14,9.333333333,18,12,0,0,20.47747469,7.484870061,63.546,2,52.13963205,13.95656817,92.90637,5,,-47,-156,14.45439771,,,,,,,,1010010011,https://link.springer.com/article/10.1007%2Fs10854-015-2950-2
83.25,0,7,0,0,9,0,0,0.75,0,0,0,0,0,0,0,0,0,0,0,0,0,0,0,0,593,600,,683,740,0,0,20,7,9,0,0.75,0,0.084084084,0.108108108,0,0,0.009009009,0,,9.333333333,,12,,0,20.47747469,7.484870061,63.546,2,0,0,0,0,,-90,-147,14.01737418,,,,,,,,1010010010,https://link.springer.com/article/10.1007%2Fs10854-015-2950-2
80.25,0,7,0,0,9,0,0,0.75,0,0,0,0,0,0,0,3,0,0,0,0,0,0,0,0,744,600,,616,760,0,0,20,7,9,0,0.75,3,0.087227414,0.112149533,0,0.037383178,0.009345794,4,2.333333333,9.333333333,3,12,0,0,20.47747469,7.484870061,63.546,2,52.13963205,13.95656817,92.90637,5,,128,-16,13.34545341,,,,,,1.539771786,,1010010011,https://link.springer.com/article/10.1007%2Fs10854-015-2950-2
81.25,0,7,0,0,9,0,0,0.75,0,0,0,0,0,0,0,2,0,0,0,0,0,0,0,0,744,600,,597,760,0,0,20,7,9,0,0.75,2,0.086153846,0.110769231,0,0.024615385,0.009230769,2.666666667,3.5,9.333333333,4.5,12,0,0,20.47747469,7.484870061,63.546,2,52.13963205,13.95656817,92.90637,5,,147,-16,12.02264435,,,,,,1.609478683,,1010010011,https://link.springer.com/article/10.1007%2Fs10854-015-2950-2
83.25,0,7,0,0,9,0,0,0.75,0,0,0,0,0,0,0,0,0,0,0,0,0,0,0,0,643,600,,683,740,0,0,20,7,9,0,0.75,0,0.084084084,0.108108108,0,0,0.009009009,0,,9.333333333,,12,,0,20.47747469,7.484870061,63.546,2,0,0,0,0,,-40,-97,11.58777356,,,,,,,,1010010010,https://link.springer.com/article/10.1007%2Fs10854-015-2950-2
82.75,0,7,0,0,9,0,0,0.75,0,0,0,0,0,0,0,0.5,0,0,0,0,0,0,0,0,643,600,,640,749,0,0,20,7,9,0,0.75,0.5,0.084592145,0.108761329,0,0.006042296,0.009063444,0.666666667,14,9.333333333,18,12,0,0,20.47747469,7.484870061,63.546,2,52.13963205,13.95656817,92.90637,5,,3,-106,10.76465214,,,,,,,,1010010011,https://link.springer.com/article/10.1007%2Fs10854-015-2950-2
83.25,0,7,0,0,9,0,0,0.75,0,0,0,0,0,0,0,0,0,0,0,0,0,0,0,0,693,600,,683,740,0,0,20,7,9,0,0.75,0,0.084084084,0.108108108,0,0,0.009009009,0,,9.333333333,,12,,0,20.47747469,7.484870061,63.546,2,0,0,0,0,,10,-47,9.462371614,,,,,,,,1010010010,https://link.springer.com/article/10.1007%2Fs10854-015-2950-2
82.75,0,7,0,0,9,0,0,0.75,0,0,0,0,0,0,0,0.5,0,0,0,0,0,0,0,0,743,600,,640,749,0,0,20,7,9,0,0.75,0.5,0.084592145,0.108761329,0,0.006042296,0.009063444,0.666666667,14,9.333333333,18,12,0,0,20.47747469,7.484870061,63.546,2,52.13963205,13.95656817,92.90637,5,,103,-6,9.289663868,,,,,,1.659741379,,1010010011,https://link.springer.com/article/10.1007%2Fs10854-015-2950-2
