Repository: yuhaowang2018/Machine_learning_approach_to_Iron_based_soft_magnetic_nanocrystalline_materials_design

"MachineLearningWorkflow.ows" is the "Orange" file that used to do preliminary screening for suitable machine learning model

"LeagningResults.ipynb" is the python notebook to visualize the results.

File: Machine learning model/LearningDatabase7-26.csv (part 9 of 10)
Fe,Si,C,Al,B,P,Ga,Ge,Cu,Ag,Au,Zn,Ti,V,Cr,Zr,Nb,Mo,Hf,Ta,W,Ce,Pr,Gd,U,Annealing temperature (K),Annealing Time (s),Primary Crystallization Onset (K),Primary Crystallization Peak (K),Secondary Crystallization Peak (K),Longitudinal Annealing field,Transverse Annealing field,Ribbon Thickness (um),Total SiCAl,Total BP,Total GaGe,Total Late Transition,Total Early Transition,Relative to Fe SiCAl,Relative to Fe BP,Relative to Fe GaGe,Relative to Fe Early,Relative to Fe Late,Relative to Late Early,Relative to Early SiCAl,Relative to Late SiCAl,Relative to Early BP,Relative to Late BP,Relative to Early GaGe,Relative to Late GaGe,Late Weighted Volume,Late Weighted Area,Late Weighted Mass,Late Mean Electrons,Early Weighted Volume,Early Weighted Area,Early Weighted Mass,Early Mean Electrons,Delta T0,Delta T1,Delta T2,Coercivity,Curie Temp,Core Loss,Electrical Resistivity,Permeability,Magnetostriction,Magnetic Saturation,Grain Diameter,Composition ID,Reference DOI
80.25,0,7,0,0,9,0,0,0.75,0,0,0,0,0,0,0,3,0,0,0,0,0,0,0,0,693,600,,616,760,0,0,20,7,9,0,0.75,3,0.087227414,0.112149533,0,0.037383178,0.009345794,4,2.333333333,9.333333333,3,12,0,0,20.47747469,7.484870061,63.546,2,52.13963205,13.95656817,92.90637,5,,77,-67,8.898838669,,,,,,,,1010010011,https://link.springer.com/article/10.1007%2Fs10854-015-2950-2
81.25,0,7,0,0,9,0,0,0.75,0,0,0,0,0,0,0,2,0,0,0,0,0,0,0,0,693,600,,597,760,0,0,20,7,9,0,0.75,2,0.086153846,0.110769231,0,0.024615385,0.009230769,2.666666667,3.5,9.333333333,4.5,12,0,0,20.47747469,7.484870061,63.546,2,52.13963205,13.95656817,92.90637,5,,96,-67,8.576958986,,,,,,,,1010010011,https://link.springer.com/article/10.1007%2Fs10854-015-2950-2
82.25,0,7,0,0,9,0,0,0.75,0,0,0,0,0,0,0,1,0,0,0,0,0,0,0,0,693,600,,631,751,0,0,20,7,9,0,0.75,1,0.085106383,0.109422492,0,0.012158055,0.009118541,1.333333333,7,9.333333333,9,12,0,0,20.47747469,7.484870061,63.546,2,52.13963205,13.95656817,92.90637,5,,62,-58,7.090333559,,,,,,,,1010010011,https://link.springer.com/article/10.1007%2Fs10854-015-2950-2
82.75,0,7,0,0,9,0,0,0.75,0,0,0,0,0,0,0,0.5,0,0,0,0,0,0,0,0,693,600,,640,749,0,0,20,7,9,0,0.75,0.5,0.084592145,0.108761329,0,0.006042296,0.009063444,0.666666667,14,9.333333333,18,12,0,0,20.47747469,7.484870061,63.546,2,52.13963205,13.95656817,92.90637,5,,53,-56,6.750459458,,,,,,,,1010010011,https://link.springer.com/article/10.1007%2Fs10854-015-2950-2
77,13,0,0,8,0,0,0,1,0,0,0,0,0,0,0,1,0,0,0,0,0,0,0,0,853,600,,768,962,0,0,,13,8,0,1,1,0.168831169,0.103896104,0,0.012987013,0.012987013,1,13,13,8,8,0,0,20.47747469,7.484870061,63.546,2,52.13963205,13.95656817,92.90637,5,,85,-109,303.7386092,,,,745.7846952,,,,1100100011,https://link.springer.com/article/10.1007%2Fs11664-016-4643-x
78,13,0,0,8,0,0,0,1,0,0,0,0,0,0,0,0,0,0,0,0,0,0,0,0,693,600,,704,802,0,0,,13,8,0,1,0,0.166666667,0.102564103,0,0,0.012820513,0,,13,,8,,0,20.47747469,7.484870061,63.546,2,0,0,0,0,,-11,-109,84.62525688,,,,940.3372244,,,,1100100010,https://link.springer.com/article/10.1007%2Fs11664-016-4643-x
78,13,0,0,8,0,0,0,1,0,0,0,0,0,0,0,0,0,0,0,0,0,0,0,0,724,600,,704,802,0,0,,13,8,0,1,0,0.166666667,0.102564103,0,0,0.012820513,0,,13,,8,,0,20.47747469,7.484870061,63.546,2,0,0,0,0,,20,-78,58.88436554,,,,1037.613489,,,,1100100010,https://link.springer.com/article/10.1007%2Fs11664-016-4643-x
77,13,0,0,8,0,0,0,1,0,0,0,0,0,0,0,1,0,0,0,0,0,0,0,0,723,600,,768,962,0,0,,13,8,0,1,1,0.168831169,0.103896104,0,0.012987013,0.012987013,1,13,13,8,8,0,0,20.47747469,7.484870061,63.546,2,52.13963205,13.95656817,92.90637,5,,-45,-239,26.6072506,,,,1329.442283,,,,1100100011,https://link.springer.com/article/10.1007%2Fs11664-016-4643-x
78,13,0,0,8,0,0,0,1,0,0,0,0,0,0,0,0,0,0,0,0,0,0,0,0,743,600,,704,802,0,0,,13,8,0,1,0,0.166666667,0.102564103,0,0,0.012820513,0,,13,,8,,0,20.47747469,7.484870061,63.546,2,0,0,0,0,,39,-59,39.92546657,,,,1394.293126,,,,1100100010,https://link.springer.com/article/10.1007%2Fs11664-016-4643-x
78,13,0,0,8,0,0,0,1,0,0,0,0,0,0,0,0,0,0,0,0,0,0,0,0,773,600,,704,802,0,0,,13,8,0,1,0,0.166666667,0.102564103,0,0,0.012820513,0,,13,,8,,0,20.47747469,7.484870061,63.546,2,0,0,0,0,,69,-29,205.9444061,,,,1718.547341,,,,1100100010,https://link.springer.com/article/10.1007%2Fs11664-016-4643-x
77,13,0,0,8,0,0,0,1,0,0,0,0,0,0,0,1,0,0,0,0,0,0,0,0,743,600,,768,962,0,0,,13,8,0,1,1,0.168831169,0.103896104,0,0.012987013,0.012987013,1,13,13,8,8,0,0,20.47747469,7.484870061,63.546,2,52.13963205,13.95656817,92.90637,5,,-25,-219,22.97470798,,,,1718.547341,,,,1100100011,https://link.springer.com/article/10.1007%2Fs11664-016-4643-x
77,13,0,0,8,0,0,0,1,0,0,0,0,0,0,0,1,0,0,0,0,0,0,0,0,793,600,,768,962,0,0,,13,8,0,1,1,0.168831169,0.103896104,0,0.012987013,0.012987013,1,13,13,8,8,0,0,20.47747469,7.484870061,63.546,2,52.13963205,13.95656817,92.90637,5,,25,-169,16.12501027,,,,2399.481193,,,,1100100011,https://link.springer.com/article/10.1007%2Fs11664-016-4643-x
77,13,0,0,8,0,0,0,1,0,0,0,0,0,0,0,1,0,0,0,0,0,0,0,0,773,600,,768,962,0,0,,13,8,0,1,1,0.168831169,0.103896104,0,0.012987013,0.012987013,1,13,13,8,8,0,0,20.47747469,7.484870061,63.546,2,52.13963205,13.95656817,92.90637,5,,5,-189,13.80384265,,,,2399.481193,,,,1100100011,https://link.springer.com/article/10.1007%2Fs11664-016-4643-x
77,13,0,0,8,0,0,0,1,0,0,0,0,0,0,0,1,0,0,0,0,0,0,0,0,813,600,,768,962,0,0,,13,8,0,1,1,0.168831169,0.103896104,0,0.012987013,0.012987013,1,13,13,8,8,0,0,20.47747469,7.484870061,63.546,2,52.13963205,13.95656817,92.90637,5,,45,-149,12.3381487,,,,3047.989624,,,,1100100011,https://link.springer.com/article/10.1007%2Fs11664-016-4643-x
78,13,0,0,8,0,0,0,1,0,0,0,0,0,0,0,0,0,0,0,0,0,0,0,0,763,600,,704,802,0,0,,13,8,0,1,0,0.166666667,0.102564103,0,0,0.012820513,0,,13,,8,,0,20.47747469,7.484870061,63.546,2,0,0,0,0,,59,-39,41.68693835,,,,3145.265888,,,,1100100010,https://link.springer.com/article/10.1007%2Fs11664-016-4643-x
77,13,0,0,8,0,0,0,1,0,0,0,0,0,0,0,1,0,0,0,0,0,0,0,0,833,600,,768,962,0,0,,13,8,0,1,1,0.168831169,0.103896104,0,0.012987013,0.012987013,1,13,13,8,8,0,0,20.47747469,7.484870061,63.546,2,52.13963205,13.95656817,92.90637,5,,65,-129,19.498446,,,,4345.006485,,,,1100100011,https://link.springer.com/article/10.1007%2Fs11664-016-4643-x
76,13,0,0,8,0,0,0,1,0,0,0,0,0,0,0,2,0,0,0,0,0,0,0,0,913,600,,751,911,0,0,,13,8,0,1,2,0.171052632,0.105263158,0,0.026315789,0.013157895,2,6.5,13,4,8,0,0,20.47747469,7.484870061,63.546,2,52.13963205,13.95656817,92.90637,5,,162,2,32.17362533,,,,4701.686122,,,,1100100011,https://link.springer.com/article/10.1007%2Fs11664-016-4643-x
78,13,0,0,8,0,0,0,1,0,0,0,0,0,0,0,0,0,0,0,0,0,0,0,0,673,600,,704,802,0,0,,13,8,0,1,0,0.166666667,0.102564103,0,0,0.012820513,0,,13,,8,,0,20.47747469,7.484870061,63.546,2,0,0,0,0,,-31,-129,13.22056452,,,,4896.238651,,,,1100100010,https://link.springer.com/article/10.1007%2Fs11664-016-4643-x
78,13,0,0,8,0,0,0,1,0,0,0,0,0,0,0,0,0,0,0,0,0,0,0,0,653,600,,704,802,0,0,,13,8,0,1,0,0.166666667,0.102564103,0,0,0.012820513,0,,13,,8,,0,20.47747469,7.484870061,63.546,2,0,0,0,0,,-51,-149,12.23207119,,,,6517.509728,,,,1100100010,https://link.springer.com/article/10.1007%2Fs11664-016-4643-x
78,13,0,0,8,0,0,0,1,0,0,0,0,0,0,0,0,0,0,0,0,0,0,0,0,633,600,,704,802,0,0,,13,8,0,1,0,0.166666667,0.102564103,0,0,0.012820513,0,,13,,8,,0,20.47747469,7.484870061,63.546,2,0,0,0,0,,-71,-169,12.88249552,,,,6549.935149,,,,1100100010,https://link.springer.com/article/10.1007%2Fs11664-016-4643-x
76,13,0,0,8,0,0,0,1,0,0,0,0,0,0,0,2,0,0,0,0,0,0,0,0,723,600,,751,911,0,0,,13,8,0,1,2,0.171052632,0.105263158,0,0.026315789,0.013157895,2,6.5,13,4,8,0,0,20.47747469,7.484870061,63.546,2,52.13963205,13.95656817,92.90637,5,,-28,-188,6.401032025,,,,6809.338521,,,,1100100011,https://link.springer.com/article/10.1007%2Fs11664-016-4643-x
76,13,0,0,8,0,0,0,1,0,0,0,0,0,0,0,2,0,0,0,0,0,0,0,0,743,600,,751,911,0,0,,13,8,0,1,2,0.171052632,0.105263158,0,0.026315789,0.013157895,2,6.5,13,4,8,0,0,20.47747469,7.484870061,63.546,2,52.13963205,13.95656817,92.90637,5,,-8,-168,5.026318444,,,,7457.846952,,,,1100100011,https://link.springer.com/article/10.1007%2Fs11664-016-4643-x
77,13,0,0,8,0,0,0,1,0,0,0,0,0,0,0,1,0,0,0,0,0,0,0,0,673,600,,768,962,0,0,,13,8,0,1,1,0.168831169,0.103896104,0,0.012987013,0.012987013,1,13,13,8,8,0,0,20.47747469,7.484870061,63.546,2,52.13963205,13.95656817,92.90637,5,,-95,-289,2.310734242,,,,7976.653696,,,,1100100011,https://link.springer.com/article/10.1007%2Fs11664-016-4643-x
76,13,0,0,8,0,0,0,1,0,0,0,0,0,0,0,2,0,0,0,0,0,0,0,0,773,600,,751,911,0,0,,13,8,0,1,2,0.171052632,0.105263158,0,0.026315789,0.013157895,2,6.5,13,4,8,0,0,20.47747469,7.484870061,63.546,2,52.13963205,13.95656817,92.90637,5,,22,-138,3.84591782,,,,8625.162127,,,,1100100011,https://link.springer.com/article/10.1007%2Fs11664-016-4643-x
76,13,0,0,8,0,0,0,1,0,0,0,0,0,0,0,2,0,0,0,0,0,0,0,0,673,600,,751,911,0,0,,13,8,0,1,2,0.171052632,0.105263158,0,0.026315789,0.013157895,2,6.5,13,4,8,0,0,20.47747469,7.484870061,63.546,2,52.13963205,13.95656817,92.90637,5,,-78,-238,5.821032178,,,,8722.438392,,,,1100100011,https://link.springer.com/article/10.1007%2Fs11664-016-4643-x
76,13,0,0,8,0,0,0,1,0,0,0,0,0,0,0,2,0,0,0,0,0,0,0,0,893,600,,751,911,0,0,,13,8,0,1,2,0.171052632,0.105263158,0,0.026315789,0.013157895,2,6.5,13,4,8,0,0,20.47747469,7.484870061,63.546,2,52.13963205,13.95656817,92.90637,5,,142,-18,6.237348355,,,,9435.797665,,,,1100100011,https://link.springer.com/article/10.1007%2Fs11664-016-4643-x
75,13,0,0,8,0,0,0,1,0,0,0,0,0,0,0,3,0,0,0,0,0,0,0,0,673,600,,768,962,0,0,,13,8,0,1,3,0.173333333,0.106666667,0,0.04,0.013333333,3,4.333333333,13,2.666666667,8,0,0,20.47747469,7.484870061,63.546,2,52.13963205,13.95656817,92.90637,5,,-95,-289,2.58523484,,,,9468.223087,,,,1100100011,https://link.springer.com/article/10.1007%2Fs11664-016-4643-x
75,13,0,0,8,0,0,0,1,0,0,0,0,0,0,0,3,0,0,0,0,0,0,0,0,723,600,,768,962,0,0,,13,8,0,1,3,0.173333333,0.106666667,0,0.04,0.013333333,3,4.333333333,13,2.666666667,8,0,0,20.47747469,7.484870061,63.546,2,52.13963205,13.95656817,92.90637,5,,-45,-239,1.412537545,,,,10732.81453,,,,1100100011,https://link.springer.com/article/10.1007%2Fs11664-016-4643-x
75,13,0,0,8,0,0,0,1,0,0,0,0,0,0,0,3,0,0,0,0,0,0,0,0,743,600,,768,962,0,0,,13,8,0,1,3,0.173333333,0.106666667,0,0.04,0.013333333,3,4.333333333,13,2.666666667,8,0,0,20.47747469,7.484870061,63.546,2,52.13963205,13.95656817,92.90637,5,,-25,-219,1.798870915,,,,12289.23476,,,,1100100011,https://link.springer.com/article/10.1007%2Fs11664-016-4643-x
76,13,0,0,8,0,0,0,1,0,0,0,0,0,0,0,2,0,0,0,0,0,0,0,0,793,600,,751,911,0,0,,13,8,0,1,2,0.171052632,0.105263158,0,0.026315789,0.013157895,2,6.5,13,4,8,0,0,20.47747469,7.484870061,63.546,2,52.13963205,13.95656817,92.90637,5,,42,-118,1.862087137,,,,12483.78729,,,,1100100011,https://link.springer.com/article/10.1007%2Fs11664-016-4643-x
75,13,0,0,8,0,0,0,1,0,0,0,0,0,0,0,3,0,0,0,0,0,0,0,0,773,600,,768,962,0,0,,13,8,0,1,3,0.173333333,0.106666667,0,0.04,0.013333333,3,4.333333333,13,2.666666667,8,0,0,20.47747469,7.484870061,63.546,2,52.13963205,13.95656817,92.90637,5,,5,-189,0.982878873,,,,12548.63813,,,,1100100011,https://link.springer.com/article/10.1007%2Fs11664-016-4643-x
75,13,0,0,8,0,0,0,1,0,0,0,0,0,0,0,3,0,0,0,0,0,0,0,0,793,600,,768,962,0,0,,13,8,0,1,3,0.173333333,0.106666667,0,0.04,0.013333333,3,4.333333333,13,2.666666667,8,0,0,20.47747469,7.484870061,63.546,2,52.13963205,13.95656817,92.90637,5,,25,-169,0.701859205,,,,15077.82101,,,,1100100011,https://link.springer.com/article/10.1007%2Fs11664-016-4643-x
76,13,0,0,8,0,0,0,1,0,0,0,0,0,0,0,2,0,0,0,0,0,0,0,0,813,600,,751,911,0,0,,13,8,0,1,2,0.171052632,0.105263158,0,0.026315789,0.013157895,2,6.5,13,4,8,0,0,20.47747469,7.484870061,63.546,2,52.13963205,13.95656817,92.90637,5,,62,-98,1.650061001,,,,15239.94812,,,,1100100011,https://link.springer.com/article/10.1007%2Fs11664-016-4643-x
75,13,0,0,8,0,0,0,1,0,0,0,0,0,0,0,3,0,0,0,0,0,0,0,0,833,600,,768,962,0,0,,13,8,0,1,3,0.173333333,0.106666667,0,0.04,0.013333333,3,4.333333333,13,2.666666667,8,0,0,20.47747469,7.484870061,63.546,2,52.13963205,13.95656817,92.90637,5,,65,-129,0.695824955,,,,19130.9987,,,,1100100011,https://link.springer.com/article/10.1007%2Fs11664-016-4643-x
75,13,0,0,8,0,0,0,1,0,0,0,0,0,0,0,3,0,0,0,0,0,0,0,0,813,600,,768,962,0,0,,13,8,0,1,3,0.173333333,0.106666667,0,0.04,0.013333333,3,4.333333333,13,2.666666667,8,0,0,20.47747469,7.484870061,63.546,2,52.13963205,13.95656817,92.90637,5,,45,-149,0.695824955,,,,19455.25292,,,,1100100011,https://link.springer.com/article/10.1007%2Fs11664-016-4643-x
76,13,0,0,8,0,0,0,1,0,0,0,0,0,0,0,2,0,0,0,0,0,0,0,0,853,600,,751,911,0,0,,13,8,0,1,2,0.171052632,0.105263158,0,0.026315789,0.013157895,2,6.5,13,4,8,0,0,20.47747469,7.484870061,63.546,2,52.13963205,13.95656817,92.90637,5,,102,-58,1.664370463,,,,19552.52918,,,,1100100011,https://link.springer.com/article/10.1007%2Fs11664-016-4643-x
76,13,0,0,8,0,0,0,1,0,0,0,0,0,0,0,2,0,0,0,0,0,0,0,0,873,600,,751,911,0,0,,13,8,0,1,2,0.171052632,0.105263158,0,0.026315789,0.013157895,2,6.5,13,4,8,0,0,20.47747469,7.484870061,63.546,2,52.13963205,13.95656817,92.90637,5,,122,-38,1.594042881,,,,19584.9546,,,,1100100011,https://link.springer.com/article/10.1007%2Fs11664-016-4643-x
75,13,0,0,8,0,0,0,1,0,0,0,0,0,0,0,3,0,0,0,0,0,0,0,0,873,600,,768,962,0,0,,13,8,0,1,3,0.173333333,0.106666667,0,0.04,0.013333333,3,4.333333333,13,2.666666667,8,0,0,20.47747469,7.484870061,63.546,2,52.13963205,13.95656817,92.90637,5,,105,-89,1.306922997,,,,20136.18677,,,,1100100011,https://link.springer.com/article/10.1007%2Fs11664-016-4643-x
75,13,0,0,8,0,0,0,1,0,0,0,0,0,0,0,3,0,0,0,0,0,0,0,0,853,600,,768,962,0,0,,13,8,0,1,3,0.173333333,0.106666667,0,0.04,0.013333333,3,4.333333333,13,2.666666667,8,0,0,20.47747469,7.484870061,63.546,2,52.13963205,13.95656817,92.90637,5,,85,-109,0.909389635,,,,21173.80026,,,,1100100011,https://link.springer.com/article/10.1007%2Fs11664-016-4643-x
76,13,0,0,8,0,0,0,1,0,0,0,0,0,0,0,2,0,0,0,0,0,0,0,0,833,600,,751,911,0,0,,13,8,0,1,2,0.171052632,0.105263158,0,0.026315789,0.013157895,2,6.5,13,4,8,0,0,20.47747469,7.484870061,63.546,2,52.13963205,13.95656817,92.90637,5,,82,-78,1.526686974,,,,21498.05447,,,,1100100011,https://link.springer.com/article/10.1007%2Fs11664-016-4643-x
75,13,0,0,8,0,0,0,1,0,0,0,0,0,0,0,3,0,0,0,0,0,0,0,0,893,600,,768,962,0,0,,13,8,0,1,3,0.173333333,0.106666667,0,0.04,0.013333333,3,4.333333333,13,2.666666667,8,0,0,20.47747469,7.484870061,63.546,2,52.13963205,13.95656817,92.90637,5,,125,-69,1.927524913,,,,21919.58495,,,,1100100011,https://link.springer.com/article/10.1007%2Fs11664-016-4643-x
75,13,0,0,8,0,0,0,1,0,0,0,0,0,0,0,3,0,0,0,0,0,0,0,0,913,600,,768,962,0,0,,13,8,0,1,3,0.173333333,0.106666667,0,0.04,0.013333333,3,4.333333333,13,2.666666667,8,0,0,20.47747469,7.484870061,63.546,2,52.13963205,13.95656817,92.90637,5,,145,-49,2.310734242,,,,22178.98833,,,,1100100011,https://link.springer.com/article/10.1007%2Fs11664-016-4643-x
75,13,0,0,8,0,0,0,1,0,0,0,0,0,0,0,3,0,0,0,0,0,0,0,0,833,3600,,768,962,0,0,,13,8,0,1,3,0.173333333,0.106666667,0,0.04,0.013333333,3,4.333333333,13,2.666666667,8,0,0,20.47747469,7.484870061,63.546,2,52.13963205,13.95656817,92.90637,5,,65,-129,,,,,,,1.246803069,,1100100011,https://link.springer.com/article/10.1007%2Fs11664-016-4643-x
76,13,0,0,8,0,0,0,1,0,0,0,0,0,0,0,2,0,0,0,0,0,0,0,0,833,3600,,751,911,0,0,,13,8,0,1,2,0.171052632,0.105263158,0,0.026315789,0.013157895,2,6.5,13,4,8,0,0,20.47747469,7.484870061,63.546,2,52.13963205,13.95656817,92.90637,5,,82,-78,,,,,,,1.400255754,,1100100011,https://link.springer.com/article/10.1007%2Fs11664-016-4643-x
77,13,0,0,8,0,0,0,1,0,0,0,0,0,0,0,1,0,0,0,0,0,0,0,0,833,3600,,768,962,0,0,,13,8,0,1,1,0.168831169,0.103896104,0,0.012987013,0.012987013,1,13,13,8,8,0,0,20.47747469,7.484870061,63.546,2,52.13963205,13.95656817,92.90637,5,,65,-129,,,,,,,1.511508951,,1100100011,https://link.springer.com/article/10.1007%2Fs11664-016-4643-x
78,13,0,0,8,0,0,0,1,0,0,0,0,0,0,0,0,0,0,0,0,0,0,0,0,833,3600,,704,802,0,0,,13,8,0,1,0,0.166666667,0.102564103,0,0,0.012820513,0,,13,,8,,0,20.47747469,7.484870061,63.546,2,0,0,0,0,,129,31,,,,,,,1.55370844,,1100100010,https://link.springer.com/article/10.1007%2Fs11664-016-4643-x
91,0,0,0,2,0,0,0,0,0,0,0,0,0,0,7,0,0,0,0,0,0,0,0,0,673,3600,,,,0,0,,0,2,0,0,7,0,0.021978022,0,0.076923077,0,,0,,0.285714286,,0,,0,0,0,0,58.71837826,15.10715557,91.224,4,,,,,,,,53.19148936,,0.229083665,,1000100001,https://www.jstage.jst.go.jp/article/matertrans1989/31/8/31_8_743/_article/-char/ja/
91,0,0,0,2,0,0,0,0,0,0,0,0,0,0,7,0,0,0,0,0,0,0,0,0,723,3600,,,,0,0,,0,2,0,0,7,0,0.021978022,0,0.076923077,0,,0,,0.285714286,,0,,0,0,0,0,58.71837826,15.10715557,91.224,4,,,,,,,,79.78723404,,1.249003984,,1000100001,https://www.jstage.jst.go.jp/article/matertrans1989/31/8/31_8_743/_article/-char/ja/
89,0,0,0,4,0,0,0,0,0,0,0,0,0,0,7,0,0,0,0,0,0,0,0,0,923,3600,,,,0,0,19,0,4,0,0,7,0,0.04494382,0,0.078651685,0,,0,,0.571428571,,0,,0,0,0,0,58.71837826,15.10715557,91.224,4,,,,7.4,,,,186.1702128,,1.65,,1000100001,https://www.jstage.jst.go.jp/article/matertrans1989/31/8/31_8_743/_article/-char/ja/
91,0,0,0,2,0,0,0,0,0,0,0,0,0,0,7,0,0,0,0,0,0,0,0,0,773,3600,,,,0,0,,0,2,0,0,7,0,0.021978022,0,0.076923077,0,,0,,0.285714286,,0,,0,0,0,0,58.71837826,15.10715557,91.224,4,,,,,,,,744.6808511,,1.547808765,,1000100001,https://www.jstage.jst.go.jp/article/matertrans1989/31/8/31_8_743/_article/-char/ja/
91,0,0,0,2,0,0,0,0,0,0,0,0,0,0,7,0,0,0,0,0,0,0,0,0,823,3600,,,,0,0,,0,2,0,0,7,0,0.021978022,0,0.076923077,0,,0,,0.285714286,,0,,0,0,0,0,58.71837826,15.10715557,91.224,4,,,,,,,,7287.234043,,1.62749004,,1000100001,https://www.jstage.jst.go.jp/article/matertrans1989/31/8/31_8_743/_article/-char/ja/
91,0,0,0,2,0,0,0,0,0,0,0,0,0,0,7,0,0,0,0,0,0,0,0,0,873,3600,,,,0,0,18,0,2,0,0,7,0,0.021978022,0,0.076923077,0,,0,,0.285714286,,0,,0,0,0,0,58.71837826,15.10715557,91.224,4,,,,7.2,,,,9148.93617,,1.7,,1000100001,https://www.jstage.jst.go.jp/article/matertrans1989/31/8/31_8_743/_article/-char/ja/
91,0,0,0,2,0,0,0,0,0,0,0,0,0,0,7,0,0,0,0,0,0,0,0,0,923,3600,,,,0,0,,0,2,0,0,7,0,0.021978022,0,0.076923077,0,,0,,0.285714286,,0,,0,0,0,0,58.71837826,15.10715557,91.224,4,,,,,,,,12632.97872,,1.695219124,,1000100001,https://www.jstage.jst.go.jp/article/matertrans1989/31/8/31_8_743/_article/-char/ja/
91,0,0,0,2,0,0,0,0,0,0,0,0,0,0,7,0,0,0,0,0,0,0,0,0,973,3600,,,,0,0,,0,2,0,0,7,0,0.021978022,0,0.076923077,0,,0,,0.285714286,,0,,0,0,0,0,58.71837826,15.10715557,91.224,4,,,,,,,,14000,,1.69123506,,1000100001,https://www.jstage.jst.go.jp/article/matertrans1989/31/8/31_8_743/_article/-char/ja/
89,0,0,0,6,0,0,0,0,0,0,0,0,0,0,5,0,0,0,0,0,0,0,0,0,923,3600,,,,0,0,16,0,6,0,0,5,0,0.06741573,0,0.056179775,0,,0,,1.2,,0,,0,0,0,0,58.71837826,15.10715557,91.224,4,,,,8.3,,,,15000,,1.7,,1000100001,https://www.jstage.jst.go.jp/article/matertrans1989/31/8/31_8_743/_article/-char/ja/
91,0,0,0,2,0,0,0,0,0,0,0,0,0,0,7,0,0,0,0,0,0,0,0,0,573,3600,,,,0,0,,0,2,0,0,7,0,0.021978022,0,0.076923077,0,,0,,0.285714286,,0,,0,0,0,0,58.71837826,15.10715557,91.224,4,,,,,,,,,,0.189243028,,1000100001,https://www.jstage.jst.go.jp/article/matertrans1989/31/8/31_8_743/_article/-char/ja/
86,0,0,0,6,0,0,0,1,0,0,0,0,0,0,7,0,0,0,0,0,0,0,0,0,770,3600,,775,993,0,0,21,0,6,0,1,7,0,0.069767442,0,0.081395349,0.011627907,7,0,0,0.857142857,6,0,0,20.47747469,7.484870061,63.546,2,58.71837826,15.10715557,91.224,4,,-5,-223,13.00274626,,,,3731,0.618609927,1.452333136,8.690944882,1000100011,https://www.jstage.jst.go.jp/article/matertrans1989/32/6/32_6_551/_article/-char/ja/
86,0,0,0,6,0,0,0,1,0,0,0,0,0,0,7,0,0,0,0,0,0,0,0,0,674,3600,,775,993,0,0,21,0,6,0,1,7,0,0.069767442,0,0.081395349,0.011627907,7,0,0,0.857142857,6,0,0,20.47747469,7.484870061,63.546,2,58.71837826,15.10715557,91.224,4,,-101,-319,2.198392649,,,,6894.4,,0.614969201,,1000100011,https://www.jstage.jst.go.jp/article/matertrans1989/32/6/32_6_551/_article/-char/ja/
86,0,0,0,6,0,0,0,1,0,0,0,0,0,0,7,0,0,0,0,0,0,0,0,0,825,3600,,775,993,0,0,21,0,6,0,1,7,0,0.069767442,0,0.081395349,0.011627907,7,0,0,0.857142857,6,0,0,20.47747469,7.484870061,63.546,2,58.71837826,15.10715557,91.224,4,,50,-168,3.569698847,,,,8956.7,0.493680827,1.498202683,10.18006021,1000100011,https://www.jstage.jst.go.jp/article/matertrans1989/32/6/32_6_551/_article/-char/ja/
86,0,0,0,6,0,0,0,1,0,0,0,0,0,0,7,0,0,0,0,0,0,0,0,0,724,3600,,775,993,0,0,21,0,6,0,1,7,0,0.069767442,0,0.081395349,0.011627907,7,0,0,0.857142857,6,0,0,20.47747469,7.484870061,63.546,2,58.71837826,15.10715557,91.224,4,,-51,-269,10.20403477,,,,10504,10.0770081,0.670407561,6.18197082,1000100011,https://www.jstage.jst.go.jp/article/matertrans1989/32/6/32_6_551/_article/-char/ja/
86,0,0,0,6,0,0,0,1,0,0,0,0,0,0,7,0,0,0,0,0,0,0,0,0,573,3600,,775,993,0,0,21,0,6,0,1,7,0,0.069767442,0,0.081395349,0.011627907,7,0,0,0.857142857,6,0,0,20.47747469,7.484870061,63.546,2,58.71837826,15.10715557,91.224,4,,-202,-420,2.198392649,,,,13000,,0.593764239,,1000100011,https://www.jstage.jst.go.jp/article/matertrans1989/32/6/32_6_551/_article/-char/ja/
86,0,0,0,6,0,0,0,1,0,0,0,0,0,0,7,0,0,0,0,0,0,0,0,0,977,3600,,775,993,0,0,21,0,6,0,1,7,0,0.069767442,0,0.081395349,0.011627907,7,0,0,0.857142857,6,0,0,20.47747469,7.484870061,63.546,2,58.71837826,15.10715557,91.224,4,,202,-16,3037.07936,,,,26041.5,-2.381433703,1.607830563,41.77889069,1000100011,https://www.jstage.jst.go.jp/article/matertrans1989/32/6/32_6_551/_article/-char/ja/
86,0,0,0,6,0,0,0,1,0,0,0,0,0,0,7,0,0,0,0,0,0,0,0,0,875,3600,,775,993,0,0,21,0,6,0,1,7,0,0.069767442,0,0.081395349,0.011627907,7,0,0,0.857142857,6,0,0,20.47747469,7.484870061,63.546,2,58.71837826,15.10715557,91.224,4,,100,-118,3.16227766,,,,29464,0.035413546,1.501755126,10.59373553,1000100011,https://www.jstage.jst.go.jp/article/matertrans1989/32/6/32_6_551/_article/-char/ja/
86,0,0,0,6,0,0,0,1,0,0,0,0,0,0,7,0,0,0,0,0,0,0,0,0,925,3600,,775,993,0,0,21,0,6,0,1,7,0,0.069767442,0,0.081395349,0.011627907,7,0,0,0.857142857,6,0,0,20.47747469,7.484870061,63.546,2,58.71837826,15.10715557,91.224,4,,150,-68,4.281332399,,,,40316.3,-2.089690077,1.514724496,,1000100011,https://www.jstage.jst.go.jp/article/matertrans1989/32/6/32_6_551/_article/-char/ja/
75,15,0,0,3,0,0,0,0,0,0,0,0,0,0,7,0,0,0,0,0,0,0,0,0,873,3600,,,,0,0,20,15,3,0,0,7,0.2,0.04,0,0.093333333,0,,2.142857143,,0.428571429,,0,,0,0,0,0,58.71837826,15.10715557,91.224,4,,,,,,,,112.931303,4.2,1.010012788,,1100100001,https://www.jstage.jst.go.jp/article/matertrans1989/36/5/36_5_689/_article/-char/ja/
87,4,0,0,2,0,0,0,0,0,0,0,0,0,0,7,0,0,0,0,0,0,0,0,0,976,3600,789,819,1044,0,0,20,4,2,0,0,7,0.045977011,0.022988506,0,0.08045977,0,,0.571428571,,0.285714286,,0,,0,0,0,0,58.71837826,15.10715557,91.224,4,187,157,-68,,,,,1401.366477,-0.958784251,1.563624327,,1100100001,https://www.jstage.jst.go.jp/article/matertrans1989/36/5/36_5_689/_article/-char/ja/
86,4,0,0,3,0,0,0,0,0,0,0,0,0,0,7,0,0,0,0,0,0,0,0,0,976,3600,789,822,1043,0,0,20,4,3,0,0,7,0.046511628,0.034883721,0,0.081395349,0,,0.571428571,,0.428571429,,0,,0,0,0,0,58.71837826,15.10715557,91.224,4,187,154,-67,,,,,1401.366477,-1.22472945,1.5902429,,1100100001,https://www.jstage.jst.go.jp/article/matertrans1989/36/5/36_5_689/_article/-char/ja/
80,10,0,0,3,0,0,0,0,0,0,0,0,0,0,7,0,0,0,0,0,0,0,0,0,873,3600,,,,0,0,20,10,3,0,0,7,0.125,0.0375,0,0.0875,0,,1.428571429,,0.428571429,,0,,0,0,0,0,58.71837826,15.10715557,91.224,4,,,,,,,,2114.377161,3.8,1.305,,1100100001,https://www.jstage.jst.go.jp/article/matertrans1989/36/5/36_5_689/_article/-char/ja/
86,4,0,0,3,0,0,0,0,0,0,0,0,0,0,7,0,0,0,0,0,0,0,0,0,716,3600,789,822,1043,0,0,20,4,3,0,0,7,0.046511628,0.034883721,0,0.081395349,0,,0.571428571,,0.428571429,,0,,0,0,0,0,58.71837826,15.10715557,91.224,4,-73,-106,-327,,,,,2863.495808,5.393046281,0.594055337,,1100100001,https://www.jstage.jst.go.jp/article/matertrans1989/36/5/36_5_689/_article/-char/ja/
87,4,0,0,2,0,0,0,0,0,0,0,0,0,0,7,0,0,0,0,0,0,0,0,0,717,3600,789,819,1044,0,0,20,4,2,0,0,7,0.045977011,0.022988506,0,0.08045977,0,,0.571428571,,0.285714286,,0,,0,0,0,0,58.71837826,15.10715557,91.224,4,-72,-102,-327,,,,,3492.234901,5.552613401,0.594055337,,1100100001,https://www.jstage.jst.go.jp/article/matertrans1989/36/5/36_5_689/_article/-char/ja/
86,4,0,0,3,0,0,0,0,0,0,0,0,0,0,7,0,0,0,0,0,0,0,0,0,774,3600,789,822,1043,0,0,20,4,3,0,0,7,0.046511628,0.034883721,0,0.081395349,0,,0.571428571,,0.428571429,,0,,0,0,0,0,58.71837826,15.10715557,91.224,4,-15,-48,-269,,,,,4703.420342,2.284365646,1.547712538,,1100100001,https://www.jstage.jst.go.jp/article/matertrans1989/36/5/36_5_689/_article/-char/ja/
82.5,7.5,0,0,3,0,0,0,0,0,0,0,0,0,0,7,0,0,0,0,0,0,0,0,0,873,3600,,,,0,0,20,7.5,3,0,0,7,0.090909091,0.036363636,0,0.084848485,0,,1.071428571,,0.428571429,,0,,0,0,0,0,58.71837826,15.10715557,91.224,4,,,,,,,,5570.689701,1,1.372493606,,1100100001,https://www.jstage.jst.go.jp/article/matertrans1989/36/5/36_5_689/_article/-char/ja/
87,4,0,0,2,0,0,0,0,0,0,0,0,0,0,7,0,0,0,0,0,0,0,0,0,774,3600,789,819,1044,0,0,20,4,2,0,0,7,0.045977011,0.022988506,0,0.08045977,0,,0.571428571,,0.285714286,,0,,0,0,0,0,58.71837826,15.10715557,91.224,4,-15,-45,-270,,,,,5736.15251,3.294957403,1.478517944,,1100100001,https://www.jstage.jst.go.jp/article/matertrans1989/36/5/36_5_689/_article/-char/ja/
86,4,0,0,3,0,0,0,0,0,0,0,0,0,0,7,0,0,0,0,0,0,0,0,0,925,3600,789,822,1043,0,0,20,4,3,0,0,7,0.046511628,0.034883721,0,0.081395349,0,,0.571428571,,0.428571429,,0,,0,0,0,0,58.71837826,15.10715557,91.224,4,136,103,-118,,,,,9610.779662,0.345613631,1.573121176,,1100100001,https://www.jstage.jst.go.jp/article/matertrans1989/36/5/36_5_689/_article/-char/ja/
86,4,0,0,3,0,0,0,0,0,0,0,0,0,0,7,0,0,0,0,0,0,0,0,0,826,3600,789,822,1043,0,0,20,4,3,0,0,7,0.046511628,0.034883721,0,0.081395349,0,,0.571428571,,0.428571429,,0,,0,0,0,0,58.71837826,15.10715557,91.224,4,37,4,-217,,,,,10200.4819,0.665438637,1.543831614,,1100100001,https://www.jstage.jst.go.jp/article/matertrans1989/36/5/36_5_689/_article/-char/ja/
86,4,0,0,3,0,0,0,0,0,0,0,0,0,0,7,0,0,0,0,0,0,0,0,0,872,3600,789,822,1043,0,0,20,4,3,0,0,7,0.046511628,0.034883721,0,0.081395349,0,,0.571428571,,0.428571429,,0,,0,0,0,0,58.71837826,15.10715557,91.224,4,83,50,-171,,,,,12195.7046,0.371632512,1.566386631,,1100100001,https://www.jstage.jst.go.jp/article/matertrans1989/36/5/36_5_689/_article/-char/ja/
86,4,0,0,3,0,0,0,0,0,0,0,0,0,0,7,0,0,0,0,0,0,0,0,0,873,3600,789,822,1043,0,0,20,4,3,0,0,7,0.046511628,0.034883721,0,0.081395349,0,,0.571428571,,0.428571429,,0,,0,0,0,0,58.71837826,15.10715557,91.224,4,84,51,-170,,,,,12377.50252,0.6,1.58398977,,1100100001,https://www.jstage.jst.go.jp/article/matertrans1989/36/5/36_5_689/_article/-char/ja/
87,4,0,0,2,0,0,0,0,0,0,0,0,0,0,7,0,0,0,0,0,0,0,0,0,826,3600,789,819,1044,0,0,20,4,2,0,0,7,0.045977011,0.022988506,0,0.08045977,0,,0.571428571,,0.285714286,,0,,0,0,0,0,58.71837826,15.10715557,91.224,4,37,7,-218,,,,,12440.20641,0.665438637,1.480024655,,1100100001,https://www.jstage.jst.go.jp/article/matertrans1989/36/5/36_5_689/_article/-char/ja/
90,0,0,0,3,0,0,0,0,0,0,0,0,0,0,7,0,0,0,0,0,0,0,0,0,873,3600,,,,0,0,20,0,3,0,0,7,0,0.033333333,0,0.077777778,0,,0,,0.428571429,,0,,0,0,0,0,58.71837826,15.10715557,91.224,4,,,,,,,,13241.92792,-2,1.695025575,,1000100001,https://www.jstage.jst.go.jp/article/matertrans1989/36/5/36_5_689/_article/-char/ja/
87.5,2.5,0,0,3,0,0,0,0,0,0,0,0,0,0,7,0,0,0,0,0,0,0,0,0,873,3600,,,,0,0,20,2.5,3,0,0,7,0.028571429,0.034285714,0,0.08,0,,0.357142857,,0.428571429,,0,,0,0,0,0,58.71837826,15.10715557,91.224,4,,,,,,,,13303.56834,-1,1.642531969,,1100100001,https://www.jstage.jst.go.jp/article/matertrans1989/36/5/36_5_689/_article/-char/ja/
87,4,0,0,2,0,0,0,0,0,0,0,0,0,0,7,0,0,0,0,0,0,0,0,0,871,3600,789,819,1044,0,0,20,4,2,0,0,7,0.045977011,0.022988506,0,0.08045977,0,,0.571428571,,0.285714286,,0,,0,0,0,0,58.71837826,15.10715557,91.224,4,82,52,-173,,,,,17090.65159,0.371632512,1.5770021,,1100100001,https://www.jstage.jst.go.jp/article/matertrans1989/36/5/36_5_689/_article/-char/ja/
87,4,0,0,2,0,0,0,0,0,0,0,0,0,0,7,0,0,0,0,0,0,0,0,0,925,3600,789,819,1044,0,0,20,4,2,0,0,7,0.045977011,0.022988506,0,0.08045977,0,,0.571428571,,0.285714286,,0,,0,0,0,0,58.71837826,15.10715557,91.224,4,136,106,-119,,,,,17782.7941,0.345613631,1.573121176,,1100100001,https://www.jstage.jst.go.jp/article/matertrans1989/36/5/36_5_689/_article/-char/ja/
90,0,0,0,3,0,0,0,0,0,0,0,0,0,0,7,0,0,0,0,0,0,0,0,0,823,3600,,,,0,0,20,0,3,0,0,7,0,0.033333333,0,0.077777778,0,,0,,0.428571429,,0,,0,0,0,0,58.71837826,15.10715557,91.224,4,,,,,,,,,-1.1,,,1000100001,https://www.jstage.jst.go.jp/article/matertrans1989/36/5/36_5_689/_article/-char/ja/
87.5,2.5,0,0,3,0,0,0,0,0,0,0,0,0,0,7,0,0,0,0,0,0,0,0,0,823,3600,,,,0,0,20,2.5,3,0,0,7,0.028571429,0.034285714,0,0.08,0,,0.357142857,,0.428571429,,0,,0,0,0,0,58.71837826,15.10715557,91.224,4,,,,,,,,,-0.5,,,1100100001,https://www.jstage.jst.go.jp/article/matertrans1989/36/5/36_5_689/_article/-char/ja/
86,4,0,0,3,0,0,0,0,0,0,0,0,0,0,7,0,0,0,0,0,0,0,0,0,823,3600,789,822,1043,0,0,20,4,3,0,0,7,0.046511628,0.034883721,0,0.081395349,0,,0.571428571,,0.428571429,,0,,0,0,0,0,58.71837826,15.10715557,91.224,4,34,1,-220,,,,,,0.8,,,1100100001,https://www.jstage.jst.go.jp/article/matertrans1989/36/5/36_5_689/_article/-char/ja/
85,5,0,0,3,0,0,0,0,0,0,0,0,0,0,7,0,0,0,0,0,0,0,0,0,823,3600,,,,0,0,20,5,3,0,0,7,0.058823529,0.035294118,0,0.082352941,0,,0.714285714,,0.428571429,,0,,0,0,0,0,58.71837826,15.10715557,91.224,4,,,,,,,,,1.6,,,1100100001,https://www.jstage.jst.go.jp/article/matertrans1989/36/5/36_5_689/_article/-char/ja/
82.5,7.5,0,0,3,0,0,0,0,0,0,0,0,0,0,7,0,0,0,0,0,0,0,0,0,823,3600,,,,0,0,20,7.5,3,0,0,7,0.090909091,0.036363636,0,0.084848485,0,,1.071428571,,0.428571429,,0,,0,0,0,0,58.71837826,15.10715557,91.224,4,,,,,,,,,4.2,,,1100100001,https://www.jstage.jst.go.jp/article/matertrans1989/36/5/36_5_689/_article/-char/ja/
80,10,0,0,3,0,0,0,0,0,0,0,0,0,0,7,0,0,0,0,0,0,0,0,0,823,3600,,,,0,0,20,10,3,0,0,7,0.125,0.0375,0,0.0875,0,,1.428571429,,0.428571429,,0,,0,0,0,0,58.71837826,15.10715557,91.224,4,,,,,,,,,7.6,,,1100100001,https://www.jstage.jst.go.jp/article/matertrans1989/36/5/36_5_689/_article/-char/ja/
75,15,0,0,3,0,0,0,0,0,0,0,0,0,0,7,0,0,0,0,0,0,0,0,0,823,3600,,,,0,0,20,15,3,0,0,7,0.2,0.04,0,0.093333333,0,,2.142857143,,0.428571429,,0,,0,0,0,0,58.71837826,15.10715557,91.224,4,,,,,,,,,20.5,,,1100100001,https://www.jstage.jst.go.jp/article/matertrans1989/36/5/36_5_689/_article/-char/ja/
85,5,0,0,3,0,0,0,0,0,0,0,0,0,0,7,0,0,0,0,0,0,0,0,0,873,3600,,,,0,0,20,5,3,0,0,7,0.058823529,0.035294118,0,0.082352941,0,,0.714285714,,0.428571429,,0,,0,0,0,0,58.71837826,15.10715557,91.224,4,,,,,,,,,0.9,,,1100100001,https://www.jstage.jst.go.jp/article/matertrans1989/36/5/36_5_689/_article/-char/ja/
81,8,0,0,10,0,0,0,1,0,0,0,0,0,0,0,0,0,0,0,0,0,0,0,0,743,300,,690,801,0,0,20.5,8,10,0,1,0,0.098765432,0.12345679,0,0,0.012345679,0,,8,,10,,0,20.47747469,7.484870061,63.546,2,0,0,0,0,,53,-58,36.94831374,,,,,,1.754347826,,1100100010,https://www.nature.com/articles/s41598-018-19665-8
81,6,0,0,10,2,0,0,1,0,0,0,0,0,0,0,0,0,0,0,0,0,0,0,0,743,300,,693,809,0,0,20.5,6,12,0,1,0,0.074074074,0.148148148,0,0,0.012345679,0,,6,,12,,0,20.47747469,7.484870061,63.546,2,0,0,0,0,,50,-66,20.31344324,,,,,,1.745652174,,1100110010,https://www.nature.com/articles/s41598-018-19665-8
81,4,0,0,10,4,0,0,1,0,0,0,0,0,0,0,0,0,0,0,0,0,0,0,0,743,300,,691,808,0,0,20.5,4,14,0,1,0,0.049382716,0.172839506,0,0,0.012345679,0,,4,,14,,0,20.47747469,7.484870061,63.546,2,0,0,0,0,,52,-65,12.51996008,,,,,,1.718695652,,1100110010,https://www.nature.com/articles/s41598-018-19665-8
81,2,0,0,10,6,0,0,1,0,0,0,0,0,0,0,0,0,0,0,0,0,0,0,0,743,300,,685,801,0,0,20.5,2,16,0,1,0,0.024691358,0.197530864,0,0,0.012345679,0,,2,,16,,0,20.47747469,7.484870061,63.546,2,0,0,0,0,,58,-58,11.7767818,,,,,,1.685434783,,1100110010,https://www.nature.com/articles/s41598-018-19665-8
81,0,0,0,10,8,0,0,1,0,0,0,0,0,0,0,0,0,0,0,0,0,0,0,0,743,300,,713,781,0,0,20.5,0,18,0,1,0,0,0.222222222,0,0,0.012345679,0,,0,,18,,0,20.47747469,7.484870061,63.546,2,0,0,0,0,,30,-38,9.166301543,,,,,,1.672173913,,1000110010,https://www.nature.com/articles/s41598-018-19665-8
84,0,0,0,9,0,0,0,0,0,0,0,0,0,0,0,7,0,0,0,0,0,0,0,0,773,3600,,,,0,0,22,0,9,0,0,7,0,0.107142857,0,0.083333333,0,,0,,1.285714286,,0,,0,0,0,0,52.13963205,13.95656817,92.90637,5,,,,,,,,496.9174775,,1.006599942,,1000100001,https://www.sciencedirect.com/science/article/pii/0304885394905592
84,0,0,0,9,0,0,0,0,0,0,0,0,0,0,0,7,0,0,0,0,0,0,0,0,823,3600,,,,0,0,22,0,9,0,0,7,0,0.107142857,0,0.083333333,0,,0,,1.285714286,,0,,0,0,0,0,52.13963205,13.95656817,92.90637,5,,,,,,,,1784.14915,,1.210016992,,1000100001,https://www.sciencedirect.com/science/article/pii/0304885394905592
89,0,0,0,4,0,0,0,0,0,0,0,0,0,0,0,0,0,7,0,0,0,0,0,0,773,3600,,,,0,0,17,0,4,0,0,7,0,0.04494382,0,0.078651685,0,,0,,0.571428571,,0,,0,0,0,0,60.44528033,15.40192239,178.49,4,,,,,,,,2087.201961,,0.989649385,,1000100001,https://www.sciencedirect.com/science/article/pii/0304885394905592
90,0,0,0,3,0,0,0,0,0,0,0,0,0,0,7,0,0,0,0,0,0,0,0,0,773,3600,,,,0,0,18,0,3,0,0,7,0,0.033333333,0,0.077777778,0,,0,,0.428571429,,0,,0,0,0,0,58.71837826,15.10715557,91.224,4,,,,,,,,3072.123598,,1.315947615,,1000100001,https://www.sciencedirect.com/science/article/pii/0304885394905592
84,0,0,0,9,0,0,0,0,0,0,0,0,0,0,0,7,0,0,0,0,0,0,0,0,873,3600,,,,0,0,22,0,9,0,0,7,0,0.107142857,0,0.083333333,0,,0,,1.285714286,,0,,0,0,0,0,52.13963205,13.95656817,92.90637,5,,,,,,,,7898.313367,,1.345590368,,1000100001,https://www.sciencedirect.com/science/article/pii/0304885394905592
90,0,0,0,3,0,0,0,0,0,0,0,0,0,0,7,0,0,0,0,0,0,0,0,0,823,3600,,,,0,0,18,0,3,0,0,7,0,0.033333333,0,0.077777778,0,,0,,0.428571429,,0,,0,0,0,0,58.71837826,15.10715557,91.224,4,,,,,,,,8830.127015,,1.493897385,,1000100001,https://www.sciencedirect.com/science/article/pii/0304885394905592
89,0,0,0,4,0,0,0,0,0,0,0,0,0,0,0,0,0,7,0,0,0,0,0,0,823,3600,,,,0,0,17,0,4,0,0,7,0,0.04494382,0,0.078651685,0,,0,,0.571428571,,0,,0,0,0,0,60.44528033,15.40192239,178.49,4,,,,,,,,10648.44388,,1.438808073,,1000100001,https://www.sciencedirect.com/science/article/pii/0304885394905592
90,0,0,0,3,0,0,0,0,0,0,0,0,0,0,7,0,0,0,0,0,0,0,0,0,873,3600,,,,0,0,18,0,3,0,0,7,0,0.033333333,0,0.077777778,0,,0,,0.428571429,,0,,0,0,0,0,58.71837826,15.10715557,91.224,4,,,,,,,,13632.10176,,1.540563223,,1000100001,https://www.sciencedirect.com/science/article/pii/0304885394905592
89,0,0,0,4,0,0,0,0,0,0,0,0,0,0,0,0,0,7,0,0,0,0,0,0,872,3600,,,,0,0,17,0,4,0,0,7,0,0.04494382,0,0.078651685,0,,0,,0.571428571,,0,,0,0,0,0,60.44528033,15.40192239,178.49,4,,,,,,,,17695.16452,,1.532087944,,1000100001,https://www.sciencedirect.com/science/article/pii/0304885394905592
84,0,0,0,9,0,0,0,0,0,0,0,0,0,0,0,7,0,0,0,0,0,0,0,0,923,3600,,,,0,0,22,0,9,0,0,7,0,0.107142857,0,0.083333333,0,,0,,1.285714286,,0,,0,0,0,0,52.13963205,13.95656817,92.90637,5,,,,,,,,21261.42428,,1.481246633,,1000100001,https://www.sciencedirect.com/science/article/pii/0304885394905592
90,0,0,0,3,0,0,0,0,0,0,0,0,0,0,7,0,0,0,0,0,0,0,0,0,923,3600,,,,0,0,18,0,3,0,0,7,0,0.033333333,0,0.077777778,0,,0,,0.428571429,,0,,0,0,0,0,58.71837826,15.10715557,91.224,4,,,,,,,,21466.20244,,1.608417257,,1000100001,https://www.sciencedirect.com/science/article/pii/0304885394905592
89,0,0,0,4,0,0,0,0,0,0,0,0,0,0,0,0,0,7,0,0,0,0,0,0,936,3600,,,,0,0,17,0,4,0,0,7,0,0.04494382,0,0.078651685,0,,0,,0.571428571,,0,,0,0,0,0,60.44528033,15.40192239,178.49,4,,,,,,,,31310.25774,,1.56434493,,1000100001,https://www.sciencedirect.com/science/article/pii/0304885394905592
89,0,0,0,4,0,0,0,0,0,0,0,0,0,0,0,0,0,7,0,0,0,0,0,0,921,3600,,,,0,0,17,0,4,0,0,7,0,0.04494382,0,0.078651685,0,,0,,0.571428571,,0,,0,0,0,0,60.44528033,15.40192239,178.49,4,,,,,,,,31862.88346,,1.55806653,,1000100001,https://www.sciencedirect.com/science/article/pii/0304885394905592
84,0,0,0,9,0,0,0,0,0,0,0,0,0,0,0,7,0,0,0,0,0,0,0,0,721,3600,,,,0,0,22,0,9,0,0,7,0,0.107142857,0,0.083333333,0,,0,,1.285714286,,0,,0,0,0,0,52.13963205,13.95656817,92.90637,5,,,,,,,,,,0.422265774,,1000100001,https://www.sciencedirect.com/science/article/pii/0304885394905592
84,0,0,0,9,0,0,0,0,0,0,0,0,0,0,0,7,0,0,0,0,0,0,0,0,973,3600,,,,0,0,22,0,9,0,0,7,0,0.107142857,0,0.083333333,0,,0,,1.285714286,,0,,0,0,0,0,52.13963205,13.95656817,92.90637,5,,,,,,,,,,1.363228,,1000100001,https://www.sciencedirect.com/science/article/pii/0304885394905592
89,0,0,0,4,0,0,0,0,0,0,0,0,0,0,0,0,0,7,0,0,0,0,0,0,972,3600,,,,0,0,17,0,4,0,0,7,0,0.04494382,0,0.078651685,0,,0,,0.571428571,,0,,0,0,0,0,60.44528033,15.40192239,178.49,4,,,,,,,,,,1.483350099,,1000100001,https://www.sciencedirect.com/science/article/pii/0304885394905592
90,0,0,0,3,0,0,0,0,0,0,0,0,0,0,7,0,0,0,0,0,0,0,0,0,973,3600,,,,0,0,18,0,3,0,0,7,0,0.033333333,0,0.077777778,0,,0,,0.428571429,,0,,0,0,0,0,58.71837826,15.10715557,91.224,4,,,,,,,,,,1.560724898,,1000100001,https://www.sciencedirect.com/science/article/pii/0304885394905592
72.5,17.5,0,1,5,0,0,0,1,0,0,0,0,0,0,0,3,0,0,0,0,0,0,0,0,823,1800,,760,994,0,0,,18.5,5,0,1,3,0.255172414,0.068965517,0,0.04137931,0.013793103,3,6.166666667,18.5,1.666666667,5,0,0,20.47747469,7.484870061,63.546,2,52.13963205,13.95656817,92.90637,5,,63,-171,2.060689655,,,,,,1.13,12.40392857,1101100011,https://www.sciencedirect.com/science/article/pii/S0022309314006759
73.5,17.5,0,0,5,0,0,0,1,0,0,0,0,0,0,0,3,0,0,0,0,0,0,0,0,823,1800,,775,983,0,0,,17.5,5,0,1,3,0.238095238,0.068027211,0,0.040816327,0.013605442,3,5.833333333,17.5,1.666666667,5,0,0,20.47747469,7.484870061,63.546,2,52.13963205,13.95656817,92.90637,5,,48,-160,1.891494253,,,,,,1.23,11.60357143,1100100011,https://www.sciencedirect.com/science/article/pii/S0022309314006759
73.3,17.5,0,0.2,5,0,0,0,1,0,0,0,0,0,0,0,3,0,0,0,0,0,0,0,0,823,1800,,776,988,0,0,,17.7,5,0,1,3,0.241473397,0.068212824,0,0.040927694,0.013642565,3,5.9,17.7,1.666666667,5,0,0,20.47747469,7.484870061,63.546,2,52.13963205,13.95656817,92.90637,5,,47,-165,1.84,,,,,,1.22,11.0025,1101100011,https://www.sciencedirect.com/science/article/pii/S0022309314006759
73.1,17.5,0,0.4,5,0,0,0,1,0,0,0,0,0,0,0,3,0,0,0,0,0,0,0,0,823,1800,,770,990,0,0,,17.9,5,0,1,3,0.244870041,0.068399453,0,0.041039672,0.013679891,3,5.966666667,17.9,1.666666667,5,0,0,20.47747469,7.484870061,63.546,2,52.13963205,13.95656817,92.90637,5,,53,-167,1.729655172,,,,,,1.2,10.89964286,1101100011,https://www.sciencedirect.com/science/article/pii/S0022309314006759
72.9,17.5,0,0.6,5,0,0,0,1,0,0,0,0,0,0,0,3,0,0,0,0,0,0,0,0,823,1800,,765,993,0,0,,18.1,5,0,1,3,0.248285322,0.068587106,0,0.041152263,0.013717421,3,6.033333333,18.1,1.666666667,5,0,0,20.47747469,7.484870061,63.546,2,52.13963205,13.95656817,92.90637,5,,58,-170,1.227586207,,,,,,1.17,10.85142857,1101100011,https://www.sciencedirect.com/science/article/pii/S0022309314006759
72.7,17.5,0,0.8,5,0,0,0,1,0,0,0,0,0,0,0,3,0,0,0,0,0,0,0,0,823,1800,,764,993,0,0,,18.3,5,0,1,3,0.251719395,0.068775791,0,0.041265475,0.013755158,3,6.1,18.3,1.666666667,5,0,0,20.47747469,7.484870061,63.546,2,52.13963205,13.95656817,92.90637,5,,59,-170,1.03816092,,,,,,1.14,10.60071429,1101100011,https://www.sciencedirect.com/science/article/pii/S0022309314006759
73.5,7.5,0,0,9,0,0,6,1,0,0,0,0,0,0,0,3,0,0,0,0,0,0,0,0,873,3600,,766,958,0,0,,7.5,9,6,1,3,0.102040816,0.12244898,0.081632653,0.040816327,0.013605442,3,2.5,7.5,3,9,2,6,20.47747469,7.484870061,63.546,2,52.13963205,13.95656817,92.90637,5,,107,-85,14.70466321,,,,,,,,1100100111,https://www.sciencedirect.com/science/article/pii/S0921452604009469?via%3Dihub
73.5,0,0,0,9,0,0,13.5,1,0,0,0,0,0,0,0,3,0,0,0,0,0,0,0,0,573,3600,,705,937,0,0,,0,9,13.5,1,3,0,0.12244898,0.183673469,0.040816327,0.013605442,3,0,0,3,9,4.5,13.5,20.47747469,7.484870061,63.546,2,52.13963205,13.95656817,92.90637,5,,-132,-364,10.36787565,,,,,,0.8,,1000100111,https://www.sciencedirect.com/science/article/pii/S0921452604009469?via%3Dihub
73.5,0,0,0,9,0,0,13.5,1,0,0,0,0,0,0,0,3,0,0,0,0,0,0,0,0,773,3600,,705,937,0,0,,0,9,13.5,1,3,0,0.12244898,0.183673469,0.040816327,0.013605442,3,0,0,3,9,4.5,13.5,20.47747469,7.484870061,63.546,2,52.13963205,13.95656817,92.90637,5,,68,-164,9.528497409,,,,,,0.85,,1000100111,https://www.sciencedirect.com/science/article/pii/S0921452604009469?via%3Dihub
73.5,0,0,0,9,0,0,13.5,1,0,0,0,0,0,0,0,3,0,0,0,0,0,0,0,0,813,3600,,705,937,0,0,,0,9,13.5,1,3,0,0.12244898,0.183673469,0.040816327,0.013605442,3,0,0,3,9,4.5,13.5,20.47747469,7.484870061,63.546,2,52.13963205,13.95656817,92.90637,5,,108,-124,7.196891192,,,,,,,,1000100111,https://www.sciencedirect.com/science/article/pii/S0921452604009469?via%3Dihub
73.5,3.5,0,0,9,0,0,10,1,0,0,0,0,0,0,0,3,0,0,0,0,0,0,0,0,573,3600,,721,940,0,0,,3.5,9,10,1,3,0.047619048,0.12244898,0.136054422,0.040816327,0.013605442,3,1.166666667,3.5,3,9,3.333333333,10,20.47747469,7.484870061,63.546,2,52.13963205,13.95656817,92.90637,5,,-148,-367,6.96373057,,,,,,0.873214286,,1100100111,https://www.sciencedirect.com/science/article/pii/S0921452604009469?via%3Dihub
73.5,7.5,0,0,9,0,0,6,1,0,0,0,0,0,0,0,3,0,0,0,0,0,0,0,0,573,3600,,766,958,0,0,,7.5,9,6,1,3,0.102040816,0.12244898,0.081632653,0.040816327,0.013605442,3,2.5,7.5,3,9,2,6,20.47747469,7.484870061,63.546,2,52.13963205,13.95656817,92.90637,5,,-193,-385,6.264248705,,,,,,,,1100100111,https://www.sciencedirect.com/science/article/pii/S0921452604009469?via%3Dihub
