Repository: yuhaowang2018/Machine_learning_approach_to_Iron_based_soft_magnetic_nanocrystalline_materials_design

"MachineLearningWorkflow.ows" is the "Orange" file that used to do preliminary screening for suitable machine learning model

"LeagningResults.ipynb" is the python notebook to visualize the results.

File: Machine learning model/LearningDatabase7-26.csv (part 10 of 10)
Fe,Si,C,Al,B,P,Ga,Ge,Cu,Ag,Au,Zn,Ti,V,Cr,Zr,Nb,Mo,Hf,Ta,W,Ce,Pr,Gd,U,Annealing temperature (K),Annealing Time (s),Primary Crystallization Onset (K),Primary Crystallization Peak (K),Secondary Crystallization Peak (K),Longitudinal Annealing field,Transverse Annealing field,Ribbon Thickness (um),Total SiCAl,Total BP,Total GaGe,Total Late Transition,Total Early Transition,Relative to Fe SiCAl,Relative to Fe BP,Relative to Fe GaGe,Relative to Fe Early,Relative to Fe Late,Relative to Late Early,Relative to Early SiCAl,Relative to Late SiCAl,Relative to Early BP,Relative to Late BP,Relative to Early GaGe,Relative to Late GaGe,Late Weighted Volume,Late Weighted Area,Late Weighted Mass,Late Mean Electrons,Early Weighted Volume,Early Weighted Area,Early Weighted Mass,Early Mean Electrons,Delta T0,Delta T1,Delta T2,Coercivity,Curie Temp,Core Loss,Electrical Resistivity,Permeability,Magnetostriction,Magnetic Saturation,Grain Diameter,Composition ID,Reference DOI
73.5,0,0,0,9,0,0,13.5,1,0,0,0,0,0,0,0,3,0,0,0,0,0,0,0,0,723,3600,,705,937,0,0,,0,9,13.5,1,3,0,0.12244898,0.183673469,0.040816327,0.013605442,3,0,0,3,9,4.5,13.5,20.47747469,7.484870061,63.546,2,52.13963205,13.95656817,92.90637,5,,18,-214,5.005181347,,,,,,,,1000100111,https://www.sciencedirect.com/science/article/pii/S0921452604009469?via%3Dihub
73.5,0,0,0,9,0,0,13.5,1,0,0,0,0,0,0,0,3,0,0,0,0,0,0,0,0,673,3600,,705,937,0,0,,0,9,13.5,1,3,0,0.12244898,0.183673469,0.040816327,0.013605442,3,0,0,3,9,4.5,13.5,20.47747469,7.484870061,63.546,2,52.13963205,13.95656817,92.90637,5,,-32,-264,4.492227979,,,,,,0.885714286,,1000100111,https://www.sciencedirect.com/science/article/pii/S0921452604009469?via%3Dihub
73.5,3.5,0,0,9,0,0,10,1,0,0,0,0,0,0,0,3,0,0,0,0,0,0,0,0,813,3600,,721,940,0,0,,3.5,9,10,1,3,0.047619048,0.12244898,0.136054422,0.040816327,0.013605442,3,1.166666667,3.5,3,9,3.333333333,10,20.47747469,7.484870061,63.546,2,52.13963205,13.95656817,92.90637,5,,92,-127,3.373056995,,,,,,,,1100100111,https://www.sciencedirect.com/science/article/pii/S0921452604009469?via%3Dihub
73.5,7.5,0,0,9,0,0,6,1,0,0,0,0,0,0,0,3,0,0,0,0,0,0,0,0,673,3600,,766,958,0,0,,7.5,9,6,1,3,0.102040816,0.12244898,0.081632653,0.040816327,0.013605442,3,2.5,7.5,3,9,2,6,20.47747469,7.484870061,63.546,2,52.13963205,13.95656817,92.90637,5,,-93,-285,3.32642487,,,,,,,,1100100111,https://www.sciencedirect.com/science/article/pii/S0921452604009469?via%3Dihub
73.5,3.5,0,0,9,0,0,10,1,0,0,0,0,0,0,0,3,0,0,0,0,0,0,0,0,723,3600,,721,940,0,0,,3.5,9,10,1,3,0.047619048,0.12244898,0.136054422,0.040816327,0.013605442,3,1.166666667,3.5,3,9,3.333333333,10,20.47747469,7.484870061,63.546,2,52.13963205,13.95656817,92.90637,5,,2,-217,2.766839378,,,,,,,,1100100111,https://www.sciencedirect.com/science/article/pii/S0921452604009469?via%3Dihub
73.5,3.5,0,0,9,0,0,10,1,0,0,0,0,0,0,0,3,0,0,0,0,0,0,0,0,773,3600,,721,940,0,0,,3.5,9,10,1,3,0.047619048,0.12244898,0.136054422,0.040816327,0.013605442,3,1.166666667,3.5,3,9,3.333333333,10,20.47747469,7.484870061,63.546,2,52.13963205,13.95656817,92.90637,5,,52,-167,2.020725389,,,,,,0.9875,,1100100111,https://www.sciencedirect.com/science/article/pii/S0921452604009469?via%3Dihub
73.5,3.5,0,0,9,0,0,10,1,0,0,0,0,0,0,0,3,0,0,0,0,0,0,0,0,673,3600,,721,940,0,0,,3.5,9,10,1,3,0.047619048,0.12244898,0.136054422,0.040816327,0.013605442,3,1.166666667,3.5,3,9,3.333333333,10,20.47747469,7.484870061,63.546,2,52.13963205,13.95656817,92.90637,5,,-48,-267,1.227979275,,,,,,1.155357143,,1100100111,https://www.sciencedirect.com/science/article/pii/S0921452604009469?via%3Dihub
73.5,7.5,0,0,9,0,0,6,1,0,0,0,0,0,0,0,3,0,0,0,0,0,0,0,0,724,3600,,766,958,0,0,,7.5,9,6,1,3,0.102040816,0.12244898,0.081632653,0.040816327,0.013605442,3,2.5,7.5,3,9,2,6,20.47747469,7.484870061,63.546,2,52.13963205,13.95656817,92.90637,5,,-42,-234,1.134715026,,,,,,,,1100100111,https://www.sciencedirect.com/science/article/pii/S0921452604009469?via%3Dihub
73.5,7.5,0,0,9,0,0,6,1,0,0,0,0,0,0,0,3,0,0,0,0,0,0,0,0,773,3600,,766,958,0,0,,7.5,9,6,1,3,0.102040816,0.12244898,0.081632653,0.040816327,0.013605442,3,2.5,7.5,3,9,2,6,20.47747469,7.484870061,63.546,2,52.13963205,13.95656817,92.90637,5,,7,-185,0.435233161,,,,,,,,1100100111,https://www.sciencedirect.com/science/article/pii/S0921452604009469?via%3Dihub
73.5,7.5,0,0,9,0,0,6,1,0,0,0,0,0,0,0,3,0,0,0,0,0,0,0,0,813,3600,,766,958,0,0,,7.5,9,6,1,3,0.102040816,0.12244898,0.081632653,0.040816327,0.013605442,3,2.5,7.5,3,9,2,6,20.47747469,7.484870061,63.546,2,52.13963205,13.95656817,92.90637,5,,47,-145,0.435233161,,,,,,,,1100100111,https://www.sciencedirect.com/science/article/pii/S0921452604009469?via%3Dihub
83.44,3.89,0,0,7.92,4.06,0,0,0.69,0,0,0,0,0,0,0,0,0,0,0,0,0,0,0,0,748,600,,685,827,0,0,12,3.89,11.98,0,0.69,0,0.046620326,0.143576222,0,0,0.008269415,0,,5.637681159,,17.36231884,,0,20.47747469,7.484870061,63.546,2,0,0,0,0,,63,-79,788.9546167,,,,1660.224129,,,18.01834862,1100110010,https://www.sciencedirect.com/science/article/pii/S0925838816313470
84.32,3.87,0,0,7.59,4.16,0,0,0,0.05,0,0,0,0,0,0,0,0,0,0,0,0,0,0,0,773,600,,704,821,0,0,12,3.87,11.75,0,0.05,0,0.045896584,0.139350095,0,0,0.000592979,0,,77.4,,235,,0,30.17339817,9.692061232,107.8682,1,0,0,0,0,,69,-48,1826.462758,,,,2065.30605,,,39.32110092,1100110010,https://www.sciencedirect.com/science/article/pii/S0925838816313470
84.32,3.87,0,0,7.59,4.16,0,0,0,0.05,0,0,0,0,0,0,0,0,0,0,0,0,0,0,0,653,600,,704,821,0,0,12,3.87,11.75,0,0.05,0,0.045896584,0.139350095,0,0,0.000592979,0,,77.4,,235,,0,30.17339817,9.692061232,107.8682,1,0,0,0,0,,-51,-168,387.1640308,,,,2077.487765,,,47.35779817,1100110010,https://www.sciencedirect.com/science/article/pii/S0925838816313470
84.32,3.87,0,0,7.59,4.16,0,0,0,0.05,0,0,0,0,0,0,0,0,0,0,0,0,0,0,0,673,600,,704,821,0,0,12,3.87,11.75,0,0.05,0,0.045896584,0.139350095,0,0,0.000592979,0,,77.4,,235,,0,30.17339817,9.692061232,107.8682,1,0,0,0,0,,-31,-148,321.4858149,,,,2401.553302,,,45.10091743,1100110010,https://www.sciencedirect.com/science/article/pii/S0925838816313470
84.32,3.87,0,0,7.59,4.16,0,0,0,0.05,0,0,0,0,0,0,0,0,0,0,0,0,0,0,0,698,600,,704,821,0,0,12,3.87,11.75,0,0.05,0,0.045896584,0.139350095,0,0,0.000592979,0,,77.4,,235,,0,30.17339817,9.692061232,107.8682,1,0,0,0,0,,-6,-123,221.8748835,,,,2513.130364,,,43.11926606,1100110010,https://www.sciencedirect.com/science/article/pii/S0925838816313470
83.47,3.89,0,0,7.88,4.04,0,0,0,0,0.71,0,0,0,0,0,0,0,0,0,0,0,0,0,0,773,600,,710,824,0,0,12,3.89,11.92,0,0.71,0,0.04660357,0.142805798,0,0,0.00850605,0,,5.478873239,,16.78873239,,0,35.38507627,10.77821289,196.966569,3,0,0,0,0,,63,-51,2108.490376,,,,2831.636996,,,36.23853211,1100110010,https://www.sciencedirect.com/science/article/pii/S0925838816313470
83.47,3.89,0,0,7.88,4.04,0,0,0,0,0.71,0,0,0,0,0,0,0,0,0,0,0,0,0,0,698,600,,710,824,0,0,12,3.89,11.92,0,0.71,0,0.04660357,0.142805798,0,0,0.00850605,0,,5.478873239,,16.78873239,,0,35.38507627,10.77821289,196.966569,3,0,0,0,0,,-12,-126,200.2463979,,,,3344.705298,,,39.70642202,1100110010,https://www.sciencedirect.com/science/article/pii/S0925838816313470
83.47,3.89,0,0,7.88,4.04,0,0,0,0,0.71,0,0,0,0,0,0,0,0,0,0,0,0,0,0,673,600,,710,824,0,0,12,3.89,11.92,0,0.71,0,0.04660357,0.142805798,0,0,0.00850605,0,,5.478873239,,16.78873239,,0,35.38507627,10.77821289,196.966569,3,0,0,0,0,,-37,-151,261.8634922,,,,3510.302149,,,44.93577982,1100110010,https://www.sciencedirect.com/science/article/pii/S0925838816313470
84.32,3.87,0,0,7.59,4.16,0,0,0,0.05,0,0,0,0,0,0,0,0,0,0,0,0,0,0,0,633,600,,704,821,0,0,12,3.87,11.75,0,0.05,0,0.045896584,0.139350095,0,0,0.000592979,0,,77.4,,235,,0,30.17339817,9.692061232,107.8682,1,0,0,0,0,,-71,-188,315.7643941,,,,3612.171076,,,35.79816514,1100110010,https://www.sciencedirect.com/science/article/pii/S0925838816313470
84.32,3.87,0,0,7.59,4.16,0,0,0,0.05,0,0,0,0,0,0,0,0,0,0,0,0,0,0,0,748,600,,704,821,0,0,12,3.87,11.75,0,0.05,0,0.045896584,0.139350095,0,0,0.000592979,0,,77.4,,235,,0,30.17339817,9.692061232,107.8682,1,0,0,0,0,,44,-73,97.35674672,,,,3616.772466,,,38.16513761,1100110010,https://www.sciencedirect.com/science/article/pii/S0925838816313470
83.47,3.89,0,0,7.88,4.04,0,0,0,0,0.71,0,0,0,0,0,0,0,0,0,0,0,0,0,0,653,600,,710,824,0,0,12,3.89,11.92,0,0.71,0,0.04660357,0.142805798,0,0,0.00850605,0,,5.478873239,,16.78873239,,0,35.38507627,10.77821289,196.966569,3,0,0,0,0,,-57,-171,367.8097927,,,,3707.975743,,,44.93577982,1100110010,https://www.sciencedirect.com/science/article/pii/S0925838816313470
83.47,3.89,0,0,7.88,4.04,0,0,0,0,0.71,0,0,0,0,0,0,0,0,0,0,0,0,0,0,723,600,,710,824,0,0,12,3.89,11.92,0,0.71,0,0.04660357,0.142805798,0,0,0.00850605,0,,5.478873239,,16.78873239,,0,35.38507627,10.77821289,196.966569,3,0,0,0,0,,13,-101,95.53328076,,,,4467.151926,,,40.03669725,1100110010,https://www.sciencedirect.com/science/article/pii/S0925838816313470
83.44,3.89,0,0,7.92,4.06,0,0,0.69,0,0,0,0,0,0,0,0,0,0,0,0,0,0,0,0,633,600,,685,827,0,0,12,3.89,11.98,0,0.69,0,0.046620326,0.143576222,0,0,0.008269415,0,,5.637681159,,17.36231884,,0,20.47747469,7.484870061,63.546,2,0,0,0,0,,-52,-194,22.39456686,,,,4883.910206,,,34.91743119,1100110010,https://www.sciencedirect.com/science/article/pii/S0925838816313470
83.47,3.89,0,0,7.88,4.04,0,0,0,0,0.71,0,0,0,0,0,0,0,0,0,0,0,0,0,0,748,600,,710,824,0,0,12,3.89,11.92,0,0.71,0,0.04660357,0.142805798,0,0,0.00850605,0,,5.478873239,,16.78873239,,0,35.38507627,10.77821289,196.966569,3,0,0,0,0,,38,-76,77.69096349,,,,5654.815944,,,38.60550459,1100110010,https://www.sciencedirect.com/science/article/pii/S0925838816313470
83.44,3.89,0,0,7.92,4.06,0,0,0.69,0,0,0,0,0,0,0,0,0,0,0,0,0,0,0,0,653,600,,685,827,0,0,12,3.89,11.98,0,0.69,0,0.046620326,0.143576222,0,0,0.008269415,0,,5.637681159,,17.36231884,,0,20.47747469,7.484870061,63.546,2,0,0,0,0,,-32,-174,15.46077663,,,,5794.905667,,,31.6146789,1100110010,https://www.sciencedirect.com/science/article/pii/S0925838816313470
83.44,3.89,0,0,7.92,4.06,0,0,0.69,0,0,0,0,0,0,0,0,0,0,0,0,0,0,0,0,613,600,,685,827,0,0,12,3.89,11.98,0,0.69,0,0.046620326,0.143576222,0,0,0.008269415,0,,5.637681159,,17.36231884,,0,20.47747469,7.484870061,63.546,2,0,0,0,0,,-72,-214,4.345201483,,,,7266.366409,,,20.22018349,1100110010,https://www.sciencedirect.com/science/article/pii/S0925838816313470
84.32,3.87,0,0,7.59,4.16,0,0,0,0.05,0,0,0,0,0,0,0,0,0,0,0,0,0,0,0,613,600,,704,821,0,0,12,3.87,11.75,0,0.05,0,0.045896584,0.139350095,0,0,0.000592979,0,,77.4,,235,,0,30.17339817,9.692061232,107.8682,1,0,0,0,0,,-91,-208,8.206900803,,,,8505.496844,,,25.2293578,1100110010,https://www.sciencedirect.com/science/article/pii/S0925838816313470
83.44,3.89,0,0,7.92,4.06,0,0,0.69,0,0,0,0,0,0,0,0,0,0,0,0,0,0,0,0,673,600,,685,827,0,0,12,3.89,11.98,0,0.69,0,0.046620326,0.143576222,0,0,0.008269415,0,,5.637681159,,17.36231884,,0,20.47747469,7.484870061,63.546,2,0,0,0,0,,-12,-154,10.03660357,,,,9249.379389,,,28.58715596,1100110010,https://www.sciencedirect.com/science/article/pii/S0925838816313470
83.47,3.89,0,0,7.88,4.04,0,0,0,0,0.71,0,0,0,0,0,0,0,0,0,0,0,0,0,0,633,600,,710,824,0,0,12,3.89,11.92,0,0.71,0,0.04660357,0.142805798,0,0,0.00850605,0,,5.478873239,,16.78873239,,0,35.38507627,10.77821289,196.966569,3,0,0,0,0,,-77,-191,12.60975288,,,,9383.910206,,,25.39449541,1100110010,https://www.sciencedirect.com/science/article/pii/S0925838816313470
83.47,3.89,0,0,7.88,4.04,0,0,0,0,0.71,0,0,0,0,0,0,0,0,0,0,0,0,0,0,613,600,,710,824,0,0,12,3.89,11.92,0,0.71,0,0.04660357,0.142805798,0,0,0.00850605,0,,5.478873239,,16.78873239,,0,35.38507627,10.77821289,196.966569,3,0,0,0,0,,-97,-211,6.684969652,,,,10706.6104,,,15.26605505,1100110010,https://www.sciencedirect.com/science/article/pii/S0925838816313470
83.44,3.89,0,0,7.92,4.06,0,0,0.69,0,0,0,0,0,0,0,0,0,0,0,0,0,0,0,0,723,600,,685,827,0,0,12,3.89,11.98,0,0.69,0,0.046620326,0.143576222,0,0,0.008269415,0,,5.637681159,,17.36231884,,0,20.47747469,7.484870061,63.546,2,0,0,0,0,,38,-104,4.588483443,,,,10972.56011,,,14.66055046,1100110010,https://www.sciencedirect.com/science/article/pii/S0925838816313470
83.44,3.89,0,0,7.92,4.06,0,0,0.69,0,0,0,0,0,0,0,0,0,0,0,0,0,0,0,0,698,600,,685,827,0,0,12,3.89,11.98,0,0.69,0,0.046620326,0.143576222,0,0,0.008269415,0,,5.637681159,,17.36231884,,0,20.47747469,7.484870061,63.546,2,0,0,0,0,,13,-129,6.71691835,,,,11040.33087,,,26.11009174,1100110010,https://www.sciencedirect.com/science/article/pii/S0925838816313470
84.32,3.87,0,0,7.59,4.16,0,0,0,0.05,0,0,0,0,0,0,0,0,0,0,0,0,0,0,0,723,600,,704,821,0,0,12,3.87,11.75,0,0.05,0,0.045896584,0.139350095,0,0,0.000592979,0,,77.4,,235,,0,30.17339817,9.692061232,107.8682,1,0,0,0,0,,19,-98,124.7290487,,,,,,,42.62385321,1100110010,https://www.sciencedirect.com/science/article/pii/S0925838816313470
81.7,4,0,0,13,0,0,0,1.3,0,0,0,0,0,0,0,0,0,0,0,0,0,0,0,0,653,3600,,695,799,0,0,20,4,13,0,1.3,0,0.048959608,0.159118727,0,0,0.015911873,0,,3.076923077,,10,,0,20.47747469,7.484870061,63.546,2,0,0,0,0,,-42,-146,398.1071706,,,,,,1.720448549,,1100100010,https://www.sciencedirect.com/science/article/pii/S0925838817321278
81.7,4,0,0,13,0,0,0,1.3,0,0,0,0,0,0,0,0,0,0,0,0,0,0,0,0,668,3600,,695,799,0,0,20,4,13,0,1.3,0,0.048959608,0.159118727,0,0,0.015911873,0,,3.076923077,,10,,0,20.47747469,7.484870061,63.546,2,0,0,0,0,,-27,-131,382.4799691,,,,,,1.730474934,,1100100010,https://www.sciencedirect.com/science/article/pii/S0925838817321278
81.7,4,0,0,13,0,0,0,1.3,0,0,0,0,0,0,0,0,0,0,0,0,0,0,0,0,683,3600,,695,799,0,0,20,4,13,0,1.3,0,0.048959608,0.159118727,0,0,0.015911873,0,,3.076923077,,10,,0,20.47747469,7.484870061,63.546,2,0,0,0,0,,-12,-116,372.4041335,,,,,,1.740501319,,1100100010,https://www.sciencedirect.com/science/article/pii/S0925838817321278
81.7,4,0,0,13,0,0,0,1.3,0,0,0,0,0,0,0,0,0,0,0,0,0,0,0,0,698,3600,,695,799,0,0,20,4,13,0,1.3,0,0.048959608,0.159118727,0,0,0.015911873,0,,3.076923077,,10,,0,20.47747469,7.484870061,63.546,2,0,0,0,0,,3,-101,372.4041335,,,,,,1.74525066,,1100100010,https://www.sciencedirect.com/science/article/pii/S0925838817321278
81.7,4,0,0,13,0,0,0,1.3,0,0,0,0,0,0,0,0,0,0,0,0,0,0,0,0,723,3600,,695,799,0,0,20,4,13,0,1.3,0,0.048959608,0.159118727,0,0,0.015911873,0,,3.076923077,,10,,0,20.47747469,7.484870061,63.546,2,0,0,0,0,,28,-76,372.4041335,,,,,,1.750527704,,1100100010,https://www.sciencedirect.com/science/article/pii/S0925838817321278
81.5,4,0,0,13,0,0,0,1.5,0,0,0,0,0,0,0,0,0,0,0,0,0,0,0,0,653,3600,,672,798,0,0,20,4,13,0,1.5,0,0.049079755,0.159509202,0,0,0.018404908,0,,2.666666667,,8.666666667,,0,20.47747469,7.484870061,63.546,2,0,0,0,0,,-19,-145,242.9445978,,,,,,1.72994723,,1100100010,https://www.sciencedirect.com/science/article/pii/S0925838817321278
81.5,4,0,0,13,0,0,0,1.5,0,0,0,0,0,0,0,0,0,0,0,0,0,0,0,0,668,3600,,672,798,0,0,20,4,13,0,1.5,0,0.049079755,0.159509202,0,0,0.018404908,0,,2.666666667,,8.666666667,,0,20.47747469,7.484870061,63.546,2,0,0,0,0,,-4,-130,218.3385565,,,,,,1.75,,1100100010,https://www.sciencedirect.com/science/article/pii/S0925838817321278
81.5,4,0,0,13,0,0,0,1.5,0,0,0,0,0,0,0,0,0,0,0,0,0,0,0,0,683,3600,,672,798,0,0,20,4,13,0,1.5,0,0.049079755,0.159509202,0,0,0.018404908,0,,2.666666667,,8.666666667,,0,20.47747469,7.484870061,63.546,2,0,0,0,0,,11,-115,193.6228114,,,,,,1.75,,1100100010,https://www.sciencedirect.com/science/article/pii/S0925838817321278
81.5,4,0,0,13,0,0,0,1.5,0,0,0,0,0,0,0,0,0,0,0,0,0,0,0,0,698,3600,,672,798,0,0,20,4,13,0,1.5,0,0.049079755,0.159509202,0,0,0.018404908,0,,2.666666667,,8.666666667,,0,20.47747469,7.484870061,63.546,2,0,0,0,0,,26,-100,191.0554454,,,,,,1.750527704,,1100100010,https://www.sciencedirect.com/science/article/pii/S0925838817321278
81.5,4,0,0,13,0,0,0,1.5,0,0,0,0,0,0,0,0,0,0,0,0,0,0,0,0,723,3600,,672,798,0,0,20,4,13,0,1.5,0,0.049079755,0.159509202,0,0,0.018404908,0,,2.666666667,,8.666666667,,0,20.47747469,7.484870061,63.546,2,0,0,0,0,,51,-75,183.5558017,,,,,,1.750527704,,1100100010,https://www.sciencedirect.com/science/article/pii/S0925838817321278
81,4,0,0,13,0,0,0,2,0,0,0,0,0,0,0,0,0,0,0,0,0,0,0,0,723,3600,,630,791,0,0,20,4,13,0,2,0,0.049382716,0.160493827,0,0,0.024691358,0,,2,,6.5,,0,20.47747469,7.484870061,63.546,2,0,0,0,0,,93,-68,142.4371215,,,,,,1.767414248,,1100100010,https://www.sciencedirect.com/science/article/pii/S0925838817321278
81.7,4,0,0,13,0,0,0,1.3,0,0,0,0,0,0,0,0,0,0,0,0,0,0,0,0,638,3600,,695,799,0,0,20,4,13,0,1.3,0,0.048959608,0.159118727,0,0,0.015911873,0,,3.076923077,,10,,0,20.47747469,7.484870061,63.546,2,0,0,0,0,,-57,-161,138.6848386,,,,,,1.660290237,,1100100010,https://www.sciencedirect.com/science/article/pii/S0925838817321278
81.5,4,0,0,13,0,0,0,1.5,0,0,0,0,0,0,0,0,0,0,0,0,0,0,0,0,638,3600,,672,798,0,0,20,4,13,0,1.5,0,0.049079755,0.159509202,0,0,0.018404908,0,,2.666666667,,8.666666667,,0,20.47747469,7.484870061,63.546,2,0,0,0,0,,-34,-160,79.16819159,,,,,,1.670316623,,1100100010,https://www.sciencedirect.com/science/article/pii/S0925838817321278
81.3,4,0,0,13,0,0,0,1.7,0,0,0,0,0,0,0,0,0,0,0,0,0,0,0,0,723,3600,,639,795,0,0,20,4,13,0,1.7,0,0.049200492,0.159901599,0,0,0.020910209,0,,2.352941176,,7.647058824,,0,20.47747469,7.484870061,63.546,2,0,0,0,0,,84,-72,37.48979309,,,,,,1.774802111,,1100100010,https://www.sciencedirect.com/science/article/pii/S0925838817321278
81,4,0,0,13,0,0,0,2,0,0,0,0,0,0,0,0,0,0,0,0,0,0,0,0,698,3600,,630,791,0,0,20,4,13,0,2,0,0.049382716,0.160493827,0,0,0.024691358,0,,2,,6.5,,0,20.47747469,7.484870061,63.546,2,0,0,0,0,,68,-93,21.98006566,,,,,,1.770580475,,1100100010,https://www.sciencedirect.com/science/article/pii/S0925838817321278
81.3,4,0,0,13,0,0,0,1.7,0,0,0,0,0,0,0,0,0,0,0,0,0,0,0,0,698,3600,,639,795,0,0,20,4,13,0,1.7,0,0.049200492,0.159901599,0,0,0.020910209,0,,2.352941176,,7.647058824,,0,20.47747469,7.484870061,63.546,2,0,0,0,0,,59,-97,16.38674719,,,,,,1.780079156,,1100100010,https://www.sciencedirect.com/science/article/pii/S0925838817321278
81,4,0,0,13,0,0,0,2,0,0,0,0,0,0,0,0,0,0,0,0,0,0,0,0,683,3600,,630,791,0,0,20,4,13,0,2,0,0.049382716,0.160493827,0,0,0.024691358,0,,2,,6.5,,0,20.47747469,7.484870061,63.546,2,0,0,0,0,,53,-108,12.54731279,,,,,,1.769525066,,1100100010,https://www.sciencedirect.com/science/article/pii/S0925838817321278
81,4,0,0,13,0,0,0,2,0,0,0,0,0,0,0,0,0,0,0,0,0,0,0,0,668,3600,,630,791,0,0,20,4,13,0,2,0,0.049382716,0.160493827,0,0,0.024691358,0,,2,,6.5,,0,20.47747469,7.484870061,63.546,2,0,0,0,0,,38,-123,10.83384477,,,,,,1.760026385,,1100100010,https://www.sciencedirect.com/science/article/pii/S0925838817321278
81.3,4,0,0,13,0,0,0,1.7,0,0,0,0,0,0,0,0,0,0,0,0,0,0,0,0,638,3600,,639,795,0,0,20,4,13,0,1.7,0,0.049200492,0.159901599,0,0,0.020910209,0,,2.352941176,,7.647058824,,0,20.47747469,7.484870061,63.546,2,0,0,0,0,,-1,-157,8.406934837,,,,,,1.719920844,,1100100010,https://www.sciencedirect.com/science/article/pii/S0925838817321278
81,4,0,0,13,0,0,0,2,0,0,0,0,0,0,0,0,0,0,0,0,0,0,0,0,653,3600,,630,791,0,0,20,4,13,0,2,0,0.049382716,0.160493827,0,0,0.024691358,0,,2,,6.5,,0,20.47747469,7.484870061,63.546,2,0,0,0,0,,23,-138,8.406934837,,,,,,1.739973615,,1100100010,https://www.sciencedirect.com/science/article/pii/S0925838817321278
81.3,4,0,0,13,0,0,0,1.7,0,0,0,0,0,0,0,0,0,0,0,0,0,0,0,0,683,3600,,639,795,0,0,20,4,13,0,1.7,0,0.049200492,0.159901599,0,0,0.020910209,0,,2.352941176,,7.647058824,,0,20.47747469,7.484870061,63.546,2,0,0,0,0,,44,-112,7.969833993,,,,,,1.775329815,,1100100010,https://www.sciencedirect.com/science/article/pii/S0925838817321278
81.3,4,0,0,13,0,0,0,1.7,0,0,0,0,0,0,0,0,0,0,0,0,0,0,0,0,653,3600,,639,795,0,0,20,4,13,0,1.7,0,0.049200492,0.159901599,0,0,0.020910209,0,,2.352941176,,7.647058824,,0,20.47747469,7.484870061,63.546,2,0,0,0,0,,14,-142,7.258879136,,,,,,1.750527704,,1100100010,https://www.sciencedirect.com/science/article/pii/S0925838817321278
81.3,4,0,0,13,0,0,0,1.7,0,0,0,0,0,0,0,0,0,0,0,0,0,0,0,0,668,3600,,639,795,0,0,20,4,13,0,1.7,0,0.049200492,0.159901599,0,0,0.020910209,0,,2.352941176,,7.647058824,,0,20.47747469,7.484870061,63.546,2,0,0,0,0,,29,-127,7.162629116,,,,,,1.770580475,,1100100010,https://www.sciencedirect.com/science/article/pii/S0925838817321278
81,4,0,0,13,0,0,0,2,0,0,0,0,0,0,0,0,0,0,0,0,0,0,0,0,638,3600,,630,791,0,0,20,4,13,0,2,0,0.049382716,0.160493827,0,0,0.024691358,0,,2,,6.5,,0,20.47747469,7.484870061,63.546,2,0,0,0,0,,8,-153,5.558115102,,,,,,1.709894459,,1100100010,https://www.sciencedirect.com/science/article/pii/S0925838817321278
