Repository: yuhaowang2018/Machine_learning_approach_to_Iron_based_soft_magnetic_nanocrystalline_materials_design

# Machine learning approach to Fe-based soft magnetic nanocrystalline materials design

## Regression Analysis and Optimization
In this notebook, the flollowing tasks are performed:
* exploratory-data-analysis (EDA), feature engineering. 
* Hypothesis testing for linear regression.
* Distribution transformation.
* Feature selection using LASSO.
* Regression model using linear regression.
* Optimizing magnetic property based on regression models by changing material processing conditions.

File: Second iteration optimization/HC_Original_FINEMET.csv (part 1 of 3)
,Fe,Si,C,Al,B,P,Ga,Ge,Cu,Ag,Au,Zn,Ti,V,Cr,Mn,Zr,Nb,Mo,Hf,Ta,W,Ce,Pr,Gd,U,Annealing temperature (K),Annealing Time (s),Primary Crystallization Onset (K),Primary Crystallization Peak (K),Secondary Crystallization Peak (K),Longitudinal Annealing field,Transverse Annealing field,Ribbon Thickness (um),Coercivity,Curie Temp,Core Loss,Electrical Resistivity,Permeability,Magnetostriction,Magnetic Saturation,Grain Diameter,Reference DOI
0,74.3,13.6,0,0.0,8.0,0.1,0,0.0,0.7,0.0,0.0,0.0,0,0.0,0,0,0.2,2.8,0.0,0,0.5,0,0,0,0,0,817.0,3480.0,,,,,,,3.2,,,,,,1.011,,Experimental
1,74.1,14.3,0,0.0,7.9,0.3,0,0.0,0.7,0.0,0.0,0.0,0,0.0,0,0,0.0,2.8,0.0,0,0.0,0,0,0,0,0,816.0,1200.0,,,,,,,6.2,,,,,,1.067,,Experimental
3,80.0,9.0,0,0.0,7.9,0.0,0,0.0,0.7,0.0,0.0,0.0,0,0.0,0,0,0.0,2.5,0.0,0,0.0,0,0,0,0,0,785.0,1140.0,,,,,,,30.2,,,,,,0.993,,Experimental
4,78.9,8.9,0,0.0,7.7,0.2,0,0.0,0.6,0.0,0.0,0.0,0,0.0,0,0,1.2,2.5,0.0,0,0.0,0,0,0,0,0,783.0,6060.0,,,,,,,5.6,,,,,,1.182,,Experimental
5,72.9,16.2,0,0.0,6.9,0.0,0,0.0,1.0,0.0,0.0,0.0,0,0.0,0,0,0.0,3.0,0.0,0,0.0,0,0,0,0,0,813.0,3600.0,,,,,,,4.4,,,,,,0.997,,Experimental
12,73.5,13.5,0,0.0,9.0,0.0,0,0.0,0.0,1.0,0.0,0.0,0,0.0,0,0,0.0,3.0,0.0,0,0.0,0,0,0,0,0,1023.0,3600.0,887.0,1068.0,,0.0,0.0,30.0,1108.8,,,,,,0.77,130.497687,https://doi.org/10.1007/s11741-000-0017-x
13,73.5,13.5,0,0.0,9.0,0.0,0,0.0,0.0,1.0,0.0,0.0,0,0.0,0,0,0.0,3.0,0.0,0,0.0,0,0,0,0,0,1123.0,3600.0,887.0,1068.0,,0.0,0.0,30.0,1140.0,,,,,,0.74,130.5777858,https://doi.org/10.1007/s11741-000-0017-x
14,73.5,13.5,0,0.0,9.0,0.0,0,0.0,0.0,1.0,0.0,0.0,0,0.0,0,0,0.0,3.0,0.0,0,0.0,0,0,0,0,0,1073.0,3600.0,887.0,1068.0,,0.0,0.0,30.0,1124.8,,,,,,0.64,130.5375969,https://doi.org/10.1007/s11741-000-0017-x
16,73.5,13.5,0,0.0,9.0,0.0,0,0.0,0.0,1.0,0.0,0.0,0,0.0,0,0,0.0,3.0,0.0,0,0.0,0,0,0,0,0,973.0,3600.0,887.0,1068.0,,0.0,0.0,30.0,992.8,,,,,,0.89,117.0712307,https://doi.org/10.1007/s11741-000-0017-x
17,73.5,13.5,0,0.0,9.0,0.0,0,0.0,0.0,1.0,0.0,0.0,0,0.0,0,0,0.0,3.0,0.0,0,0.0,0,0,0,0,0,923.0,3600.0,887.0,1068.0,,0.0,0.0,30.0,961.6,,,,,,1.21,92.17111001,https://doi.org/10.1007/s11741-000-0017-x
19,73.5,13.5,0,0.0,9.0,0.0,0,0.0,0.0,1.0,0.0,0.0,0,0.0,0,0,0.0,3.0,0.0,0,0.0,0,0,0,0,0,873.0,3600.0,887.0,1068.0,,0.0,0.0,30.0,520.0,,,,,,1.15,80.33853603,https://doi.org/10.1007/s11741-000-0017-x
99,74.5,13.5,0,0.0,9.0,0.0,0,0.0,0.0,0.0,0.0,0.0,0,0.0,0,0,0.0,3.0,0.0,0,0.0,0,0,0,0,0,763.0,3600.0,,,,0.0,0.0,17.5,1.5,,1231.0,,10000.0,,1.28,,10.1063/1.342149
100,74.0,13.5,0,0.0,9.0,0.0,0,0.0,0.5,0.0,0.0,0.0,0,0.0,0,0,0.0,3.0,0.0,0,0.0,0,0,0,0,0,843.0,3600.0,,,,0.0,0.0,17.5,0.9788,,305.57,,53200.0,,1.2553,,10.1063/1.342149
101,73.5,13.5,0,0.0,9.0,0.0,0,0.0,1.0,0.0,0.0,0.0,0,0.0,0,0,0.0,3.0,0.0,0,0.0,0,0,0,0,0,853.0,3600.0,,,,0.0,0.0,17.5,0.5551,843.0,280.0,,100000.0,,1.2401,,10.1063/1.342149
107,73.0,13.5,0,0.0,9.0,0.0,0,0.0,1.5,0.0,0.0,0.0,0,0.0,0,0,0.0,3.0,0.0,0,0.0,0,0,0,0,0,833.0,3600.0,,,,0.0,0.0,17.5,0.6899,,314.68,,103000.0,,1.225,,10.1063/1.342149
108,73.5,16.5,0,0.0,6.0,0.0,0,0.0,1.0,0.0,0.0,0.0,0,0.0,0,0,0.0,3.0,0.0,0,0.0,0,0,0,0,0,853.0,3600.0,,,,0.0,0.0,17.5,1.1,833.0,280.0,,75000.0,,1.18,,10.1063/1.342149
109,73.5,13.5,0,0.0,9.0,0.0,0,0.0,1.0,0.0,0.0,0.0,0,0.0,0,0,0.0,3.0,0.0,0,0.0,0,0,0,0,0,813.15,3600.0,,,,0.0,0.0,20.0,0.81823,,,,82094.7301,,,11.2085,10.1109/20.104389
110,73.5,13.5,0,0.0,9.0,0.0,0,0.0,1.0,0.0,0.0,0.0,0,0.0,0,0,0.0,3.0,0.0,0,0.0,0,0,0,0,0,1173.15,3600.0,,,,0.0,0.0,20.0,1753.81,,,,83.1958,,,297.7811,10.1109/20.104389
111,73.5,13.5,0,0.0,9.0,0.0,0,0.0,1.0,0.0,0.0,0.0,0,0.0,0,0,0.0,3.0,0.0,0,0.0,0,0,0,0,0,973.15,3600.0,,,,0.0,0.0,20.0,3316.29,,,,59.5775,,,160.2419,10.1109/20.104389
112,74.5,13.5,0,0.0,9.0,0.0,0,0.0,0.0,0.0,0.0,0.0,0,0.0,0,0,0.0,3.0,0.0,0,0.0,0,0,0,0,0,813.15,3600.0,,,,0.0,0.0,20.0,1144.05,,,,108.1876,,,53.2477,10.1109/20.104389
113,74.5,13.5,0,0.0,9.0,0.0,0,0.0,0.0,0.0,0.0,0.0,0,0.0,0,0,0.0,3.0,0.0,0,0.0,0,0,0,0,0,853.15,3600.0,,,,0.0,0.0,20.0,232.79,,,,347.8054,,,29.58,10.1109/20.104389
114,74.5,13.5,0,0.0,9.0,0.0,0,0.0,0.0,0.0,0.0,0.0,0,0.0,0,0,0.0,3.0,0.0,0,0.0,0,0,0,0,0,803.15,3600.0,,,,0.0,0.0,20.0,93.29,,,,633.7115,,,25.1013,10.1109/20.104389
115,73.5,16.5,0,0.0,6.0,0.0,0,0.0,1.0,0.0,0.0,0.0,0,0.0,0,0,0.0,3.0,0.0,0,0.0,0,0,0,0,0,813.15,3600.0,,,,0.0,0.0,20.0,2.04,,,,27609.4837,,,14.0829,10.1109/20.104389
116,73.5,13.5,0,0.0,9.0,0.0,0,0.0,1.0,0.0,0.0,0.0,0,0.0,0,0,0.0,3.0,0.0,0,0.0,0,0,0,0,0,753.7266,3600.0,,,,0.0,0.0,20.0,2.21,,,,5350.203,,,,10.1109/20.104389
117,73.5,13.5,0,0.0,9.0,0.0,0,0.0,1.0,0.0,0.0,0.0,0,0.0,0,0,0.0,3.0,0.0,0,0.0,0,0,0,0,0,773.15,3600.0,,,,0.0,0.0,20.0,0.68783,,,,20696.43,,,,10.1109/20.104389
118,73.5,13.5,0,0.0,9.0,0.0,0,0.0,1.0,0.0,0.0,0.0,0,0.0,0,0,0.0,3.0,0.0,0,0.0,0,0,0,0,0,793.7873,3600.0,,,,0.0,0.0,20.0,0.5666,,,,75731.34,,,,10.1109/20.104389
119,73.5,13.5,0,0.0,9.0,0.0,0,0.0,1.0,0.0,0.0,0.0,0,0.0,0,0,0.0,3.0,0.0,0,0.0,0,0,0,0,0,813.2107,3600.0,,,,0.0,0.0,20.0,0.87656,,,,75731.34,,,,10.1109/20.104389
120,73.5,13.5,0,0.0,9.0,0.0,0,0.0,1.0,0.0,0.0,0.0,0,0.0,0,0,0.0,3.0,0.0,0,0.0,0,0,0,0,0,833.2410000000001,3600.0,,,,0.0,0.0,20.0,1.19,,,,81558.42,,,,10.1109/20.104389
121,73.5,13.5,0,0.0,9.0,0.0,0,0.0,1.0,0.0,0.0,0.0,0,0.0,0,0,0.0,3.0,0.0,0,0.0,0,0,0,0,0,844.1667,3600.0,,,,0.0,0.0,20.0,3.52,,,,27328.75,,,,10.1109/20.104389
122,73.5,13.5,0,0.0,9.0,0.0,0,0.0,1.0,0.0,0.0,0.0,0,0.0,0,0,0.0,3.0,0.0,0,0.0,0,0,0,0,0,863.5901,3600.0,,,,0.0,0.0,20.0,74.41,,,,4445.159000000001,,,,10.1109/20.104389
123,73.5,13.5,0,0.0,9.0,0.0,0,0.0,1.0,0.0,0.0,0.0,0,0.0,0,0,0.0,3.0,0.0,0,0.0,0,0,0,0,0,881.7995,3600.0,,,,0.0,0.0,20.0,1160.25,,,,709.752,,,,10.1109/20.104389
124,73.5,13.5,0,0.0,9.0,0.0,0,0.0,1.0,0.0,0.0,0.0,0,0.0,0,0,0.0,3.0,0.0,0,0.0,0,0,0,0,0,903.6508,3600.0,,,,0.0,0.0,20.0,3062.53,,,,,,,,10.1109/20.104389
125,73.5,13.5,0,0.0,9.0,0.0,0,0.0,1.0,0.0,0.0,0.0,0,0.0,0,0,0.0,3.0,0.0,0,0.0,0,0,0,0,0,933.9998,3600.0,,,,0.0,0.0,20.0,3049.25,,,,,,,,10.1109/20.104389
126,73.5,13.5,0,0.0,9.0,0.0,0,0.0,1.0,0.0,0.0,0.0,0,0.0,0,0,0.0,3.0,0.0,0,0.0,0,0,0,0,0,973.4535,3600.0,,,,0.0,0.0,20.0,2918.47,,,,,,,,10.1109/20.104389
127,73.5,13.5,0,0.0,9.0,0.0,0,0.0,1.0,0.0,0.0,0.0,0,0.0,0,0,0.0,3.0,0.0,0,0.0,0,0,0,0,0,1072.391,3600.0,,,,0.0,0.0,20.0,2079.89,,,,,,,,10.1109/20.104389
128,73.5,13.5,0,0.0,9.0,0.0,0,0.0,1.0,0.0,0.0,0.0,0,0.0,0,0,0.0,3.0,0.0,0,0.0,0,0,0,0,0,1173.757,3600.0,,,,0.0,0.0,20.0,1599.35,,,,,,,,10.1109/20.104389
129,74.5,13.5,0,0.0,9.0,0.0,0,0.0,0.0,0.0,0.0,0.0,0,0.0,0,0,0.0,3.0,0.0,0,0.0,0,0,0,0,0,772.543,3600.0,,,,0.0,0.0,20.0,1.66,,,,8346.976,,,,10.1109/20.104389
130,74.5,13.5,0,0.0,9.0,0.0,0,0.0,0.0,0.0,0.0,0.0,0,0.0,0,0,0.0,3.0,0.0,0,0.0,0,0,0,0,0,795.0013,3600.0,,,,0.0,0.0,20.0,1.78,,,,5979.432,,,,10.1109/20.104389
131,74.5,13.5,0,0.0,9.0,0.0,0,0.0,0.0,0.0,0.0,0.0,0,0.0,0,0,0.0,3.0,0.0,0,0.0,0,0,0,0,0,802.2851,3600.0,,,,0.0,0.0,20.0,98.07,,,,600.7199,,,,10.1109/20.104389
132,74.5,13.5,0,0.0,9.0,0.0,0,0.0,0.0,0.0,0.0,0.0,0,0.0,0,0,0.0,3.0,0.0,0,0.0,0,0,0,0,0,812.6037,3600.0,,,,0.0,0.0,20.0,1149.65,,,,107.1966,,,,10.1109/20.104389
133,74.5,13.5,0,0.0,9.0,0.0,0,0.0,0.0,0.0,0.0,0.0,0,0.0,0,0,0.0,3.0,0.0,0,0.0,0,0,0,0,0,823.5294,3600.0,,,,0.0,0.0,20.0,1363.05,,,,40.1441,,,,10.1109/20.104389
134,74.5,13.5,0,0.0,9.0,0.0,0,0.0,0.0,0.0,0.0,0.0,0,0.0,0,0,0.0,3.0,0.0,0,0.0,0,0,0,0,0,832.6341,3600.0,,,,0.0,0.0,20.0,1062.07,,,,41.6599,,,,10.1109/20.104389
135,74.5,13.5,0,0.0,9.0,0.0,0,0.0,0.0,0.0,0.0,0.0,0,0.0,0,0,0.0,3.0,0.0,0,0.0,0,0,0,0,0,842.9527,3600.0,,,,0.0,0.0,20.0,586.76,,,,68.7103,,,,10.1109/20.104389
136,74.5,13.5,0,0.0,9.0,0.0,0,0.0,0.0,0.0,0.0,0.0,0,0.0,0,0,0.0,3.0,0.0,0,0.0,0,0,0,0,0,853.2714,3600.0,,,,0.0,0.0,20.0,330.42,,,,338.2011,,,,10.1109/20.104389
137,74.5,13.5,0,0.0,9.0,0.0,0,0.0,0.0,0.0,0.0,0.0,0,0.0,0,0,0.0,3.0,0.0,0,0.0,0,0,0,0,0,852.6644,3600.0,,,,0.0,0.0,20.0,229.91,,,,646.9418,,,,10.1109/20.104389
138,74.5,13.5,0,0.0,9.0,0.0,0,0.0,0.0,0.0,0.0,0.0,0,0.0,0,0,0.0,3.0,0.0,0,0.0,0,0,0,0,0,883.0134,3600.0,,,,0.0,0.0,20.0,59.01,,,,537.5047,,,,10.1109/20.104389
139,74.5,13.5,0,0.0,9.0,0.0,0,0.0,0.0,0.0,0.0,0.0,0,0.0,0,0,0.0,3.0,0.0,0,0.0,0,0,0,0,0,903.6508,3600.0,,,,0.0,0.0,20.0,96.66,,,,,,,,10.1109/20.104389
140,74.5,13.5,0,0.0,9.0,0.0,0,0.0,0.0,0.0,0.0,0.0,0,0.0,0,0,0.0,3.0,0.0,0,0.0,0,0,0,0,0,933.3928,3600.0,,,,0.0,0.0,20.0,339.36,,,,,,,,10.1109/20.104389
141,74.5,13.5,0,0.0,9.0,0.0,0,0.0,0.0,0.0,0.0,0.0,0,0.0,0,0,0.0,3.0,0.0,0,0.0,0,0,0,0,0,972.8465,3600.0,,,,0.0,0.0,20.0,513.6,,,,,,,,10.1109/20.104389
142,74.5,13.5,0,0.0,9.0,0.0,0,0.0,0.0,0.0,0.0,0.0,0,0.0,0,0,0.0,3.0,0.0,0,0.0,0,0,0,0,0,1072.391,3600.0,,,,0.0,0.0,20.0,932.79,,,,,,,,10.1109/20.104389
143,74.5,13.5,0,0.0,9.0,0.0,0,0.0,0.0,0.0,0.0,0.0,0,0.0,0,0,0.0,3.0,0.0,0,0.0,0,0,0,0,0,1172.5430000000001,3600.0,,,,0.0,0.0,20.0,1178.54,,,,,,,,10.1109/20.104389
144,76.5,13.5,0,0.0,9.0,0.0,0,0.0,0.0,0.0,1.0,0.0,0,0.0,0,0,0.0,0.0,0.0,0,0.0,0,0,0,0,0,727.2123,3600.0,,,,0.0,0.0,,63.701,,,,,,,,10.2320/matertrans1989.30.947
145,76.5,13.5,0,0.0,9.0,0.0,0,0.0,0.0,0.0,1.0,0.0,0,0.0,0,0,0.0,0.0,0.0,0,0.0,0,0,0,0,0,777.6741,3600.0,,,,0.0,0.0,,3233.7136,,,,,,,,10.2320/matertrans1989.30.947
146,73.5,13.5,0,0.0,9.0,0.0,0,0.0,1.0,0.0,0.0,0.0,0,0.0,0,0,0.0,3.0,0.0,0,0.0,0,0,0,0,0,726.3937,3600.0,,,,0.0,0.0,,9.9487,,,,,,,,10.2320/matertrans1989.30.947
147,73.5,13.5,0,0.0,9.0,0.0,0,0.0,1.0,0.0,0.0,0.0,0,0.0,0,0,0.0,3.0,0.0,0,0.0,0,0,0,0,0,775.2444,3600.0,,,,0.0,0.0,,13.0548,,,,,,,,10.2320/matertrans1989.30.947
148,73.5,13.5,0,0.0,9.0,0.0,0,0.0,1.0,0.0,0.0,0.0,0,0.0,0,0,0.0,3.0,0.0,0,0.0,0,0,0,0,0,829.4325,3600.0,,,,0.0,0.0,,3.0972,,,,,,,,10.2320/matertrans1989.30.947
149,73.5,13.5,0,0.0,9.0,0.0,0,0.0,1.0,0.0,0.0,0.0,0,0.0,0,0,0.0,3.0,0.0,0,0.0,0,0,0,0,0,876.9337,3600.0,,,,0.0,0.0,,1904.19,,,,,,,,10.2320/matertrans1989.30.947
150,73.5,13.5,0,0.0,9.0,0.0,0,0.0,0.0,0.0,1.0,0.0,0,0.0,0,0,0.0,0.0,0.0,3,0.0,0,0,0,0,0,726.5332,3600.0,,,,0.0,0.0,,157.2306,,,,,,,,10.2320/matertrans1989.30.947
151,73.5,13.5,0,0.0,9.0,0.0,0,0.0,0.0,0.0,1.0,0.0,0,0.0,0,0,0.0,0.0,0.0,3,0.0,0,0,0,0,0,774.7421,3600.0,,,,0.0,0.0,,40.7952,,,,,,,,10.2320/matertrans1989.30.947
152,73.5,13.5,0,0.0,9.0,0.0,0,0.0,0.0,0.0,1.0,0.0,0,0.0,0,0,0.0,0.0,0.0,3,0.0,0,0,0,0,0,825.4074,3600.0,,,,0.0,0.0,,34.8831,,,,,,,,10.2320/matertrans1989.30.947
153,73.5,13.5,0,0.0,9.0,0.0,0,0.0,0.0,0.0,1.0,0.0,0,0.0,0,0,0.0,0.0,0.0,3,0.0,0,0,0,0,0,875.8231,3600.0,,,,0.0,0.0,,1654.7079,,,,,,,,10.2320/matertrans1989.30.947
154,73.5,13.5,0,0.0,9.0,0.0,0,0.0,0.0,0.0,1.0,0.0,0,0.0,0,0,0.0,0.0,0.0,0,3.0,0,0,0,0,0,728.1021,3600.0,,,,0.0,0.0,,63.7681,,,,,,,,10.2320/matertrans1989.30.947
155,73.5,13.5,0,0.0,9.0,0.0,0,0.0,0.0,0.0,1.0,0.0,0,0.0,0,0,0.0,0.0,0.0,0,3.0,0,0,0,0,0,778.2989,3600.0,,,,0.0,0.0,,18.0468,,,,147.7136,,,,10.2320/matertrans1989.30.947
156,73.5,13.5,0,0.0,9.0,0.0,0,0.0,0.0,0.0,1.0,0.0,0,0.0,0,0,0.0,0.0,0.0,0,3.0,0,0,0,0,0,825.2564,3600.0,,,,0.0,0.0,,2442.3697,,,,,,,,10.2320/matertrans1989.30.947
157,73.5,13.5,0,0.0,9.0,0.0,0,0.0,0.0,0.0,1.0,0.0,0,3.0,0,0,0.0,0.0,0.0,0,0.0,0,0,0,0,0,725.6702,3600.0,,,,0.0,0.0,,20.5089,,,,,,,,10.2320/matertrans1989.30.947
158,73.5,13.5,0,0.0,9.0,0.0,0,0.0,0.0,0.0,1.0,0.0,0,3.0,0,0,0.0,0.0,0.0,0,0.0,0,0,0,0,0,777.7195,3600.0,,,,0.0,0.0,,4.5968,,,,,,,,10.2320/matertrans1989.30.947
159,73.5,13.5,0,0.0,9.0,0.0,0,0.0,0.0,0.0,1.0,0.0,0,3.0,0,0,0.0,0.0,0.0,0,0.0,0,0,0,0,0,829.0876,3600.0,,,,0.0,0.0,,20.6433,,,,,,,,10.2320/matertrans1989.30.947
160,73.5,13.5,0,0.0,9.0,0.0,0,0.0,0.0,0.0,1.0,0.0,0,3.0,0,0,0.0,0.0,0.0,0,0.0,0,0,0,0,0,880.0489,3600.0,,,,0.0,0.0,,35.4874,,,,,,,,10.2320/matertrans1989.30.947
161,73.5,13.5,0,0.0,9.0,0.0,0,0.0,0.0,0.0,1.0,0.0,0,0.0,0,0,0.0,3.0,0.0,0,0.0,0,0,0,0,0,727.3253,3600.0,,,,0.0,0.0,,10.1969,,,,,,,,10.2320/matertrans1989.30.947
162,73.5,13.5,0,0.0,9.0,0.0,0,0.0,0.0,0.0,1.0,0.0,0,0.0,0,0,0.0,3.0,0.0,0,0.0,0,0,0,0,0,778.0524,3600.0,,,,0.0,0.0,,10.0846,,,,,,,,10.2320/matertrans1989.30.947
163,73.5,13.5,0,0.0,9.0,0.0,0,0.0,0.0,0.0,1.0,0.0,0,0.0,0,0,0.0,3.0,0.0,0,0.0,0,0,0,0,0,828.1136,3600.0,,,,0.0,0.0,,2.0723,,,,6628.4932,,,,10.2320/matertrans1989.30.947
164,73.5,13.5,0,0.0,9.0,0.0,0,0.0,0.0,0.0,1.0,0.0,0,0.0,0,0,0.0,3.0,0.0,0,0.0,0,0,0,0,0,876.9019,3600.0,,,,0.0,0.0,,2.1109,,,,,,,,10.2320/matertrans1989.30.947
165,73.5,13.5,0,0.0,9.0,0.0,0,0.0,0.0,0.0,1.0,0.0,0,0.0,0,0,0.0,3.0,0.0,0,0.0,0,0,0,0,0,926.4515,3600.0,,,,0.0,0.0,,1296.6316,,,,,,,,10.2320/matertrans1989.30.947
166,73.5,13.5,0,0.0,9.0,0.0,0,0.0,0.0,0.0,1.0,0.0,0,0.0,0,0,0.0,0.0,0.0,0,0.0,3,0,0,0,0,723.4506,3600.0,,,,0.0,0.0,,40.2514,,,,,,,,10.2320/matertrans1989.30.947
167,73.5,13.5,0,0.0,9.0,0.0,0,0.0,0.0,0.0,1.0,0.0,0,0.0,0,0,0.0,0.0,0.0,0,0.0,3,0,0,0,0,772.6326,3600.0,,,,0.0,0.0,,27.8054,,,,,,,,10.2320/matertrans1989.30.947
168,73.5,13.5,0,0.0,9.0,0.0,0,0.0,0.0,0.0,1.0,0.0,0,0.0,0,0,0.0,0.0,0.0,0,0.0,3,0,0,0,0,838.4811,3600.0,,,,0.0,0.0,,1307.8209,,,,,,,,10.2320/matertrans1989.30.947
169,73.5,13.5,0,0.0,9.0,0.0,0,0.0,0.0,0.0,1.0,0.0,0,0.0,0,0,0.0,0.0,3.0,0,0.0,0,0,0,0,0,725.0891,3600.0,,,,0.0,0.0,,8.5281,,,,,,,,10.2320/matertrans1989.30.947
170,73.5,13.5,0,0.0,9.0,0.0,0,0.0,0.0,0.0,1.0,0.0,0,0.0,0,0,0.0,0.0,3.0,0,0.0,0,0,0,0,0,774.3462,3600.0,,,,0.0,0.0,,8.3719,,,,1304.1838,,,,10.2320/matertrans1989.30.947
171,73.5,13.5,0,0.0,9.0,0.0,0,0.0,0.0,0.0,1.0,0.0,0,0.0,0,0,0.0,0.0,3.0,0,0.0,0,0,0,0,0,816.8553,3600.0,,,,0.0,0.0,,1645.2587,,,,,,,,10.2320/matertrans1989.30.947
246,73.5,13.5,0,0.0,9.0,0.0,0,0.0,1.0,0.0,0.0,0.0,0,0.0,0,0,0.0,3.0,0.0,0,0.0,0,0,0,0,0,823.0,3600.0,,,,1.0,0.0,18.0,0.35,,750.0,,25245.0,,1.24,,10.1109/20.42291
247,73.5,13.5,0,0.0,9.0,0.0,0,0.0,1.0,0.0,0.0,0.0,0,0.0,0,0,0.0,3.0,0.0,0,0.0,0,0,0,0,0,823.0,3600.0,,,,0.0,1.0,18.0,1.6,,246.85,,34417.5398,,1.24,,10.1109/20.42291
248,73.5,13.5,0,0.0,9.0,0.0,0,0.0,1.0,0.0,0.0,0.0,0,0.0,0,0,0.0,3.0,0.0,0,0.0,0,0,0,0,0,823.0,3600.0,,,,0.0,0.0,18.0,0.53,,246.85,,83823.6955,,1.24,,10.1109/20.42291
279,73.5,15.5,0,0.0,7.0,0.0,0,0.0,1.0,0.0,0.0,0.0,0,0.0,0,0,0.0,3.0,0.0,0,0.0,0,0,0,0,0,823.0,3600.0,,,,0.0,1.0,22.0,0.75,,338.91767999999996,,,,1.18,,10.1016/j.pnsc.2017.09.002
280,73.5,15.5,0,0.0,7.0,0.0,0,0.0,1.0,0.0,0.0,0.0,0,0.0,0,0,0.0,3.0,0.0,0,0.0,0,0,0,0,0,823.0,3600.0,,,,0.0,1.0,18.0,0.72,,331.87032,,,,1.18,,10.1016/j.pnsc.2017.09.002
281,73.5,15.5,0,0.0,7.0,0.0,0,0.0,1.0,0.0,0.0,0.0,0,0.0,0,0,0.0,3.0,0.0,0,0.0,0,0,0,0,0,823.0,3600.0,,,,0.0,1.0,14.0,0.65,,161.36568,,,,1.18,,10.1016/j.pnsc.2017.09.002
293,84.0,4.0,0,0.0,8.0,4.0,0,0.0,0.0,0.0,0.0,0.0,0,0.0,0,0,0.0,0.0,0.0,0,0.0,0,0,0,0,0,623.0,1800.0,,701.0,808.0,0.0,0.0,22.5,55.30511164,,,,,,,,10.1063/1.3535290
294,84.0,4.0,0,0.0,8.0,4.0,0,0.0,0.0,0.0,0.0,0.0,0,0.0,0,0,0.0,0.0,0.0,0,0.0,0,0,0,0,0,642.8137803,1800.0,,701.0,808.0,0.0,0.0,22.5,172.9585844,,,,,,,,10.1063/1.3535290
295,84.0,4.0,0,0.0,8.0,4.0,0,0.0,0.0,0.0,0.0,0.0,0,0.0,0,0,0.0,0.0,0.0,0,0.0,0,0,0,0,0,662.8882682,1800.0,,701.0,808.0,0.0,0.0,22.5,618.0118245,,,,,,,,10.1063/1.3535290
296,84.0,4.0,0,0.0,8.0,4.0,0,0.0,0.0,0.0,0.0,0.0,0,0.0,0,0,0.0,0.0,0.0,0,0.0,0,0,0,0,0,682.9627561000001,1800.0,,701.0,808.0,0.0,0.0,22.5,573.9082182,,,,,,,,10.1063/1.3535290
297,84.0,4.0,0,0.0,8.0,4.0,0,0.0,0.0,0.0,0.0,0.0,0,0.0,0,0,0.0,0.0,0.0,0,0.0,0,0,0,0,0,703.0372438999999,1800.0,,701.0,808.0,0.0,0.0,22.5,548.9715514999999,,,,,,,,10.1063/1.3535290
298,84.0,4.0,0,0.0,8.0,4.0,0,0.0,0.0,0.0,0.0,0.0,0,0.0,0,0,0.0,0.0,0.0,0,0.0,0,0,0,0,0,722.8510242000001,1800.0,,701.0,808.0,0.0,0.0,22.5,494.91858439999993,,,,,,1.81617,53.09553001,10.1063/1.3535290
299,84.0,4.0,0,0.0,8.0,4.0,0,0.0,0.0,0.0,0.0,0.0,0,0.0,0,0,0.0,0.0,0.0,0,0.0,0,0,0,0,0,742.9255121,1800.0,,701.0,808.0,0.0,0.0,22.5,599.9776163,,,,,,,,10.1063/1.3535290
300,84.0,4.0,0,0.0,8.0,4.0,0,0.0,0.0,0.0,0.0,0.0,0,0.0,0,0,0.0,0.0,0.0,0,0.0,0,0,0,0,0,763.2607076,1800.0,,701.0,808.0,0.0,0.0,22.5,627.2311995,,,,,,,,10.1063/1.3535290
301,83.5,4.0,0,0.0,8.0,4.0,0,0.0,0.5,0.0,0.0,0.0,0,0.0,0,0,0.0,0.0,0.0,0,0.0,0,0,0,0,0,723.0,1800.0,,675.0,810.0,0.0,0.0,22.5,4.50396255,,,,,,1.8097712,22.81966794,10.1063/1.3535290
302,83.25,4.0,0,0.0,8.0,4.0,0,0.0,0.75,0.0,0.0,0.0,0,0.0,0,0,0.0,0.0,0.0,0,0.0,0,0,0,0,0,623.0,1800.0,,673.0,810.0,0.0,0.0,22.5,57.81730946,,,,,,,,10.1063/1.3535290
303,83.25,4.0,0,0.0,8.0,4.0,0,0.0,0.75,0.0,0.0,0.0,0,0.0,0,0,0.0,0.0,0.0,0,0.0,0,0,0,0,0,643.0744879,1800.0,,673.0,810.0,0.0,0.0,22.5,65.08858394,,,,,,,,10.1063/1.3535290
304,83.25,4.0,0,0.0,8.0,4.0,0,0.0,0.75,0.0,0.0,0.0,0,0.0,0,0,0.0,0.0,0.0,0,0.0,0,0,0,0,0,662.6275605000001,1800.0,,673.0,810.0,0.0,0.0,22.5,56.13014207,,,,,,,,10.1063/1.3535290
305,83.25,4.0,0,0.0,8.0,4.0,0,0.0,0.75,0.0,0.0,0.0,0,0.0,0,0,0.0,0.0,0.0,0,0.0,0,0,0,0,0,682.9627561000001,1800.0,,673.0,810.0,0.0,0.0,22.5,21.75808048,,,,,,,,10.1063/1.3535290
306,83.25,4.0,0,0.0,8.0,4.0,0,0.0,0.75,0.0,0.0,0.0,0,0.0,0,0,0.0,0.0,0.0,0,0.0,0,0,0,0,0,703.0372438999999,1800.0,,673.0,810.0,0.0,0.0,22.5,4.082559058,,,,,,,,10.1063/1.3535290
307,83.25,4.0,0,0.0,8.0,4.0,0,0.0,0.75,0.0,0.0,0.0,0,0.0,0,0,0.0,0.0,0.0,0,0.0,0,0,0,0,0,723.1117318,1800.0,,673.0,810.0,0.0,0.0,22.5,4.595993663,,,,,,1.812788589,17.09604087,10.1063/1.3535290
308,83.25,4.0,0,0.0,8.0,4.0,0,0.0,0.75,0.0,0.0,0.0,0,0.0,0,0,0.0,0.0,0.0,0,0.0,0,0,0,0,0,742.9255121,1800.0,,673.0,810.0,0.0,0.0,22.5,30.58655373,,,,,,,,10.1063/1.3535290
309,83.25,4.0,0,0.0,8.0,4.0,0,0.0,0.75,0.0,0.0,0.0,0,0.0,0,0,0.0,0.0,0.0,0,0.0,0,0,0,0,0,763.2607076,1800.0,,673.0,810.0,0.0,0.0,22.5,114.2556837,,,,,,,,10.1063/1.3535290
310,83.0,4.0,0,0.0,8.0,4.0,0,0.0,1.0,0.0,0.0,0.0,0,0.0,0,0,0.0,0.0,0.0,0,0.0,0,0,0,0,0,723.0,1800.0,,673.0,808.0,0.0,0.0,22.5,2.32280671,,,,,,1.820885122,16.54482759,10.1063/1.3535290
311,82.75,4.0,0,0.0,8.0,4.0,0,0.0,1.25,0.0,0.0,0.0,0,0.0,0,0,0.0,0.0,0.0,0,0.0,0,0,0,0,0,622.7392924,1800.0,,671.0,810.0,0.0,0.0,22.5,38.19386152,,,,,,,,10.1063/1.3535290
312,82.75,4.0,0,0.0,8.0,4.0,0,0.0,1.25,0.0,0.0,0.0,0,0.0,0,0,0.0,0.0,0.0,0,0.0,0,0,0,0,0,642.8137803,1800.0,,671.0,810.0,0.0,0.0,22.5,44.95035428,,,,,,,,10.1063/1.3535290
313,82.75,4.0,0,0.0,8.0,4.0,0,0.0,1.25,0.0,0.0,0.0,0,0.0,0,0,0.0,0.0,0.0,0,0.0,0,0,0,0,0,662.8882682,1800.0,,671.0,810.0,0.0,0.0,22.5,37.07932613,,,,,,,,10.1063/1.3535290
314,82.75,4.0,0,0.0,8.0,4.0,0,0.0,1.25,0.0,0.0,0.0,0,0.0,0,0,0.0,0.0,0.0,0,0.0,0,0,0,0,0,683.2234637,1800.0,,671.0,810.0,0.0,0.0,22.5,26.77026887,,,,,,,,10.1063/1.3535290
315,82.75,4.0,0,0.0,8.0,4.0,0,0.0,1.25,0.0,0.0,0.0,0,0.0,0,0,0.0,0.0,0.0,0,0.0,0,0,0,0,0,703.0372438999999,1800.0,,671.0,810.0,0.0,0.0,22.5,13.74876426,,,,,,,,10.1063/1.3535290
316,82.75,4.0,0,0.0,8.0,4.0,0,0.0,1.25,0.0,0.0,0.0,0,0.0,0,0,0.0,0.0,0.0,0,0.0,0,0,0,0,0,723.1117318,1800.0,,671.0,810.0,0.0,0.0,22.5,2.065915434,,,,,,1.8318120999999998,15.99463602,10.1063/1.3535290
317,82.75,4.0,0,0.0,8.0,4.0,0,0.0,1.25,0.0,0.0,0.0,0,0.0,0,0,0.0,0.0,0.0,0,0.0,0,0,0,0,0,742.9255121,1800.0,,671.0,810.0,0.0,0.0,22.5,30.58655373,,,,,,,,10.1063/1.3535290
318,82.75,4.0,0,0.0,8.0,4.0,0,0.0,1.25,0.0,0.0,0.0,0,0.0,0,0,0.0,0.0,0.0,0,0.0,0,0,0,0,0,762.7392924,1800.0,,671.0,810.0,0.0,0.0,22.5,72.19729069,,,,,,,,10.1063/1.3535290
319,82.5,4.0,0,0.0,8.0,4.0,0,0.0,1.5,0.0,0.0,0.0,0,0.0,0,0,0.0,0.0,0.0,0,0.0,0,0,0,0,0,623.0,1800.0,,666.0,808.0,0.0,0.0,22.5,44.95035428,,,,,,,,10.1063/1.3535290
320,82.5,4.0,0,0.0,8.0,4.0,0,0.0,1.5,0.0,0.0,0.0,0,0.0,0,0,0.0,0.0,0.0,0,0.0,0,0,0,0,0,643.0744879,1800.0,,666.0,808.0,0.0,0.0,22.5,45.62091454,,,,,,,,10.1063/1.3535290
321,82.5,4.0,0,0.0,8.0,4.0,0,0.0,1.5,0.0,0.0,0.0,0,0.0,0,0,0.0,0.0,0.0,0,0.0,0,0,0,0,0,662.8882682,1800.0,,666.0,808.0,0.0,0.0,22.5,44.28965026,,,,,,,,10.1063/1.3535290
322,82.5,4.0,0,0.0,8.0,4.0,0,0.0,1.5,0.0,0.0,0.0,0,0.0,0,0,0.0,0.0,0.0,0,0.0,0,0,0,0,0,682.9627561000001,1800.0,,666.0,808.0,0.0,0.0,22.5,31.04283774,,,,,,,,10.1063/1.3535290
323,82.5,4.0,0,0.0,8.0,4.0,0,0.0,1.5,0.0,0.0,0.0,0,0.0,0,0,0.0,0.0,0.0,0,0.0,0,0,0,0,0,703.0372438999999,1800.0,,666.0,808.0,0.0,0.0,22.5,25.98908543,,,,,,,,10.1063/1.3535290
324,82.5,4.0,0,0.0,8.0,4.0,0,0.0,1.5,0.0,0.0,0.0,0,0.0,0,0,0.0,0.0,0.0,0,0.0,0,0,0,0,0,723.1117318,1800.0,,666.0,808.0,0.0,0.0,22.5,3.318182905,,,,,,1.81448211,16.06309068,10.1063/1.3535290
325,82.5,4.0,0,0.0,8.0,4.0,0,0.0,1.5,0.0,0.0,0.0,0,0.0,0,0,0.0,0.0,0.0,0,0.0,0,0,0,0,0,742.9255121,1800.0,,666.0,808.0,0.0,0.0,22.5,29.25754907,,,,,,,,10.1063/1.3535290
326,82.5,4.0,0,0.0,8.0,4.0,0,0.0,1.5,0.0,0.0,0.0,0,0.0,0,0,0.0,0.0,0.0,0,0.0,0,0,0,0,0,763.0,1800.0,,666.0,808.0,0.0,0.0,22.5,83.72006985,,,,,,,,10.1063/1.3535290
329,73.5,13.5,0,0.0,9.0,0.0,0,0.0,1.0,0.0,0.0,0.0,0,0.0,0,0,0.0,3.0,0.0,0,0.0,0,0,0,0,0,653.0,7200.0,,,,0.0,0.0,18.5,0.5,844.0,,,150000.0,2.1,1.23,,10.1109/TMAG.2011.2175210
330,84.3,4.0,0,0.0,8.0,3.0,0,0.0,0.7,0.0,0.0,0.0,0,0.0,0,0,0.0,0.0,0.0,0,0.0,0,0,0,0,0,697.2049641,600.0,,,,0.0,0.0,20.0,114.33104569999999,,,,,,,,10.1063/1.3058624
331,84.3,4.0,0,0.0,8.0,3.0,0,0.0,0.7,0.0,0.0,0.0,0,0.0,0,0,0.0,0.0,0.0,0,0.0,0,0,0,0,0,722.4097839,600.0,,,,0.0,0.0,20.0,9.766168401,,,,,,,,10.1063/1.3058624
332,84.3,4.0,0,0.0,8.0,3.0,0,0.0,0.7,0.0,0.0,0.0,0,0.0,0,0,0.0,0.0,0.0,0,0.0,0,0,0,0,0,747.7656728,600.0,,,,0.0,0.0,20.0,10.63843937,,,,16000.0,3.0,1.94,17.0,10.1063/1.3058624
333,84.3,4.0,0,0.0,8.0,3.0,0,0.0,0.7,0.0,0.0,0.0,0,0.0,0,0,0.0,0.0,0.0,0,0.0,0,0,0,0,0,772.5590484,600.0,,,,0.0,0.0,20.0,131.20407279999998,,,,,,,,10.1063/1.3058624
334,84.3,4.0,0,0.0,8.0,3.0,0,0.0,0.7,0.0,0.0,0.0,0,0.0,0,0,0.0,0.0,0.0,0,0.0,0,0,0,0,0,797.6045496,600.0,,,,0.0,0.0,20.0,1115.224953,,,,,,,,10.1063/1.3058624
335,83.3,4.0,0,0.0,12.0,0.0,0,0.0,0.7,0.0,0.0,0.0,0,0.0,0,0,0.0,0.0,0.0,0,0.0,0,0,0,0,0,722.6900092999999,600.0,,,,0.0,0.0,20.0,94.55782409999999,,,,,,,,10.1063/1.3058624
336,83.3,4.0,0,0.0,12.0,0.0,0,0.0,0.7,0.0,0.0,0.0,0,0.0,0,0,0.0,0.0,0.0,0,0.0,0,0,0,0,0,747.8600265,600.0,,,,0.0,0.0,20.0,697.7215986000001,,,,,,,,10.1063/1.3058624
337,83.3,4.0,0,0.0,12.0,0.0,0,0.0,0.7,0.0,0.0,0.0,0,0.0,0,0,0.0,0.0,0.0,0,0.0,0,0,0,0,0,772.5868905,600.0,,,,0.0,0.0,20.0,1856.9815350000001,,,,,,,,10.1063/1.3058624
338,83.3,4.0,0,0.0,8.0,4.0,0,0.0,0.7,0.0,0.0,0.0,0,0.0,0,0,0.0,0.0,0.0,0,0.0,0,0,0,0,0,697.6104789,600.0,,,,0.0,0.0,20.0,29.71725196,,,,,,,,10.1063/1.3058624
339,83.3,4.0,0,0.0,8.0,4.0,0,0.0,0.7,0.0,0.0,0.0,0,0.0,0,0,0.0,0.0,0.0,0,0.0,0,0,0,0,0,722.6559801,600.0,,,,0.0,0.0,20.0,7.9877379379999995,,,,,,,,10.1063/1.3058624
340,83.3,4.0,0,0.0,8.0,4.0,0,0.0,0.7,0.0,0.0,0.0,0,0.0,0,0,0.0,0.0,0.0,0,0.0,0,0,0,0,0,747.7824296,600.0,,,,0.0,0.0,20.0,6.557639363,,,,25000.0,2.0,1.88,10.0,10.1063/1.3058624
341,83.3,4.0,0,0.0,8.0,4.0,0,0.0,0.7,0.0,0.0,0.0,0,0.0,0,0,0.0,0.0,0.0,0,0.0,0,0,0,0,0,772.8189079,600.0,,,,0.0,0.0,20.0,72.32856115,,,,,,,,10.1063/1.3058624
342,83.3,4.0,0,0.0,8.0,4.0,0,0.0,0.7,0.0,0.0,0.0,0,0.0,0,0,0.0,0.0,0.0,0,0.0,0,0,0,0,0,797.8476522000001,600.0,,,,0.0,0.0,20.0,997.3678874,,,,,,,,10.1063/1.3058624
343,73.5,13.5,0,0.0,9.0,0.0,0,0.0,1.0,0.0,0.0,0.0,0,0.0,0,0,0.0,3.0,0.0,0,0.0,0,0,0,0,0,772.8571429,1800.0,,,,0.0,0.0,24.0,1.72351632,,,,18202.30491,,1.148653632,,10.1016/j.jallcom.2006.08.321
344,73.5,13.5,0,0.0,9.0,0.0,0,0.0,1.0,0.0,0.0,0.0,0,0.0,0,0,0.0,3.0,0.0,0,0.0,0,0,0,0,0,792.9323307999999,1800.0,,,,0.0,0.0,24.0,0.832452139,,,,396617.2459,,1.158461345,,10.1016/j.jallcom.2006.08.321
345,73.5,13.5,0,0.0,9.0,0.0,0,0.0,1.0,0.0,0.0,0.0,0,0.0,0,0,0.0,3.0,0.0,0,0.0,0,0,0,0,0,812.7819549,1800.0,,,,0.0,0.0,24.0,0.5830991870000001,,,,500747.9393,,1.179037306,,10.1016/j.jallcom.2006.08.321
346,73.5,13.5,0,0.0,9.0,0.0,0,0.0,1.0,0.0,0.0,0.0,0,0.0,0,0,0.0,3.0,0.0,0,0.0,0,0,0,0,0,822.9323307999999,1800.0,,,,0.0,0.0,24.0,0.565374583,,,,443167.72,,1.208341728,,10.1016/j.jallcom.2006.08.321
347,73.5,13.5,0,0.0,9.0,0.0,0,0.0,1.0,0.0,0.0,0.0,0,0.0,0,0,0.0,3.0,0.0,0,0.0,0,0,0,0,0,832.8571429,1800.0,,,,0.0,0.0,24.0,2.151525222,,,,188341.3643,,1.218270857,,10.1016/j.jallcom.2006.08.321
348,73.5,13.5,0,0.0,9.0,0.0,0,0.0,1.0,0.0,0.0,0.0,0,0.0,0,0,0.0,3.0,0.0,0,0.0,0,0,0,0,0,852.9323308,1800.0,,,,0.0,0.0,24.0,7.249765854,,,,55788.10563,,1.198652732,,10.1016/j.jallcom.2006.08.321
349,73.5,13.5,0,0.0,9.0,0.0,0,0.0,1.0,0.0,0.0,0.0,0,0.0,0,0,0.0,3.0,0.0,0,0.0,0,0,0,0,0,813.0,1800.0,,,,0.0,0.0,20.0,1.196052632,,296.874236,,86518.51852,,1.25,12.5,10.1016/j.jallcom.2006.12.133
350,73.5,13.5,0,0.0,9.0,0.0,0,0.0,1.0,0.0,0.0,0.0,0,1.0,0,0,0.0,2.0,0.0,0,0.0,0,0,0,0,0,833.0,1800.0,,,,0.0,0.0,20.0,0.9,,274.8184685,,94814.81481,,1.239583333,12.00961538,10.1016/j.jallcom.2006.12.133
351,73.5,13.5,0,0.0,9.0,0.0,0,0.0,1.0,0.0,0.0,0.0,0,1.5,0,0,0.0,1.5,0.0,0,0.0,0,0,0,0,0,833.0,1800.0,,,,0.0,0.0,20.0,0.788157895,,234.9885091,,135111.1111,,1.260416667,11.0,10.1016/j.jallcom.2006.12.133
352,73.5,13.5,0,0.0,9.0,0.0,0,0.0,1.0,0.0,0.0,0.0,0,2.0,0,0,0.0,1.0,0.0,0,0.0,0,0,0,0,0,833.0,1800.0,,,,0.0,0.0,20.0,0.544736842,,197.6095301,,125629.6296,,1.2881944440000002,9.009615385,10.1016/j.jallcom.2006.12.133
360,80.6,5.0,0,0.0,13.0,0.0,0,0.0,1.4,0.0,0.0,0.0,0,0.0,0,0,0.0,0.0,0.0,0,0.0,0,0,0,0,0,664.00271,3600.0,,,,0.0,0.0,21.0,5.7,,,,,,1.8,,10.1143/JJAP.46.L477
409,73.5,15.5,0,0.0,7.0,0.0,0,0.0,1.0,0.0,0.0,0.0,0,0.0,0,0,0.0,3.0,0.0,0,0.0,0,0,0,0,0,813.15,1800.0,,824.0,999.0,0.0,0.0,20.0,1.591549431,,,,,,1.01,,10.1016/S0921-4526(02)01741-6
410,73.5,15.5,0,0.0,6.0,1.0,0,0.0,1.0,0.0,0.0,0.0,0,0.0,0,0,0.0,3.0,0.0,0,0.0,0,0,0,0,0,813.15,1800.0,,824.0,963.0,0.0,0.0,20.0,3.183098862,,,,,,0.93,,10.1016/S0921-4526(02)01741-6
411,73.5,15.5,0,0.0,5.0,2.0,0,0.0,1.0,0.0,0.0,0.0,0,0.0,0,0,0.0,3.0,0.0,0,0.0,0,0,0,0,0,813.15,1800.0,,823.0,924.0,0.0,0.0,20.0,3.0239439189999997,,,,,,0.78,,10.1016/S0921-4526(02)01741-6
412,73.5,15.5,0,0.0,4.0,3.0,0,0.0,1.0,0.0,0.0,0.0,0,0.0,0,0,0.0,3.0,0.0,0,0.0,0,0,0,0,0,813.15,1800.0,,823.0,916.0,0.0,0.0,20.0,2.785211504,,,,,,0.67,,10.1016/S0921-4526(02)01741-6
413,73.5,15.5,0,0.0,3.0,4.0,0,0.0,1.0,0.0,0.0,0.0,0,0.0,0,0,0.0,3.0,0.0,0,0.0,0,0,0,0,0,813.15,1800.0,,830.0,895.0,0.0,0.0,20.0,6.366197724,,,,,,0.69,,10.1016/S0921-4526(02)01741-6
433,73.5,13.5,0,0.0,9.0,0.0,0,0.0,1.0,0.0,0.0,0.0,0,0.0,0,0,0.0,3.0,0.0,0,0.0,0,0,0,0,0,565.0,3600.0,,769.0,905.0,0.0,0.0,20.0,0.9961289090000001,,,,,2.0,1.247222601,,10.1063/1.352574
434,73.5,13.5,0,0.1,9.0,0.0,0,0.0,1.0,0.0,0.0,0.0,0,0.0,0,0,0.0,3.0,0.0,0,0.0,0,0,0,0,0,565.0,3600.0,,773.0,917.0,0.0,0.0,20.0,0.860179103,,,,,,1.116364133,,10.1063/1.352574
435,73.5,13.5,0,0.5,9.0,0.0,0,0.0,1.0,0.0,0.0,0.0,0,0.0,0,0,0.0,3.0,0.0,0,0.0,0,0,0,0,0,565.0,3600.0,,756.0,913.0,0.0,0.0,20.0,0.773290115,,,,,,1.109703835,,10.1063/1.352574
436,73.5,13.5,0,1.0,9.0,0.0,0,0.0,1.0,0.0,0.0,0.0,0,0.0,0,0,0.0,3.0,0.0,0,0.0,0,0,0,0,0,565.0,3600.0,,760.0,916.0,0.0,0.0,20.0,0.737777957,,,,,5.0,1.076620718,,10.1063/1.352574
437,73.0,11.0,0,0.0,9.0,0.0,4,0.0,0.0,0.0,0.0,0.0,0,0.0,0,0,0.0,3.0,0.0,0,0.0,0,0,0,0,0,722.4215247000001,3600.0,,785.0,965.0,0.0,0.0,25.0,4.511745962,,,,,,,,10.1016/0921-5093(94)90259-3
438,73.0,11.0,0,0.0,9.0,0.0,4,0.0,0.0,0.0,0.0,0.0,0,0.0,0,0,0.0,3.0,0.0,0,0.0,0,0,0,0,0,747.9820628,3600.0,,785.0,965.0,0.0,0.0,25.0,2.148175488,,,,,,,,10.1016/0921-5093(94)90259-3
439,73.0,11.0,0,0.0,9.0,0.0,4,0.0,0.0,0.0,0.0,0.0,0,0.0,0,0,0.0,3.0,0.0,0,0.0,0,0,0,0,0,773.5426008999999,3600.0,,785.0,965.0,0.0,0.0,25.0,1.0340325540000002,,,,,,,,10.1016/0921-5093(94)90259-3
440,73.0,11.0,0,0.0,9.0,0.0,4,0.0,0.0,0.0,0.0,0.0,0,0.0,0,0,0.0,3.0,0.0,0,0.0,0,0,0,0,0,797.7578474999999,3600.0,,785.0,965.0,0.0,0.0,25.0,1.045378462,,,,,,,,10.1016/0921-5093(94)90259-3
441,73.0,11.0,0,0.0,9.0,0.0,4,0.0,0.0,0.0,0.0,0.0,0,0.0,0,0,0.0,3.0,0.0,0,0.0,0,0,0,0,0,823.3183857,3600.0,,785.0,965.0,0.0,0.0,25.0,1.450285962,,,,,,,,10.1016/0921-5093(94)90259-3
442,73.0,11.0,0,0.0,9.0,0.0,4,0.0,0.0,0.0,0.0,0.0,0,0.0,0,0,0.0,3.0,0.0,0,0.0,0,0,0,0,0,848.2062779999999,3600.0,,785.0,965.0,0.0,0.0,25.0,1.765069051,,,,,,,,10.1016/0921-5093(94)90259-3
443,73.0,11.0,0,0.0,9.0,0.0,4,0.0,0.0,0.0,0.0,0.0,0,0.0,0,0,0.0,3.0,0.0,0,0.0,0,0,0,0,0,873.0941703999999,3600.0,,785.0,965.0,0.0,0.0,25.0,27.01443091,,,,,,,,10.1016/0921-5093(94)90259-3
444,73.5,13.5,0,0.0,9.0,0.0,0,0.0,0.5,0.0,0.0,0.5,0,0.0,0,0,0.0,3.0,0.0,0,0.0,0,0,0,0,0,803.0,1800.0,,,,0.0,0.0,25.0,0.06,,,,,,,,https://doi.org/10.1016/j.jmmm.2006.01.057
445,73.5,13.5,0,0.0,9.0,0.0,0,0.0,0.5,0.5,0.0,0.0,0,0.0,0,0,0.0,3.0,0.0,0,0.0,0,0,0,0,0,828.0,1800.0,,,,0.0,0.0,25.0,0.046,,,,,,,,https://doi.org/10.1016/j.jmmm.2006.01.057
446,73.5,13.5,0,0.0,9.0,0.0,0,0.0,0.0,0.0,1.0,0.0,0,0.0,0,0,0.0,3.0,0.0,0,0.0,0,0,0,0,0,803.0,5400.0,,,,0.0,0.0,25.0,0.022000000000000002,,,,,,,,https://doi.org/10.1016/j.jmmm.2006.01.057
447,72.5,13.5,0,0.0,9.0,0.0,0,0.0,1.0,0.0,0.0,0.0,0,2.0,0,0,0.0,1.0,1.0,0,0.0,0,0,0,0,0,813.0,1800.0,,,,0.0,0.0,,1.13,,,,,,0.82,,https://doi.org/10.1016/j.jmmm.2010.05.008
448,72.5,13.5,0,0.0,9.0,0.0,0,0.0,1.0,0.0,0.0,0.0,0,2.0,0,0,0.0,0.0,1.0,0,0.0,1,0,0,0,0,813.0,1800.0,,,,0.0,0.0,,0.78,,,,,,0.96,,https://doi.org/10.1016/j.jmmm.2010.05.008
449,72.5,13.5,0,0.0,9.0,0.0,0,0.0,1.0,0.0,0.0,0.0,0,2.0,0,0,0.0,0.0,2.0,0,0.0,0,0,0,0,0,813.0,1800.0,,,,0.0,0.0,,1.06,,,,,,0.87,,https://doi.org/10.1016/j.jmmm.2010.05.008
450,72.5,13.5,0,0.0,9.0,0.0,0,0.0,1.0,0.0,0.0,0.0,0,2.0,0,0,0.0,2.0,0.0,0,0.0,0,0,0,0,0,813.0,1800.0,,,,0.0,0.0,,0.56,,,,,,1.04,,https://doi.org/10.1016/j.jmmm.2010.05.008
451,81.0,4.0,0,0.0,11.0,2.0,0,0.0,1.0,0.0,0.0,0.0,0,1.0,0,0,0.0,0.0,0.0,0,0.0,0,0,0,0,0,698.0,60.0,,696.0,817.0,0.0,0.0,22.5,7.079107512,,,,,,1.6297989030000002,,https://doi.org/10.1016/j.jallcom.2014.10.202
452,81.0,4.0,0,0.0,11.0,2.0,0,0.0,1.0,0.0,0.0,0.0,0,1.0,0,0,0.0,0.0,0.0,0,0.0,0,0,0,0,0,698.0,180.0,,696.0,817.0,0.0,0.0,22.5,5.043141568999999,,,,,,1.689579525,,https://doi.org/10.1016/j.jallcom.2014.10.202
453,81.0,4.0,0,0.0,11.0,2.0,0,0.0,1.0,0.0,0.0,0.0,0,1.0,0,0,0.0,0.0,0.0,0,0.0,0,0,0,0,0,698.0,300.0,,696.0,817.0,0.0,0.0,22.5,5.626602338,,,,,,1.689579525,,https://doi.org/10.1016/j.jallcom.2014.10.202
454,81.0,4.0,0,0.0,11.0,2.0,0,0.0,1.0,0.0,0.0,0.0,0,1.0,0,0,0.0,0.0,0.0,0,0.0,0,0,0,0,0,698.0,600.0,,696.0,817.0,0.0,0.0,22.5,8.055993413,,,,,,1.7191956119999998,,https://doi.org/10.1016/j.jallcom.2014.10.202
455,81.0,4.0,0,0.0,11.0,2.0,0,0.0,1.0,0.0,0.0,0.0,0,1.0,0,0,0.0,0.0,0.0,0,0.0,0,0,0,0,0,698.0,900.0,,696.0,817.0,0.0,0.0,22.5,10.17720202,,,,,,1.7394881169999998,,https://doi.org/10.1016/j.jallcom.2014.10.202
458,81.0,4.0,0,0.0,10.0,4.0,0,0.0,1.0,0.0,0.0,0.0,0,0.0,0,0,0.0,0.0,0.0,0,0.0,0,0,0,0,0,743.0,300.0,,691.0,808.0,0.0,0.0,20.5,12.51996008,,,,,,1.7186956519999999,,https://www.nature.com/articles/s41598-018-19665-8
459,81.0,6.0,0,0.0,10.0,2.0,0,0.0,1.0,0.0,0.0,0.0,0,0.0,0,0,0.0,0.0,0.0,0,0.0,0,0,0,0,0,743.0,300.0,,693.0,809.0,0.0,0.0,20.5,20.31344324,,,,,,1.7456521740000002,,https://www.nature.com/articles/s41598-018-19665-8
460,81.0,8.0,0,0.0,10.0,0.0,0,0.0,1.0,0.0,0.0,0.0,0,0.0,0,0,0.0,0.0,0.0,0,0.0,0,0,0,0,0,743.0,300.0,,690.0,801.0,0.0,0.0,20.5,36.94831374,,,,,,1.7543478259999998,,https://www.nature.com/articles/s41598-018-19665-8
461,73.5,13.5,0,0.0,9.0,0.0,0,0.0,1.0,0.0,0.0,0.0,0,0.0,0,0,0.0,2.0,1.0,0,0.0,0,0,0,0,0,847.0,3600.0,,813.0,918.0,0.0,0.0,20.5,3.456790123,,,,,,1.20414586,,https://doi.org/10.1002/pssa.201700074
462,73.5,13.5,0,0.0,9.0,0.0,0,0.0,1.0,0.0,0.0,0.0,0,0.0,0,0,0.0,2.0,1.0,0,0.0,0,0,0,0,0,847.0,2700.0,,813.0,918.0,0.0,0.0,20.5,3.312757202,,,,,,1.210019161,,https://doi.org/10.1002/pssa.201700074
463,73.5,13.5,0,0.0,9.0,0.0,0,0.0,1.0,0.0,0.0,0.0,0,0.0,0,0,0.0,2.0,1.0,0,0.0,0,0,0,0,0,847.0,1800.0,,813.0,918.0,0.0,0.0,20.5,2.628600823,,,,,,1.2307484579999999,,https://doi.org/10.1002/pssa.201700074
464,73.5,13.5,0,0.0,9.0,0.0,0,0.0,1.0,0.0,0.0,0.0,0,0.0,0,0,0.0,2.0,1.0,0,0.0,0,0,0,0,0,847.0,900.0,,813.0,918.0,0.0,0.0,20.5,2.5565843619999997,,,,,,1.2515929190000001,,https://doi.org/10.1002/pssa.201700074
465,73.5,13.5,0,0.0,9.0,0.0,0,0.0,1.0,0.0,0.0,0.0,0,0.0,0,0,0.0,1.0,2.0,0,0.0,0,0,0,0,0,838.0,3600.0,,806.0,896.0,0.0,0.0,20.5,33.45164609,,,,,,,,https://doi.org/10.1002/pssa.201700074
466,73.5,13.5,0,0.0,9.0,0.0,0,0.0,1.0,0.0,0.0,0.0,0,0.0,0,0,0.0,1.0,2.0,0,0.0,0,0,0,0,0,838.0,2700.0,,806.0,896.0,0.0,0.0,20.5,7.309670782,,,,,,,,https://doi.org/10.1002/pssa.201700074
467,73.5,13.5,0,0.0,9.0,0.0,0,0.0,1.0,0.0,0.0,0.0,0,0.0,0,0,0.0,1.0,2.0,0,0.0,0,0,0,0,0,838.0,1800.0,,806.0,896.0,0.0,0.0,20.5,4.140946502,,,,,,,,https://doi.org/10.1002/pssa.201700074
468,73.5,13.5,0,0.0,9.0,0.0,0,0.0,1.0,0.0,0.0,0.0,0,0.0,0,0,0.0,1.0,2.0,0,0.0,0,0,0,0,0,838.0,900.0,,806.0,896.0,0.0,0.0,20.5,2.520576132,,,,,,1.28,,https://doi.org/10.1002/pssa.201700074
469,73.5,13.5,0,0.0,9.0,0.0,0,0.0,1.0,0.0,0.0,0.0,0,0.0,0,0,0.0,0.0,3.0,0,0.0,0,0,0,0,0,811.0,3600.0,,779.0,851.0,0.0,0.0,20.5,176.3033175,,,,,,,,https://doi.org/10.1002/pssa.201700074
470,73.5,13.5,0,0.0,9.0,0.0,0,0.0,1.0,0.0,0.0,0.0,0,0.0,0,0,0.0,0.0,3.0,0,0.0,0,0,0,0,0,811.0,2700.0,,779.0,851.0,0.0,0.0,20.5,150.2369668,,,,,,,,https://doi.org/10.1002/pssa.201700074
471,73.5,13.5,0,0.0,9.0,0.0,0,0.0,1.0,0.0,0.0,0.0,0,0.0,0,0,0.0,0.0,3.0,0,0.0,0,0,0,0,0,811.0,1800.0,,779.0,851.0,0.0,0.0,20.5,80.09478673,,,,,,,,https://doi.org/10.1002/pssa.201700074
472,73.5,13.5,0,0.0,9.0,0.0,0,0.0,1.0,0.0,0.0,0.0,0,0.0,0,0,0.0,0.0,3.0,0,0.0,0,0,0,0,0,811.0,900.0,,779.0,851.0,0.0,0.0,20.5,44.54976303,,,,,,1.34,,https://doi.org/10.1002/pssa.201700074
500,81.7,4.0,0,0.0,13.0,0.0,0,0.0,1.3,0.0,0.0,0.0,0,0.0,0,0,0.0,0.0,0.0,0,0.0,0,0,0,0,0,638.0,3600.0,,695.0,799.0,0.0,0.0,20.0,138.6848386,,,,,,1.660290237,,https://www.sciencedirect.com/science/article/pii/S0925838817321278
501,81.7,4.0,0,0.0,13.0,0.0,0,0.0,1.3,0.0,0.0,0.0,0,0.0,0,0,0.0,0.0,0.0,0,0.0,0,0,0,0,0,653.0,3600.0,,695.0,799.0,0.0,0.0,20.0,398.1071706,,,,,,1.720448549,,https://www.sciencedirect.com/science/article/pii/S0925838817321278
502,81.7,4.0,0,0.0,13.0,0.0,0,0.0,1.3,0.0,0.0,0.0,0,0.0,0,0,0.0,0.0,0.0,0,0.0,0,0,0,0,0,668.0,3600.0,,695.0,799.0,0.0,0.0,20.0,382.4799691,,,,,,1.730474934,,https://www.sciencedirect.com/science/article/pii/S0925838817321278
503,81.7,4.0,0,0.0,13.0,0.0,0,0.0,1.3,0.0,0.0,0.0,0,0.0,0,0,0.0,0.0,0.0,0,0.0,0,0,0,0,0,683.0,3600.0,,695.0,799.0,0.0,0.0,20.0,372.4041335,,,,,,1.740501319,,https://www.sciencedirect.com/science/article/pii/S0925838817321278
504,81.7,4.0,0,0.0,13.0,0.0,0,0.0,1.3,0.0,0.0,0.0,0,0.0,0,0,0.0,0.0,0.0,0,0.0,0,0,0,0,0,698.0,3600.0,,695.0,799.0,0.0,0.0,20.0,372.4041335,,,,,,1.74525066,,https://www.sciencedirect.com/science/article/pii/S0925838817321278
505,81.7,4.0,0,0.0,13.0,0.0,0,0.0,1.3,0.0,0.0,0.0,0,0.0,0,0,0.0,0.0,0.0,0,0.0,0,0,0,0,0,723.0,3600.0,,695.0,799.0,0.0,0.0,20.0,372.4041335,,,,,,1.750527704,,https://www.sciencedirect.com/science/article/pii/S0925838817321278
506,81.5,4.0,0,0.0,13.0,0.0,0,0.0,1.5,0.0,0.0,0.0,0,0.0,0,0,0.0,0.0,0.0,0,0.0,0,0,0,0,0,638.0,3600.0,,672.0,798.0,0.0,0.0,20.0,79.16819159,,,,,,1.6703166230000002,,https://www.sciencedirect.com/science/article/pii/S0925838817321278
507,81.5,4.0,0,0.0,13.0,0.0,0,0.0,1.5,0.0,0.0,0.0,0,0.0,0,0,0.0,0.0,0.0,0,0.0,0,0,0,0,0,653.0,3600.0,,672.0,798.0,0.0,0.0,20.0,242.94459780000003,,,,,,1.72994723,,https://www.sciencedirect.com/science/article/pii/S0925838817321278
508,81.5,4.0,0,0.0,13.0,0.0,0,0.0,1.5,0.0,0.0,0.0,0,0.0,0,0,0.0,0.0,0.0,0,0.0,0,0,0,0,0,668.0,3600.0,,672.0,798.0,0.0,0.0,20.0,218.33855649999998,,,,,,1.75,,https://www.sciencedirect.com/science/article/pii/S0925838817321278
509,81.5,4.0,0,0.0,13.0,0.0,0,0.0,1.5,0.0,0.0,0.0,0,0.0,0,0,0.0,0.0,0.0,0,0.0,0,0,0,0,0,683.0,3600.0,,672.0,798.0,0.0,0.0,20.0,193.62281140000002,,,,,,1.75,,https://www.sciencedirect.com/science/article/pii/S0925838817321278
510,81.5,4.0,0,0.0,13.0,0.0,0,0.0,1.5,0.0,0.0,0.0,0,0.0,0,0,0.0,0.0,0.0,0,0.0,0,0,0,0,0,698.0,3600.0,,672.0,798.0,0.0,0.0,20.0,191.05544540000002,,,,,,1.750527704,,https://www.sciencedirect.com/science/article/pii/S0925838817321278
511,81.5,4.0,0,0.0,13.0,0.0,0,0.0,1.5,0.0,0.0,0.0,0,0.0,0,0,0.0,0.0,0.0,0,0.0,0,0,0,0,0,723.0,3600.0,,672.0,798.0,0.0,0.0,20.0,183.5558017,,,,,,1.750527704,,https://www.sciencedirect.com/science/article/pii/S0925838817321278
512,81.3,4.0,0,0.0,13.0,0.0,0,0.0,1.7,0.0,0.0,0.0,0,0.0,0,0,0.0,0.0,0.0,0,0.0,0,0,0,0,0,638.0,3600.0,,639.0,795.0,0.0,0.0,20.0,8.406934837,,,,,,1.719920844,,https://www.sciencedirect.com/science/article/pii/S0925838817321278
513,81.3,4.0,0,0.0,13.0,0.0,0,0.0,1.7,0.0,0.0,0.0,0,0.0,0,0,0.0,0.0,0.0,0,0.0,0,0,0,0,0,653.0,3600.0,,639.0,795.0,0.0,0.0,20.0,7.258879136,,,,,,1.750527704,,https://www.sciencedirect.com/science/article/pii/S0925838817321278
514,81.3,4.0,0,0.0,13.0,0.0,0,0.0,1.7,0.0,0.0,0.0,0,0.0,0,0,0.0,0.0,0.0,0,0.0,0,0,0,0,0,668.0,3600.0,,639.0,795.0,0.0,0.0,20.0,7.162629116000001,,,,,,1.770580475,,https://www.sciencedirect.com/science/article/pii/S0925838817321278
515,81.3,4.0,0,0.0,13.0,0.0,0,0.0,1.7,0.0,0.0,0.0,0,0.0,0,0,0.0,0.0,0.0,0,0.0,0,0,0,0,0,683.0,3600.0,,639.0,795.0,0.0,0.0,20.0,7.969833993,,,,,,1.775329815,,https://www.sciencedirect.com/science/article/pii/S0925838817321278
516,81.3,4.0,0,0.0,13.0,0.0,0,0.0,1.7,0.0,0.0,0.0,0,0.0,0,0,0.0,0.0,0.0,0,0.0,0,0,0,0,0,698.0,3600.0,,639.0,795.0,0.0,0.0,20.0,16.38674719,,,,,,1.780079156,,https://www.sciencedirect.com/science/article/pii/S0925838817321278
517,81.3,4.0,0,0.0,13.0,0.0,0,0.0,1.7,0.0,0.0,0.0,0,0.0,0,0,0.0,0.0,0.0,0,0.0,0,0,0,0,0,723.0,3600.0,,639.0,795.0,0.0,0.0,20.0,37.48979309,,,,,,1.7748021109999998,,https://www.sciencedirect.com/science/article/pii/S0925838817321278
518,81.0,4.0,0,0.0,13.0,0.0,0,0.0,2.0,0.0,0.0,0.0,0,0.0,0,0,0.0,0.0,0.0,0,0.0,0,0,0,0,0,638.0,3600.0,,630.0,791.0,0.0,0.0,20.0,5.558115102,,,,,,1.709894459,,https://www.sciencedirect.com/science/article/pii/S0925838817321278
519,81.0,4.0,0,0.0,13.0,0.0,0,0.0,2.0,0.0,0.0,0.0,0,0.0,0,0,0.0,0.0,0.0,0,0.0,0,0,0,0,0,653.0,3600.0,,630.0,791.0,0.0,0.0,20.0,8.406934837,,,,,,1.739973615,,https://www.sciencedirect.com/science/article/pii/S0925838817321278
520,81.0,4.0,0,0.0,13.0,0.0,0,0.0,2.0,0.0,0.0,0.0,0,0.0,0,0,0.0,0.0,0.0,0,0.0,0,0,0,0,0,668.0,3600.0,,630.0,791.0,0.0,0.0,20.0,10.83384477,,,,,,1.760026385,,https://www.sciencedirect.com/science/article/pii/S0925838817321278
521,81.0,4.0,0,0.0,13.0,0.0,0,0.0,2.0,0.0,0.0,0.0,0,0.0,0,0,0.0,0.0,0.0,0,0.0,0,0,0,0,0,683.0,3600.0,,630.0,791.0,0.0,0.0,20.0,12.54731279,,,,,,1.769525066,,https://www.sciencedirect.com/science/article/pii/S0925838817321278
522,81.0,4.0,0,0.0,13.0,0.0,0,0.0,2.0,0.0,0.0,0.0,0,0.0,0,0,0.0,0.0,0.0,0,0.0,0,0,0,0,0,698.0,3600.0,,630.0,791.0,0.0,0.0,20.0,21.98006566,,,,,,1.770580475,,https://www.sciencedirect.com/science/article/pii/S0925838817321278
523,81.0,4.0,0,0.0,13.0,0.0,0,0.0,2.0,0.0,0.0,0.0,0,0.0,0,0,0.0,0.0,0.0,0,0.0,0,0,0,0,0,723.0,3600.0,,630.0,791.0,0.0,0.0,20.0,142.43712150000002,,,,,,1.7674142480000001,,https://www.sciencedirect.com/science/article/pii/S0925838817321278
528,78.0,13.0,0,0.0,8.0,0.0,0,0.0,1.0,0.0,0.0,0.0,0,0.0,0,0,0.0,0.0,0.0,0,0.0,0,0,0,0,0,633.0,600.0,,704.0,802.0,0.0,0.0,,12.88249552,,,,6549.935149,,,,https://link.springer.com/article/10.1007%2Fs11664-016-4643-x
529,78.0,13.0,0,0.0,8.0,0.0,0,0.0,1.0,0.0,0.0,0.0,0,0.0,0,0,0.0,0.0,0.0,0,0.0,0,0,0,0,0,653.0,600.0,,704.0,802.0,0.0,0.0,,12.23207119,,,,6517.509728,,,,https://link.springer.com/article/10.1007%2Fs11664-016-4643-x
530,78.0,13.0,0,0.0,8.0,0.0,0,0.0,1.0,0.0,0.0,0.0,0,0.0,0,0,0.0,0.0,0.0,0,0.0,0,0,0,0,0,673.0,600.0,,704.0,802.0,0.0,0.0,,13.22056452,,,,4896.238651,,,,https://link.springer.com/article/10.1007%2Fs11664-016-4643-x
531,78.0,13.0,0,0.0,8.0,0.0,0,0.0,1.0,0.0,0.0,0.0,0,0.0,0,0,0.0,0.0,0.0,0,0.0,0,0,0,0,0,693.0,600.0,,704.0,802.0,0.0,0.0,,84.62525688,,,,940.3372243999999,,,,https://link.springer.com/article/10.1007%2Fs11664-016-4643-x
532,78.0,13.0,0,0.0,8.0,0.0,0,0.0,1.0,0.0,0.0,0.0,0,0.0,0,0,0.0,0.0,0.0,0,0.0,0,0,0,0,0,724.0,600.0,,704.0,802.0,0.0,0.0,,58.88436554,,,,1037.613489,,,,https://link.springer.com/article/10.1007%2Fs11664-016-4643-x
533,78.0,13.0,0,0.0,8.0,0.0,0,0.0,1.0,0.0,0.0,0.0,0,0.0,0,0,0.0,0.0,0.0,0,0.0,0,0,0,0,0,743.0,600.0,,704.0,802.0,0.0,0.0,,39.92546657,,,,1394.293126,,,,https://link.springer.com/article/10.1007%2Fs11664-016-4643-x
534,78.0,13.0,0,0.0,8.0,0.0,0,0.0,1.0,0.0,0.0,0.0,0,0.0,0,0,0.0,0.0,0.0,0,0.0,0,0,0,0,0,763.0,600.0,,704.0,802.0,0.0,0.0,,41.68693835,,,,3145.265888,,,,https://link.springer.com/article/10.1007%2Fs11664-016-4643-x
535,78.0,13.0,0,0.0,8.0,0.0,0,0.0,1.0,0.0,0.0,0.0,0,0.0,0,0,0.0,0.0,0.0,0,0.0,0,0,0,0,0,773.0,600.0,,704.0,802.0,0.0,0.0,,205.9444061,,,,1718.547341,,,,https://link.springer.com/article/10.1007%2Fs11664-016-4643-x
