Repository: yuhaowang2018/Machine_learning_approach_to_Iron_based_soft_magnetic_nanocrystalline_materials_design

# Machine learning approach to Fe-based soft magnetic nanocrystalline materials design

## Regression Analysis and Optimization
In this notebook, the flollowing tasks are performed:
* exploratory-data-analysis (EDA), feature engineering. 
* Hypothesis testing for linear regression.
* Distribution transformation.
* Feature selection using LASSO.
* Regression model using linear regression.
* Optimizing magnetic property based on regression models by changing material processing conditions.

File: softmagnetic_property.csv (part 1 of 6)
Fe,Si,C,Al,B,P,Ga,Ge,Cu,Ag,Au,Zn,Ti,V,Cr,Mn,Zr,Nb,Mo,Hf,Ta,W,Ce,Pr,Nd,Gd,U,Annealing temperature,Annealing time,Primary Crystallization Onset,Primary Crystallization Peak ,Secondary Crystallization, Longitudinal Annealing field, Transverse Annealing field,Ribbon thickness,Coercivity,Curie Temperature,core loss ,electrical resistivity,Grain Diameter,Permeability,Magnetostriction,Magnetic Saturation,BCC Lattice Parameter,Reference DOI
75.5,10.5,0,0,10,0,0,0,1,0,0,0,0,0,0,0,0,3,0,0,0,0,0,0,0,0,0,813,3600,,,,0,0,23,,,,,,,,1.3554,,10.4028/www.scientific.net/JMNM.1.135
73.5,14.5,0,0,8,0,0,0,1,0,0,0,0,0,0,0,0,3,0,0,0,0,0,0,0,0,0,813,3600,,,,0,0,23,,,,,,,,1.24826585,,10.4028/www.scientific.net/JMNM.1.135
73.5,15.5,0,0,7,0,0,0,1,0,0,0,0,0,0,0,0,3,0,0,0,0,0,0,0,0,0,813,3600,,,,0,0,23,,,,,,,,1.22815288,,10.4028/www.scientific.net/JMNM.1.135
72.5,16.5,0,0,7,0,0,0,1,0,0,0,0,0,0,0,0,3,0,0,0,0,0,0,0,0,0,813,3600,,,,0,0,23,,,,,,,,1.191067941,,10.4028/www.scientific.net/JMNM.1.135
73.5,17.5,0,0,5,0,0,0,1,0,0,0,0,0,0,0,0,3,0,0,0,0,0,0,0,0,0,813,3600,,,,0,0,23,,,,,,,,1.196389168,,10.4028/www.scientific.net/JMNM.1.135
72.5,18.5,0,0,5,0,0,0,1,0,0,0,0,0,0,0,0,3,0,0,0,0,0,0,0,0,0,813,3600,,,,0,0,23,,,,,,,,1.157836668,,10.4028/www.scientific.net/JMNM.1.135
71.5,13.5,0,0,9,0,0,0,1,0,0,0,0,0,0,0,0,5,0,0,0,0,0,0,0,0,0,753,3600,,,,0,0,23,,,,,,,2.20E+01,,,10.4028/www.scientific.net/JMNM.1.135
71.5,13.5,0,0,9,0,0,0,1,0,0,0,0,0,0,0,0,5,0,0,0,0,0,0,0,0,0,773,3600,,,,0,0,23,,,,,,,1.78E+01,,,10.4028/www.scientific.net/JMNM.1.135
71.5,13.5,0,0,9,0,0,0,1,0,0,0,0,0,0,0,0,5,0,0,0,0,0,0,0,0,0,793,3600,,,,0,0,23,,,,,,,1.60E+01,,,10.4028/www.scientific.net/JMNM.1.135
71.5,13.5,0,0,9,0,0,0,1,0,0,0,0,0,0,0,0,5,0,0,0,0,0,0,0,0,0,803,3600,,,,0,0,23,,,,,,,1.12E+01,,,10.4028/www.scientific.net/JMNM.1.135
73.5,13.5,0,0,9,0,0,0,1,0,0,0,0,0,0,0,0,3,0,0,0,0,0,0,0,0,0,753,3600,,,,0,0,23,,,,,,,2.99E+01,,,10.4028/www.scientific.net/JMNM.1.135
73.5,13.5,0,0,9,0,0,0,1,0,0,0,0,0,0,0,0,3,0,0,0,0,0,0,0,0,0,773,3600,,,,0,0,23,,,,,,,1.80E+01,,,10.4028/www.scientific.net/JMNM.1.135
73.5,13.5,0,0,9,0,0,0,1,0,0,0,0,0,0,0,0,3,0,0,0,0,0,0,0,0,0,793,3600,,,,0,0,23,,,,,,,8.67E+00,,,10.4028/www.scientific.net/JMNM.1.135
73.5,13.5,0,0,9,0,0,0,1,0,0,0,0,0,0,0,0,3,0,0,0,0,0,0,0,0,0,803,3600,,,,0,0,23,,,,,,,6.44E+00,,,10.4028/www.scientific.net/JMNM.1.135
74.5,13.5,0,0,9,0,0,0,1,0,0,0,0,0,0,0,0,2,0,0,0,0,0,0,0,0,0,753,3600,,,,0,0,23,,,,,,,3.12E+01,,,10.4028/www.scientific.net/JMNM.1.135
74.5,13.5,0,0,9,0,0,0,1,0,0,0,0,0,0,0,0,2,0,0,0,0,0,0,0,0,0,773,3600,,,,0,0,23,,,,,,,1.28E+01,,,10.4028/www.scientific.net/JMNM.1.135
74.5,13.5,0,0,9,0,0,0,1,0,0,0,0,0,0,0,0,2,0,0,0,0,0,0,0,0,0,793,3600,,,,0,0,23,,,,,,,7.75E+00,,,10.4028/www.scientific.net/JMNM.1.135
74.5,13.5,0,0,9,0,0,0,1,0,0,0,0,0,0,0,0,2,0,0,0,0,0,0,0,0,0,803,3600,,,,0,0,23,,,,,,,4.06E+00,,,10.4028/www.scientific.net/JMNM.1.135
75.5,10.5,0,0,10,0,0,0,1,0,0,0,0,0,0,0,0,3,0,0,0,0,0,0,0,0,0,773,3600,,,,0,0,23,,,,,,,5.468037108,,,10.4028/www.scientific.net/JMNM.1.135
73.5,14.5,0,0,8,0,0,0,1,0,0,0,0,0,0,0,0,3,0,0,0,0,0,0,0,0,0,773,3600,,,,0,0,23,,,,,,,0.610792862,,,10.4028/www.scientific.net/JMNM.1.135
73.5,15.5,0,0,7,0,0,0,1,0,0,0,0,0,0,0,0,3,0,0,0,0,0,0,0,0,0,773,3600,,,,0,0,23,,,,,,,-0.246273953,,,10.4028/www.scientific.net/JMNM.1.135
72.5,16.5,0,0,7,0,0,0,1,0,0,0,0,0,0,0,0,3,0,0,0,0,0,0,0,0,0,773,3600,,,,0,0,23,,,,,,,-0.60184528,,,10.4028/www.scientific.net/JMNM.1.135
73.5,17.5,0,0,5,0,0,0,1,0,0,0,0,0,0,0,0,3,0,0,0,0,0,0,0,0,0,773,3600,,,,0,0,23,,,,,,,-1.859931055,,,10.4028/www.scientific.net/JMNM.1.135
72.5,18.5,0,0,5,0,0,0,1,0,0,0,0,0,0,0,0,3,0,0,0,0,0,0,0,0,0,773,3600,,,,0,0,23,,,,,,,-2.498529859,,,10.4028/www.scientific.net/JMNM.1.135
73.5,13.5,0,0,9,0,0,0,1,0,0,0,0,0,0,0,0,3,0,0,0,0,0,0,0,0,0,773,3600,,,,0,0,30,,,,,,,1.82E+01,1.2757,,10.1109/20.825825
73.5,13.5,0,0,9,0,0,0,1,0,0,0,0,0,0,0,0,3,0,0,0,0,0,0,0,0,0,793,3600,,,,0,0,30,,,,,,,8.93E+00,1.2837,,10.1109/20.825825
73.5,13.5,0,0,9,0,0,0,1,0,0,0,0,0,0,0,0,3,0,0,0,0,0,0,0,0,0,803,3600,,,,0,0,30,,,,,,,1.0927,1.1988,,10.1109/20.825825
73.5,13.5,0,0,9,0,0,0,1,0,0,0,0,0,0,0,0,3,0,0,0,0,0,0,0,0,0,573.5485671,3600,,,,0,0,21,,,,,,,26.8154547,,,10.1016/S0921-5093(97)80078-0
73.5,13.5,0,0,9,0,0,0,1,0,0,0,0,0,0,0,0,3,0,0,0,0,0,0,0,0,0,624.1604661,3600,,,,0,0,21,,,,,,,24.74472382,,,10.1016/S0921-5093(97)80078-0
73.5,13.5,0,0,9,0,0,0,1,0,0,0,0,0,0,0,0,3,0,0,0,0,0,0,0,0,0,673.4110315,3600,,,,0,0,21,,,,,,,24.91862727,,,10.1016/S0921-5093(97)80078-0
73.5,13.5,0,0,9,0,0,0,1,0,0,0,0,0,0,0,0,3,0,0,0,0,0,0,0,0,0,693.5177782,3600,,,,0,0,21,,,,,,,24.15221698,,,10.1016/S0921-5093(97)80078-0
73.5,13.5,0,0,9,0,0,0,1,0,0,0,0,0,0,0,0,3,0,0,0,0,0,0,0,0,0,713.6307901,3600,,,,0,0,21,,,,,,,23.9277446,,,10.1016/S0921-5093(97)80078-0
73.5,13.5,0,0,9,0,0,0,1,0,0,0,0,0,0,0,0,3,0,0,0,0,0,0,0,0,0,723.7101192,3600,,,,0,0,21,,,,,,,25.78971079,,,10.1016/S0921-5093(97)80078-0
73.5,13.5,0,0,9,0,0,0,1,0,0,0,0,0,0,0,0,3,0,0,0,0,0,0,0,0,0,732.7292906,3600,,,,0,0,21,,,,,,,25.94804079,,,10.1016/S0921-5093(97)80078-0
73.5,13.5,0,0,9,0,0,0,1,0,0,0,0,0,0,0,0,3,0,0,0,0,0,0,0,0,0,743.1218786,3600,,,,0,0,21,,,,,,,24.90690244,,,10.1016/S0921-5093(97)80078-0
73.5,13.5,0,0,9,0,0,0,1,0,0,0,0,0,0,0,0,3,0,0,0,0,0,0,0,0,0,753.492986,3600,,,,0,0,21,,,,,,,22.00769125,,,10.1016/S0921-5093(97)80078-0
73.5,13.5,0,0,9,0,0,0,1,0,0,0,0,0,0,0,0,3,0,0,0,0,0,0,0,0,0,762.8204937,3600,,,,0,0,21,,,,,,,18.83710835,,,10.1016/S0921-5093(97)80078-0
73.5,13.5,0,0,9,0,0,0,1,0,0,0,0,0,0,0,0,3,0,0,0,0,0,0,0,0,0,772.8027125,3600,,,,0,0,21,,,,,,,12.29903695,,,10.1016/S0921-5093(97)80078-0
73.5,13.5,0,0,9,0,0,0,1,0,0,0,0,0,0,0,0,3,0,0,0,0,0,0,0,0,0,792.8575477,3600,,,,0,0,21,,,,,,,7.042283986,,,10.1016/S0921-5093(97)80078-0
73.5,13.5,0,0,9,0,0,0,1,0,0,0,0,0,0,0,0,3,0,0,0,0,0,0,0,0,0,792.5120679,3600,,,,0,0,21,,,,,,,7.158279284,,,10.1016/S0921-5093(97)80078-0
73.5,13.5,0,0,9,0,0,0,1,0,0,0,0,0,0,0,0,3,0,0,0,0,0,0,0,0,0,822.9849994,3600,,,,0,0,21,,,,,,,3.066849451,,,10.1016/S0921-5093(97)80078-0
73.5,13.5,0,0,9,0,0,0,1,0,0,0,0,0,0,0,0,3,0,0,0,0,0,0,0,0,0,873.6107713,3600,,,,0,0,21,,,,,,,2.196123943,,,10.1016/S0921-5093(97)80078-0
73.5,13.5,0,0,9,0,0,0,1,0,0,0,0,0,0,0,0,3,0,0,0,0,0,0,0,0,0,823,1783.864091,,,,0,0,21,,,,,,,3.423397652,,,10.1016/S0921-5093(97)80078-0
73.5,13.5,0,0,9,0,0,0,1,0,0,0,0,0,0,0,0,3,0,0,0,0,0,0,0,0,0,823,3565.144371,,,,0,0,21,,,,,,,3.118415508,,,10.1016/S0921-5093(97)80078-0
73.5,13.5,0,0,9,0,0,0,1,0,0,0,0,0,0,0,0,3,0,0,0,0,0,0,0,0,0,823,10699.05045,,,,0,0,21,,,,,,,2.46061993,,,10.1016/S0921-5093(97)80078-0
73.5,13.5,0,0,9,0,0,0,1,0,0,0,0,0,0,0,0,3,0,0,0,0,0,0,0,0,0,823,17893.9345,,,,0,0,21,,,,,,,2.133260125,,,10.1016/S0921-5093(97)80078-0
73.5,13.5,0,0,9,0,0,0,1,0,0,0,0,0,0,0,0,3,0,0,0,0,0,0,0,0,0,823,50377.62418,,,,0,0,21,,,,,,,2.131260747,,,10.1016/S0921-5093(97)80078-0
73.5,13.5,0,0,9,0,0,0,1,0,0,0,0,0,0,0,0,3,0,0,0,0,0,0,0,0,0,813,3600,,,,0,0,19,,,,,,,2.00E+00,1.22,,doi:10.1016/j.jmmm.2010.05.025
73.5,13.5,0,0,9,0,0,0,1,0,0,0,0,0,0,0,0,1.5,1.5,0,0,0,0,0,0,0,0,813,3600,,,,0,0,19,,,,,,,1.80E+00,1.21,,doi:10.1016/j.jmmm.2010.05.025
73.5,13.5,0,0,9,0,0,0,1,0,0,0,0,0,0,0,0,1,2,0,0,0,0,0,0,0,0,813,3600,,,,0,0,19,,,,,,,2.60E+00,1.21,,doi:10.1016/j.jmmm.2010.05.025
73.5,13.6,0,0,9.1,0,0,0,0.8,0,0,0,0,0,0,0,0,0,3,0,0,0,0,0,0,0,0,813,3600,,,,0,0,19,,,,,,,1.80E+00,1.24,,doi:10.1016/j.jmmm.2010.05.025
73.5,13.5,0,0,9,0,0,0,1,0,0,0,0,0,0,0,0,1,0,0,2,0,0,0,0,0,0,373.8963532,3600,,,,0,0,20,,,,,,,23.87917605,,,https://doi.org/10.1016/S0304-8853(00)00297-3
73.5,13.5,0,0,9,0,0,0,1,0,0,0,0,0,0,0,0,1,0,0,2,0,0,0,0,0,0,572.7447217,3600,,,,0,0,20,,,,,,,23.64613758,,,https://doi.org/10.1016/S0304-8853(00)00297-3
73.5,13.5,0,0,9,0,0,0,1,0,0,0,0,0,0,0,0,1,0,0,2,0,0,0,0,0,0,592.8982726,3600,,,,0,0,20,,,,,,,24.0467746,,,https://doi.org/10.1016/S0304-8853(00)00297-3
73.5,13.5,0,0,9,0,0,0,1,0,0,0,0,0,0,0,0,1,0,0,2,0,0,0,0,0,0,623.1285988,3600,,,,0,0,20,,,,,,,25.06439678,,,https://doi.org/10.1016/S0304-8853(00)00297-3
73.5,13.5,0,0,9,0,0,0,1,0,0,0,0,0,0,0,0,1,0,0,2,0,0,0,0,0,0,643.2821497,3600,,,,0,0,20,,,,,,,26.91430916,,,https://doi.org/10.1016/S0304-8853(00)00297-3
73.5,13.5,0,0,9,0,0,0,1,0,0,0,0,0,0,0,0,1,0,0,2,0,0,0,0,0,0,653.3589251,3600,,,,0,0,20,,,,,,,26.84288854,,,https://doi.org/10.1016/S0304-8853(00)00297-3
73.5,13.5,0,0,9,0,0,0,1,0,0,0,0,0,0,0,0,1,0,0,2,0,0,0,0,0,0,663.4357006,3600,,,,0,0,20,,,,,,,26.88016357,,,https://doi.org/10.1016/S0304-8853(00)00297-3
73.5,13.5,0,0,9,0,0,0,1,0,0,0,0,0,0,0,0,1,0,0,2,0,0,0,0,0,0,672.840691,3600,,,,0,0,20,,,,,,,25.79418064,,,https://doi.org/10.1016/S0304-8853(00)00297-3
73.5,13.5,0,0,9,0,0,0,1,0,0,0,0,0,0,0,0,1,0,0,2,0,0,0,0,0,0,703.0710173,3600,,,,0,0,20,,,,,,,23.73209269,,,https://doi.org/10.1016/S0304-8853(00)00297-3
73.5,13.5,0,0,9,0,0,0,1,0,0,0,0,0,0,0,0,1,0,0,2,0,0,0,0,0,0,723.8963532,3600,,,,0,0,20,,,,,,,23.33569779,,,https://doi.org/10.1016/S0304-8853(00)00297-3
73.5,13.5,0,0,9,0,0,0,1,0,0,0,0,0,0,0,0,1,0,0,2,0,0,0,0,0,0,733.3013436,3600,,,,0,0,20,,,,,,,24.71348299,,,https://doi.org/10.1016/S0304-8853(00)00297-3
73.5,13.5,0,0,9,0,0,0,1,0,0,0,0,0,0,0,0,1,0,0,2,0,0,0,0,0,0,742.706334,3600,,,,0,0,20,,,,,,,23.59126819,,,https://doi.org/10.1016/S0304-8853(00)00297-3
73.5,13.5,0,0,9,0,0,0,1,0,0,0,0,0,0,0,0,1,0,0,2,0,0,0,0,0,0,773.6084453,3600,,,,0,0,20,,,,,,,8.558235278,,,https://doi.org/10.1016/S0304-8853(00)00297-3
73.5,13.5,0,0,9,0,0,0,1,0,0,0,0,0,0,0,0,1,0,0,2,0,0,0,0,0,0,823.9923225,3600,,,,0,0,20,,,,,,,1.679393029,,,https://doi.org/10.1016/S0304-8853(00)00297-3
73.5,13.5,0,0,9,0,0,0,1,0,0,0,0,0,0,0,0,1,0,0,2,0,0,0,0,0,0,873.7044146,3600,,,,0,0,20,,,,,,,3.423669643,,,https://doi.org/10.1016/S0304-8853(00)00297-3
73.5,13.5,0,0,9,0,0,0,1,0,0,0,0,0,0,0,0,1,0,0,2,0,0,0,0,0,0,973.1285988,3600,,,,0,0,20,,,,,,,4.303527219,,,https://doi.org/10.1016/S0304-8853(00)00297-3
73.5,13.5,0,0,9,0,0,0,1,0,0,0,0,0,0,0,0,1,0,0,2,0,0,0,0,0,0,1023.512476,3600,,,,0,0,20,,,,,,,4.344974825,,,https://doi.org/10.1016/S0304-8853(00)00297-3
73.5,16,0,0,6,0,0,0,1,0,0,0,0,0,0,0,0,3,0,0,0,0,0,0,0,0,0,728,3600,,,,0,0,20,,,,1.84E+00,,,2.05E+00,,,https://doi.org/10.1016/S0921-4526(01)00468-9
73.5,16,0,0,6,0,0,0,1,0,0,0,0,0,0,0,0,3,0,0,0,0,0,0,0,0,0,743,3600,,,,0,0,20,,,,,12,,4.40E+00,,,https://doi.org/10.1016/S0921-4526(01)00468-9
73.5,16,0,0,6,0,0,0,1,0,0,0,0,0,0,0,0,3,0,0,0,0,0,0,0,0,0,773,3600,,,,0,0,20,,,,1.96E+00,11,,1.68E+00,,,https://doi.org/10.1016/S0921-4526(01)00468-9
73.5,16,0,0,6,0,0,0,1,0,0,0,0,0,0,0,0,3,0,0,0,0,0,0,0,0,0,798,3600,,,,0,0,20,,,,1.72E+00,12,,1.01E+00,,,https://doi.org/10.1016/S0921-4526(01)00468-9
73.5,16,0,0,6,0,0,0,1,0,0,0,0,0,0,0,0,3,0,0,0,0,0,0,0,0,0,823,3600,,,,0,0,20,,,,1.72E+00,11,,4.80E-01,,,https://doi.org/10.1016/S0921-4526(01)00468-9
73.5,16,0,0,6,0,0,0,1,0,0,0,0,0,0,0,0,3,0,0,0,0,0,0,0,0,0,848,3600,,,,0,0,20,,,,1.76E+00,12,,-3.60E-01,,,https://doi.org/10.1016/S0921-4526(01)00468-9
73.5,16,0,0,6,0,0,0,1,0,0,0,0,0,0,0,0,3,0,0,0,0,0,0,0,0,0,873,3600,,,,0,0,20,,,,1.48E+00,11,,,,,https://doi.org/10.1016/S0921-4526(01)00468-9
73.5,16,0,0,6,0,0,0,1,0,0,0,0,0,0,0,0,3,0,0,0,0,0,0,0,0,0,903,3600,,,,0,0,20,,,,1.56E+00,16,,-4.40E-01,,,https://doi.org/10.1016/S0921-4526(01)00468-9
74.5,13.5,0,0,9,0,0,0,0,0,0,0,0,0,0,0,0,3,0,0,0,0,0,0,0,0,0,763,3600,,,,0,0,17.5,1.5,,1231,,,1.00E+04,,1.28,,10.1063/1.342149
74,13.5,0,0,9,0,0,0,0.5,0,0,0,0,0,0,0,0,3,0,0,0,0,0,0,0,0,0,843,3600,,,,0,0,17.5,0.9788,,305.57,,,5.32E+04,,1.2553,,10.1063/1.342149
73.5,13.5,0,0,9,0,0,0,1,0,0,0,0,0,0,0,0,3,0,0,0,0,0,0,0,0,0,853,3600,,,,0,0,17.5,0.5551,843,280,,,1.00E+05,,1.2401,,10.1063/1.342149
73.5,13.5,0,0,9,0,0,0,1,0,0,0,0,0,0,0,0,3,0,0,0,0,0,0,0,0,0,723.018904,3600,,,,0,0,17.5,,,,,,,20.23809524,,,10.1063/1.342149
73.5,13.5,0,0,9,0,0,0,1,0,0,0,0,0,0,0,0,3,0,0,0,0,0,0,0,0,0,741.5357741,3600,,,,0,0,17.5,,,,,,,18.52380952,,,10.1063/1.342149
73.5,13.5,0,0,9,0,0,0,1,0,0,0,0,0,0,0,0,3,0,0,0,0,0,0,0,0,0,772.6714525,3600,,,,0,0,17.5,,,,,,,3.857142857,,,10.1063/1.342149
73.5,13.5,0,0,9,0,0,0,1,0,0,0,0,0,0,0,0,3,0,0,0,0,0,0,0,0,0,823.6104331,3600,,,,0,0,17.5,,,,,,,2.80952381,,,10.1063/1.342149
73.5,13.5,0,0,9,0,0,0,1,0,0,0,0,0,0,0,0,3,0,0,0,0,0,0,0,0,0,842.4441254,3600,,,,0,0,17.5,,,,,,,2.111111111,,,10.1063/1.342149
73,13.5,0,0,9,0,0,0,1.5,0,0,0,0,0,0,0,0,3,0,0,0,0,0,0,0,0,0,833,3600,,,,0,0,17.5,0.6899,,314.68,,,1.03E+05,,1.225,,10.1063/1.342149
73.5,16.5,0,0,6,0,0,0,1,0,0,0,0,0,0,0,0,3,0,0,0,0,0,0,0,0,0,853,3600,,,,0,0,17.5,1.1,833,280,,,75000,,1.18,,10.1063/1.342149
73.5,13.5,0,0,9,0,0,0,1,0,0,0,0,0,0,0,0,3,0,0,0,0,0,0,0,0,0,813.15,3600,,,,0,0,20,0.81823,,,,11.2085,82094.7301,,,,10.1109/20.104389
73.5,13.5,0,0,9,0,0,0,1,0,0,0,0,0,0,0,0,3,0,0,0,0,0,0,0,0,0,1173.15,3600,,,,0,0,20,1753.81,,,,297.7811,83.1958,,,,10.1109/20.104389
73.5,13.5,0,0,9,0,0,0,1,0,0,0,0,0,0,0,0,3,0,0,0,0,0,0,0,0,0,973.15,3600,,,,0,0,20,3316.29,,,,160.2419,59.5775,,,,10.1109/20.104389
74.5,13.5,0,0,9,0,0,0,0,0,0,0,0,0,0,0,0,3,0,0,0,0,0,0,0,0,0,813.15,3600,,,,0,0,20,1144.05,,,,53.2477,108.1876,,,,10.1109/20.104389
74.5,13.5,0,0,9,0,0,0,0,0,0,0,0,0,0,0,0,3,0,0,0,0,0,0,0,0,0,853.15,3600,,,,0,0,20,232.79,,,,29.58,347.8054,,,,10.1109/20.104389
74.5,13.5,0,0,9,0,0,0,0,0,0,0,0,0,0,0,0,3,0,0,0,0,0,0,0,0,0,803.15,3600,,,,0,0,20,93.29,,,,25.1013,633.7115,,,,10.1109/20.104389
73.5,16.5,0,0,6,0,0,0,1,0,0,0,0,0,0,0,0,3,0,0,0,0,0,0,0,0,0,813.15,3600,,,,0,0,20,2.04,,,,14.0829,27609.4837,,,,10.1109/20.104389
73.5,13.5,0,0,9,0,0,0,1,0,0,0,0,0,0,0,0,3,0,0,0,0,0,0,0,0,0,753.7266,3600,,,,0,0,20,2.21,,,,,5350.203,,,,10.1109/20.104389
73.5,13.5,0,0,9,0,0,0,1,0,0,0,0,0,0,0,0,3,0,0,0,0,0,0,0,0,0,773.15,3600,,,,0,0,20,0.68783,,,,,20696.43,,,,10.1109/20.104389
73.5,13.5,0,0,9,0,0,0,1,0,0,0,0,0,0,0,0,3,0,0,0,0,0,0,0,0,0,793.7873,3600,,,,0,0,20,0.5666,,,,,75731.34,,,,10.1109/20.104389
73.5,13.5,0,0,9,0,0,0,1,0,0,0,0,0,0,0,0,3,0,0,0,0,0,0,0,0,0,813.2107,3600,,,,0,0,20,0.87656,,,,,75731.34,,,,10.1109/20.104389
73.5,13.5,0,0,9,0,0,0,1,0,0,0,0,0,0,0,0,3,0,0,0,0,0,0,0,0,0,833.241,3600,,,,0,0,20,1.19,,,,,81558.42,,,,10.1109/20.104389
73.5,13.5,0,0,9,0,0,0,1,0,0,0,0,0,0,0,0,3,0,0,0,0,0,0,0,0,0,844.1667,3600,,,,0,0,20,3.52,,,,,27328.75,,,,10.1109/20.104389
73.5,13.5,0,0,9,0,0,0,1,0,0,0,0,0,0,0,0,3,0,0,0,0,0,0,0,0,0,863.5901,3600,,,,0,0,20,74.41,,,,,4445.159,,,,10.1109/20.104389
73.5,13.5,0,0,9,0,0,0,1,0,0,0,0,0,0,0,0,3,0,0,0,0,0,0,0,0,0,881.7995,3600,,,,0,0,20,1160.25,,,,,709.752,,,,10.1109/20.104389
73.5,13.5,0,0,9,0,0,0,1,0,0,0,0,0,0,0,0,3,0,0,0,0,0,0,0,0,0,903.6508,3600,,,,0,0,20,3062.53,,,,,,,,,10.1109/20.104389
73.5,13.5,0,0,9,0,0,0,1,0,0,0,0,0,0,0,0,3,0,0,0,0,0,0,0,0,0,933.9998,3600,,,,0,0,20,3049.25,,,,,,,,,10.1109/20.104389
73.5,13.5,0,0,9,0,0,0,1,0,0,0,0,0,0,0,0,3,0,0,0,0,0,0,0,0,0,973.4535,3600,,,,0,0,20,2918.47,,,,,,,,,10.1109/20.104389
73.5,13.5,0,0,9,0,0,0,1,0,0,0,0,0,0,0,0,3,0,0,0,0,0,0,0,0,0,1072.391,3600,,,,0,0,20,2079.89,,,,,,,,,10.1109/20.104389
73.5,13.5,0,0,9,0,0,0,1,0,0,0,0,0,0,0,0,3,0,0,0,0,0,0,0,0,0,1173.757,3600,,,,0,0,20,1599.35,,,,,,,,,10.1109/20.104389
74.5,13.5,0,0,9,0,0,0,0,0,0,0,0,0,0,0,0,3,0,0,0,0,0,0,0,0,0,772.543,3600,,,,0,0,20,1.66,,,,,8346.976,,,,10.1109/20.104389
74.5,13.5,0,0,9,0,0,0,0,0,0,0,0,0,0,0,0,3,0,0,0,0,0,0,0,0,0,795.0013,3600,,,,0,0,20,1.78,,,,,5979.432,,,,10.1109/20.104389
74.5,13.5,0,0,9,0,0,0,0,0,0,0,0,0,0,0,0,3,0,0,0,0,0,0,0,0,0,802.2851,3600,,,,0,0,20,98.07,,,,,600.7199,,,,10.1109/20.104389
74.5,13.5,0,0,9,0,0,0,0,0,0,0,0,0,0,0,0,3,0,0,0,0,0,0,0,0,0,812.6037,3600,,,,0,0,20,1149.65,,,,,107.1966,,,,10.1109/20.104389
74.5,13.5,0,0,9,0,0,0,0,0,0,0,0,0,0,0,0,3,0,0,0,0,0,0,0,0,0,823.5294,3600,,,,0,0,20,1363.05,,,,,40.1441,,,,10.1109/20.104389
74.5,13.5,0,0,9,0,0,0,0,0,0,0,0,0,0,0,0,3,0,0,0,0,0,0,0,0,0,832.6341,3600,,,,0,0,20,1062.07,,,,,41.6599,,,,10.1109/20.104389
74.5,13.5,0,0,9,0,0,0,0,0,0,0,0,0,0,0,0,3,0,0,0,0,0,0,0,0,0,842.9527,3600,,,,0,0,20,586.76,,,,,68.7103,,,,10.1109/20.104389
74.5,13.5,0,0,9,0,0,0,0,0,0,0,0,0,0,0,0,3,0,0,0,0,0,0,0,0,0,853.2714,3600,,,,0,0,20,330.42,,,,,338.2011,,,,10.1109/20.104389
74.5,13.5,0,0,9,0,0,0,0,0,0,0,0,0,0,0,0,3,0,0,0,0,0,0,0,0,0,852.6644,3600,,,,0,0,20,229.91,,,,,646.9418,,,,10.1109/20.104389
74.5,13.5,0,0,9,0,0,0,0,0,0,0,0,0,0,0,0,3,0,0,0,0,0,0,0,0,0,883.0134,3600,,,,0,0,20,59.01,,,,,537.5047,,,,10.1109/20.104389
74.5,13.5,0,0,9,0,0,0,0,0,0,0,0,0,0,0,0,3,0,0,0,0,0,0,0,0,0,903.6508,3600,,,,0,0,20,96.66,,,,,,,,,10.1109/20.104389
74.5,13.5,0,0,9,0,0,0,0,0,0,0,0,0,0,0,0,3,0,0,0,0,0,0,0,0,0,933.3928,3600,,,,0,0,20,339.36,,,,,,,,,10.1109/20.104389
74.5,13.5,0,0,9,0,0,0,0,0,0,0,0,0,0,0,0,3,0,0,0,0,0,0,0,0,0,972.8465,3600,,,,0,0,20,513.6,,,,,,,,,10.1109/20.104389
74.5,13.5,0,0,9,0,0,0,0,0,0,0,0,0,0,0,0,3,0,0,0,0,0,0,0,0,0,1072.391,3600,,,,0,0,20,932.79,,,,,,,,,10.1109/20.104389
74.5,13.5,0,0,9,0,0,0,0,0,0,0,0,0,0,0,0,3,0,0,0,0,0,0,0,0,0,1172.543,3600,,,,0,0,20,1178.54,,,,,,,,,10.1109/20.104389
76.5,13.5,0,0,9,0,0,0,0,0,1,0,0,0,0,0,0,0,0,0,0,0,0,0,0,0,0,727.2123,3600,,,,0,0,,63.701,,,,,,,,,10.2320/matertrans1989.30.947
76.5,13.5,0,0,9,0,0,0,0,0,1,0,0,0,0,0,0,0,0,0,0,0,0,0,0,0,0,777.6741,3600,,,,0,0,,3233.7136,,,,,,,,,10.2320/matertrans1989.30.947
73.5,13.5,0,0,9,0,0,0,1,0,0,0,0,0,0,0,0,3,0,0,0,0,0,0,0,0,0,726.3937,3600,,,,0,0,,9.9487,,,,,,,,,10.2320/matertrans1989.30.947
73.5,13.5,0,0,9,0,0,0,1,0,0,0,0,0,0,0,0,3,0,0,0,0,0,0,0,0,0,775.2444,3600,,,,0,0,,13.0548,,,,,,,,,10.2320/matertrans1989.30.947
73.5,13.5,0,0,9,0,0,0,1,0,0,0,0,0,0,0,0,3,0,0,0,0,0,0,0,0,0,829.4325,3600,,,,0,0,,3.0972,,,,,,,,,10.2320/matertrans1989.30.947
73.5,13.5,0,0,9,0,0,0,1,0,0,0,0,0,0,0,0,3,0,0,0,0,0,0,0,0,0,876.9337,3600,,,,0,0,,1904.19,,,,,,,,,10.2320/matertrans1989.30.947
73.5,13.5,0,0,9,0,0,0,0,0,1,0,0,0,0,0,0,0,0,3,0,0,0,0,0,0,0,726.5332,3600,,,,0,0,,157.2306,,,,,,,,,10.2320/matertrans1989.30.947
73.5,13.5,0,0,9,0,0,0,0,0,1,0,0,0,0,0,0,0,0,3,0,0,0,0,0,0,0,774.7421,3600,,,,0,0,,40.7952,,,,,,,,,10.2320/matertrans1989.30.947
73.5,13.5,0,0,9,0,0,0,0,0,1,0,0,0,0,0,0,0,0,3,0,0,0,0,0,0,0,825.4074,3600,,,,0,0,,34.8831,,,,,,,,,10.2320/matertrans1989.30.947
73.5,13.5,0,0,9,0,0,0,0,0,1,0,0,0,0,0,0,0,0,3,0,0,0,0,0,0,0,875.8231,3600,,,,0,0,,1654.7079,,,,,,,,,10.2320/matertrans1989.30.947
73.5,13.5,0,0,9,0,0,0,0,0,1,0,0,0,0,0,0,0,0,0,3,0,0,0,0,0,0,728.1021,3600,,,,0,0,,63.7681,,,,,,,,,10.2320/matertrans1989.30.947
73.5,13.5,0,0,9,0,0,0,0,0,1,0,0,0,0,0,0,0,0,0,3,0,0,0,0,0,0,778.2989,3600,,,,0,0,,18.0468,,,,,147.7136,,,,10.2320/matertrans1989.30.947
73.5,13.5,0,0,9,0,0,0,0,0,1,0,0,0,0,0,0,0,0,0,3,0,0,0,0,0,0,825.2564,3600,,,,0,0,,2442.3697,,,,,,,,,10.2320/matertrans1989.30.947
73.5,13.5,0,0,9,0,0,0,0,0,1,0,0,3,0,0,0,0,0,0,0,0,0,0,0,0,0,725.6702,3600,,,,0,0,,20.5089,,,,,,,,,10.2320/matertrans1989.30.947
73.5,13.5,0,0,9,0,0,0,0,0,1,0,0,3,0,0,0,0,0,0,0,0,0,0,0,0,0,777.7195,3600,,,,0,0,,4.5968,,,,,,,,,10.2320/matertrans1989.30.947
73.5,13.5,0,0,9,0,0,0,0,0,1,0,0,3,0,0,0,0,0,0,0,0,0,0,0,0,0,829.0876,3600,,,,0,0,,20.6433,,,,,,,,,10.2320/matertrans1989.30.947
73.5,13.5,0,0,9,0,0,0,0,0,1,0,0,3,0,0,0,0,0,0,0,0,0,0,0,0,0,880.0489,3600,,,,0,0,,35.4874,,,,,,,,,10.2320/matertrans1989.30.947
73.5,13.5,0,0,9,0,0,0,0,0,1,0,0,0,0,0,0,3,0,0,0,0,0,0,0,0,0,727.3253,3600,,,,0,0,,10.1969,,,,,,,,,10.2320/matertrans1989.30.947
73.5,13.5,0,0,9,0,0,0,0,0,1,0,0,0,0,0,0,3,0,0,0,0,0,0,0,0,0,778.0524,3600,,,,0,0,,10.0846,,,,,,,,,10.2320/matertrans1989.30.947
73.5,13.5,0,0,9,0,0,0,0,0,1,0,0,0,0,0,0,3,0,0,0,0,0,0,0,0,0,828.1136,3600,,,,0,0,,2.0723,,,,,6628.4932,,,,10.2320/matertrans1989.30.947
73.5,13.5,0,0,9,0,0,0,0,0,1,0,0,0,0,0,0,3,0,0,0,0,0,0,0,0,0,876.9019,3600,,,,0,0,,2.1109,,,,,,,,,10.2320/matertrans1989.30.947
73.5,13.5,0,0,9,0,0,0,0,0,1,0,0,0,0,0,0,3,0,0,0,0,0,0,0,0,0,926.4515,3600,,,,0,0,,1296.6316,,,,,,,,,10.2320/matertrans1989.30.947
73.5,13.5,0,0,9,0,0,0,0,0,1,0,0,0,0,0,0,0,0,0,0,3,0,0,0,0,0,723.4506,3600,,,,0,0,,40.2514,,,,,,,,,10.2320/matertrans1989.30.947
73.5,13.5,0,0,9,0,0,0,0,0,1,0,0,0,0,0,0,0,0,0,0,3,0,0,0,0,0,772.6326,3600,,,,0,0,,27.8054,,,,,,,,,10.2320/matertrans1989.30.947
73.5,13.5,0,0,9,0,0,0,0,0,1,0,0,0,0,0,0,0,0,0,0,3,0,0,0,0,0,838.4811,3600,,,,0,0,,1307.8209,,,,,,,,,10.2320/matertrans1989.30.947
73.5,13.5,0,0,9,0,0,0,0,0,1,0,0,0,0,0,0,0,3,0,0,0,0,0,0,0,0,725.0891,3600,,,,0,0,,8.5281,,,,,,,,,10.2320/matertrans1989.30.947
73.5,13.5,0,0,9,0,0,0,0,0,1,0,0,0,0,0,0,0,3,0,0,0,0,0,0,0,0,774.3462,3600,,,,0,0,,8.3719,,,,,1304.1838,,,,10.2320/matertrans1989.30.947
73.5,13.5,0,0,9,0,0,0,0,0,1,0,0,0,0,0,0,0,3,0,0,0,0,0,0,0,0,816.8553,3600,,,,0,0,,1645.2587,,,,,,,,,10.2320/matertrans1989.30.947
73.5,13.5,0,0,9,0,0,0,1,0,0,0,0,0,0,0,0,3,0,0,0,0,0,0,0,0,0,771.6848,1760.2668,,,,0,0,18,,,,,,9.00E+03,,,,10.1557/PROC-232-183
73.5,13.5,0,0,9,0,0,0,1,0,0,0,0,0,0,0,0,3,0,0,0,0,0,0,0,0,0,741.972,3601.4,,,,0,0,18,,,,,,1.40E+04,,,,10.1557/PROC-232-183
73.5,13.5,0,0,9,0,0,0,1,0,0,0,0,0,0,0,0,3,0,0,0,0,0,0,0,0,0,722.5434,3555.4281,,,,0,0,18,,,,,,1.80E+04,,,,10.1557/PROC-232-183
73.5,13.5,0,0,9,0,0,0,1,0,0,0,0,0,0,0,0,3,0,0,0,0,0,0,0,0,0,721.4,15101,,,,0,0,18,,,,,,1.50E+04,,,,10.1557/PROC-232-183
73.5,13.5,0,0,9,0,0,0,1,0,0,0,0,0,0,0,0,3,0,0,0,0,0,0,0,0,0,741.4744,14936.36,,,,0,0,18,,,,,,1.10E+04,,,,10.1557/PROC-232-183
73.5,13.5,0,0,9,0,0,0,1,0,0,0,0,0,0,0,0,3,0,0,0,0,0,0,0,0,0,722.1846,54919.06,,,,0,0,18,,,,,,1.70E+04,,,,10.1557/PROC-232-183
73.5,13.5,0,0,9,0,0,0,1,0,0,0,0,0,0,0,0,3,0,0,0,0,0,0,0,0,0,742.907,54971.4,,,,0,0,18,,,,,,1.90E+04,,,,10.1557/PROC-232-183
73.5,13.5,0,0,9,0,0,0,1,0,0,0,0,0,0,0,0,3,0,0,0,0,0,0,0,0,0,722.3082,1.77E+05,,,,0,0,18,,,,,,9.00E+03,,,,10.1557/PROC-232-183
73.5,13.5,0,0,9,0,0,0,1,0,0,0,0,0,0,0,0,3,0,0,0,0,0,0,0,0,0,743.08,1.77E+05,,,,0,0,18,,,,,,1.80E+04,,,,10.1557/PROC-232-183
73.5,13.5,0,0,9,0,0,0,1,0,0,0,0,0,0,0,0,3,0,0,0,0,0,0,0,0,0,722.3813,3.54E+05,,,,0,0,18,,,,,,1.20E+04,,,,10.1557/PROC-232-183
73.5,13.5,0,0,9,0,0,0,1,0,0,0,0,0,0,0,0,3,0,0,0,0,0,0,0,0,0,702.3052,3.50E+05,,,,0,0,18,,,,,,1.20E+04,,,,10.1557/PROC-232-183
73.5,13.5,0,0,9,0,0,0,1,0,0,0,0,0,0,0,0,3,0,0,0,0,0,0,0,0,0,772.8176,1.76E+05,,,,0,0,18,,,,,,2.40E+04,,,,10.1557/PROC-232-183
73.5,13.5,0,0,9,0,0,0,1,0,0,0,0,0,0,0,0,3,0,0,0,0,0,0,0,0,0,776.58,55056,,,,0,0,18,,,,,,3.50E+04,,,,10.1557/PROC-232-183
73.5,13.5,0,0,9,0,0,0,1,0,0,0,0,0,0,0,0,3,0,0,0,0,0,0,0,0,0,803.1315,55123.8344,,,,0,0,18,,,,,,6.40E+04,,,,10.1557/PROC-232-183
73.5,13.5,0,0,9,0,0,0,1,0,0,0,0,0,0,0,0,3,0,0,0,0,0,0,0,0,0,772.0836,3584.8978,,,,0,0,18,,,,,,1.70E+04,,,,10.1557/PROC-232-183
73.5,13.5,0,0,9,0,0,0,1,0,0,0,0,0,0,0,0,3,0,0,0,0,0,0,0,0,0,801.6989,14977.6182,,,,0,0,18,,,,,,4.70E+04,,,,10.1557/PROC-232-183
73.5,13.5,0,0,9,0,0,0,1,0,0,0,0,0,0,0,0,3,0,0,0,0,0,0,0,0,0,802.1945,3547.2074,,,,0,0,18,,,,,,5.80E+04,,,,10.1557/PROC-232-183
73.5,13.5,0,0,9,0,0,0,1,0,0,0,0,0,0,0,0,3,0,0,0,0,0,0,0,0,0,802.4465,1794.6503,,,,0,0,18,,,,,,4.10E+04,,,,10.1557/PROC-232-183
73.5,13.5,0,0,9,0,0,0,1,0,0,0,0,0,0,0,0,3,0,0,0,0,0,0,0,0,0,822.2355,55503.0167,,,,0,0,18,,,,,,6.80E+04,,,,10.1557/PROC-232-183
73.5,13.5,0,0,9,0,0,0,1,0,0,0,0,0,0,0,0,3,0,0,0,0,0,0,0,0,0,822.0956,14725.3154,,,,0,0,18,,,,,,1.24E+05,,,,10.1557/PROC-232-183
73.5,13.5,0,0,9,0,0,0,1,0,0,0,0,0,0,0,0,3,0,0,0,0,0,0,0,0,0,822.2687,3529.3253,,,,0,0,18,,,,,,9.40E+04,,,,10.1557/PROC-232-183
73.5,13.5,0,0,9,0,0,0,1,0,0,0,0,0,0,0,0,3,0,0,0,0,0,0,0,0,0,820.73,1754.1372,,,,0,0,18,,,,,,8.20E+04,,,,10.1557/PROC-232-183
73.5,13.5,0,0,9,0,0,0,1,0,0,0,0,0,0,0,0,3,0,0,0,0,0,0,0,0,0,841.6343,573.0253,,,,0,0,18,,,,,,6.60E+04,,,,10.1557/PROC-232-183
73.5,13.5,0,0,9,0,0,0,1,0,0,0,0,0,0,0,0,3,0,0,0,0,0,0,0,0,0,861.8252,290.6627,,,,0,0,18,,,,,,1.03E+05,,,,10.1557/PROC-232-183
73.5,13.5,0,0,9,0,0,0,1,0,0,0,0,0,0,0,0,3,0,0,0,0,0,0,0,0,0,861.3894,572.5078,,,,0,0,18,,,,,,7.20E+04,,,,10.1557/PROC-232-183
73.5,13.5,0,0,9,0,0,0,1,0,0,0,0,0,0,0,0,3,0,0,0,0,0,0,0,0,0,840.1663,1752.5785,,,,0,0,18,,,,,,1.67E+05,,,,10.1557/PROC-232-183
73.5,13.5,0,0,9,0,0,0,1,0,0,0,0,0,0,0,0,3,0,0,0,0,0,0,0,0,0,840.0461,3514.0689,,,,0,0,18,,,,,,1.20E+05,,,,10.1557/PROC-232-183
73.5,13.5,0,0,9,0,0,0,1,0,0,0,0,0,0,0,0,3,0,0,0,0,0,0,0,0,0,840.4396,14381.6994,,,,0,0,18,,,,,,7.70E+04,,,,10.1557/PROC-232-183
73.5,13.5,0,0,9,0,0,0,1,0,0,0,0,0,0,0,0,3,0,0,0,0,0,0,0,0,0,840.532,53200.6368,,,,0,0,18,,,,,,5.00E+03,,,,10.1557/PROC-232-183
73.5,13.5,0,0,9,0,0,0,1,0,0,0,0,0,0,0,0,3,0,0,0,0,0,0,0,0,0,869.5263,53446.9837,,,,0,0,18,,,,,,2.00E+02,,,,10.1557/PROC-232-183
73.5,13.5,0,0,9,0,0,0,1,0,0,0,0,0,0,0,0,3,0,0,0,0,0,0,0,0,0,869.7505,14620.9271,,,,0,0,18,,,,,,2.00E+01,,,,10.1557/PROC-232-183
73.5,13.5,0,0,9,0,0,0,1,0,0,0,0,0,0,0,0,3,0,0,0,0,0,0,0,0,0,869.9963,3530.1865,,,,0,0,18,,,,,,6.20E+04,,,,10.1557/PROC-232-183
73.5,13.5,0,0,9,0,0,0,1,0,0,0,0,0,0,0,0,3,0,0,0,0,0,0,0,0,0,870.757,1729.4388,,,,0,0,18,,,,,,1.14E+05,,,,10.1557/PROC-232-183
73.5,13.5,0,0,9,0,0,0,1,0,0,0,0,0,0,0,0,3,0,0,0,0,0,0,0,0,0,861.267,1161.6596,,,,0,0,18,,,,,,1.25E+05,,,,10.1557/PROC-232-183
73.5,13.5,0,0,9,0,0,0,1,0,0,0,0,0,0,0,0,3,0,0,0,0,0,0,0,0,0,870.9472,575.6703,,,,0,0,18,,,,,,1.09E+05,,,,10.1557/PROC-232-183
73.5,13.5,0,0,9,0,0,0,1,0,0,0,0,0,0,0,0,3,0,0,0,0,0,0,0,0,0,900.3805,288.4304,,,,0,0,18,,,,,,3.10E+04,,,,10.1557/PROC-232-183
73.5,13.5,0,0,9,0,0,0,1,0,0,0,0,0,0,0,0,3,0,0,0,0,0,0,0,0,0,899.7502,1747.8088,,,,0,0,18,,,,,,4.00E+02,,,,10.1557/PROC-232-183
73.5,13.5,0,0,9,0,0,0,1,0,0,0,0,0,0,0,0,3,0,0,0,0,0,0,0,0,0,900.2651,3546.3265,,,,0,0,18,,,,,,2.00E+02,,,,10.1557/PROC-232-183
73.5,13.5,0,0,9,0,0,0,1,0,0,0,0,0,0,0,0,3,0,0,0,0,0,0,0,0,0,898.7479,14428.9354,,,,0,0,18,,,,,,1.00E+02,,,,10.1557/PROC-232-183
79,8,0,0,9,0,0,0,1,0,0,0,0,0,0,0,0,3,0,0,0,0,0,0,0,0,0,,,,,,0,0,18,,,,,165.8616,80.1424,,,,10.1557/PROC-232-183
77,10,0,0,9,0,0,0,1,0,0,0,0,0,0,0,0,3,0,0,0,0,0,0,0,0,0,,,,,,0,0,18,,,,,148.905,107.9627,,,,10.1557/PROC-232-183
75,12,0,0,9,0,0,0,1,0,0,0,0,0,0,0,0,3,0,0,0,0,0,0,0,0,0,,,,,,0,0,18,,,,,122.6249,135.4169,,,,10.1557/PROC-232-183
73.5,13.5,0,0,9,0,0,0,1,0,0,0,0,0,0,0,0,3,0,0,0,0,0,0,0,0,0,,,,,,0,0,18,,,,,118.6339,176.3876,,,,10.1557/PROC-232-183
72,15,0,0,9,0,0,0,1,0,0,0,0,0,0,0,0,3,0,0,0,0,0,0,0,0,0,,,,,,0,0,18,,,,,124.5106,144.0667,,,,10.1557/PROC-232-183
71,16,0,0,9,0,0,0,1,0,0,0,0,0,0,0,0,3,0,0,0,0,0,0,0,0,0,,,,,,0,0,18,,,,,125.4451,120.327,,,,10.1557/PROC-232-183
70,17,0,0,9,0,0,0,1,0,0,0,0,0,0,0,0,3,0,0,0,0,0,0,0,0,0,,,,,,0,0,18,,,,,125.6473,105.176,,,,10.1557/PROC-232-183
74.5,13.5,0,0,9,0,0,0,0,0,0,0,0,0,0,0,0,3,0,0,0,0,0,0,0,0,0,762.6699,3600,,,,0,0,18,,,,,,1.46E+04,,,,10.1557/PROC-232-183
74.5,13.5,0,0,9,0,0,0,0,0,0,0,0,0,0,0,0,3,0,0,0,0,0,0,0,0,0,772.8386,3600,,,,0,0,18,,,,,,1.20E+04,,,,10.1557/PROC-232-183
74.5,13.5,0,0,9,0,0,0,0,0,0,0,0,0,0,0,0,3,0,0,0,0,0,0,0,0,0,783.1467,3600,,,,0,0,18,,,,,,1.15E+04,,,,10.1557/PROC-232-183
74.5,13.5,0,0,9,0,0,0,0,0,0,0,0,0,0,0,0,3,0,0,0,0,0,0,0,0,0,793.1727,3600,,,,0,0,18,,,,,,1.06E+04,,,,10.1557/PROC-232-183
74.5,13.5,0,0,9,0,0,0,0,0,0,0,0,0,0,0,0,3,0,0,0,0,0,0,0,0,0,802.7764,3600,,,,0,0,18,,,,,,8.25E+03,,,,10.1557/PROC-232-183
74.5,13.5,0,0,9,0,0,0,0,0,0,0,0,0,0,0,0,3,0,0,0,0,0,0,0,0,0,812.9449,3600,,,,0,0,18,,,,,,5.89E+03,,,,10.1557/PROC-232-183
73.5,13.5,0,0,9,0,0,0,1,0,0,0,0,0,0,0,0,3,0,0,0,0,0,0,0,0,0,773.2551,3600,,,,0,0,18,,,,,,1.99E+04,,,,10.1557/PROC-232-183
73.5,13.5,0,0,9,0,0,0,1,0,0,0,0,0,0,0,0,3,0,0,0,0,0,0,0,0,0,793.5632,3600,,,,0,0,18,,,,,,4.81E+04,,,,10.1557/PROC-232-183
73.5,13.5,0,0,9,0,0,0,1,0,0,0,0,0,0,0,0,3,0,0,0,0,0,0,0,0,0,803.5706,3600,,,,0,0,18,,,,,,68294,,,,10.1557/PROC-232-183
73.5,13.5,0,0,9,0,0,0,1,0,0,0,0,0,0,0,0,3,0,0,0,0,0,0,0,0,0,813.4451,3600,,,,0,0,18,,,,,,79036,,,,10.1557/PROC-232-183
73.5,13.5,0,0,9,0,0,0,1,0,0,0,0,0,0,0,0,3,0,0,0,0,0,0,0,0,0,823.1846,3600,,,,0,0,18,,,,,,82767,,,,10.1557/PROC-232-183
73.5,13.5,0,0,9,0,0,0,1,0,0,0,0,0,0,0,0,3,0,0,0,0,0,0,0,0,0,834.8835,3600,,,,0,0,18,,,,,,106322,,,,10.1557/PROC-232-183
73.5,13.5,0,0,9,0,0,0,1,0,0,0,0,0,0,0,0,3,0,0,0,0,0,0,0,0,0,844.0633,3600,,,,0,0,18,,,,,,104260,,,,10.1557/PROC-232-183
73.5,13.5,0,0,9,0,0,0,1,0,0,0,0,0,0,0,0,3,0,0,0,0,0,0,0,0,0,854.3617,3600,,,,0,0,18,,,,,,114700,,,,10.1557/PROC-232-183
73.5,13.5,0,0,9,0,0,0,1,0,0,0,0,0,0,0,0,3,0,0,0,0,0,0,0,0,0,863.7548,3600,,,,0,0,18,,,,,,30962,,,,10.1557/PROC-232-183
73.5,13.5,0,0,9,0,0,0,1,0,0,0,0,0,0,0,0,3,0,0,0,0,0,0,0,0,0,873.0998,3600,,,,0,0,18,,,,,,1776,,,,10.1557/PROC-232-183
73,13.5,0,0,9,0,0,0,1.5,0,0,0,0,0,0,0,0,3,0,0,0,0,0,0,0,0,0,793.1485,3600,,,,0,0,18,,,,,,38043,,,,10.1557/PROC-232-183
73,13.5,0,0,9,0,0,0,1.5,0,0,0,0,0,0,0,0,3,0,0,0,0,0,0,0,0,0,803.0201,3600,,,,0,0,18,,,,,,52137,,,,10.1557/PROC-232-183
73,13.5,0,0,9,0,0,0,1.5,0,0,0,0,0,0,0,0,3,0,0,0,0,0,0,0,0,0,812.9037,3600,,,,0,0,18,,,,,,52517,,,,10.1557/PROC-232-183
73,13.5,0,0,9,0,0,0,1.5,0,0,0,0,0,0,0,0,3,0,0,0,0,0,0,0,0,0,823.3189,3600,,,,0,0,18,,,,,,90692,,,,10.1557/PROC-232-183
73,13.5,0,0,9,0,0,0,1.5,0,0,0,0,0,0,0,0,3,0,0,0,0,0,0,0,0,0,835.5878,3600,,,,0,0,18,,,,,,108157,,,,10.1557/PROC-232-183
73,13.5,0,0,9,0,0,0,1.5,0,0,0,0,0,0,0,0,3,0,0,0,0,0,0,0,0,0,842.5392,3600,,,,0,0,18,,,,,,71334,,,,10.1557/PROC-232-183
74,13.5,0,0,9,0,0,0,0.5,0,0,0,0,0,0,0,0,3,0,0,0,0,0,0,0,0,0,793.3072,3600,,,,0,0,18,,,,,,18235,,,,10.1557/PROC-232-183
74,13.5,0,0,9,0,0,0,0.5,0,0,0,0,0,0,0,0,3,0,0,0,0,0,0,0,0,0,802.8996,3600,,,,0,0,18,,,,,,28670,,,,10.1557/PROC-232-183
74,13.5,0,0,9,0,0,0,0.5,0,0,0,0,0,0,0,0,3,0,0,0,0,0,0,0,0,0,813.3249,3600,,,,0,0,18,,,,,,55263,,,,10.1557/PROC-232-183
74,13.5,0,0,9,0,0,0,0.5,0,0,0,0,0,0,0,0,3,0,0,0,0,0,0,0,0,0,823.4868,3600,,,,0,0,18,,,,,,60217,,,,10.1557/PROC-232-183
74,13.5,0,0,9,0,0,0,0.5,0,0,0,0,0,0,0,0,3,0,0,0,0,0,0,0,0,0,833.7988,3600,,,,0,0,18,,,,,,55419,,,,10.1557/PROC-232-183
74,13.5,0,0,9,0,0,0,0.5,0,0,0,0,0,0,0,0,3,0,0,0,0,0,0,0,0,0,853.1485,3600,,,,0,0,18,,,,,,49472,,,,10.1557/PROC-232-183
73.5,13.5,0,0,9,0,0,0,1,0,0,0,0,0,0,0,0,3,0,0,0,0,0,0,0,0,0,823,3600,,,,1,0,18,0.35,,750,,,25245,,1.24,,10.1109/20.42291
73.5,13.5,0,0,9,0,0,0,1,0,0,0,0,0,0,0,0,3,0,0,0,0,0,0,0,0,0,823,3600,,,,0,1,18,1.6,,246.85,,,34417.5398,,1.24,,10.1109/20.42291
73.5,13.5,0,0,9,0,0,0,1,0,0,0,0,0,0,0,0,3,0,0,0,0,0,0,0,0,0,823,3600,,,,0,0,18,0.53,,246.85,,,83823.6955,,1.24,,10.1109/20.42291
73.5,13.5,0,0,9,0,0,0,1,0,0,0,0,0,0,0,0,3,0,0,0,0,0,0,0,0,0,673,3594.109,,,,0,0,,,,,,,5.85E+04,,,,10.1109/TJMJ.1990.4564397
73.5,13.5,0,0,9,0,0,0,1,0,0,0,0,0,0,0,0,3,0,0,0,0,0,0,0,0,0,673,14670.672,,,,0,0,,,,,,,3.65E+04,,,,10.1109/TJMJ.1990.4564397
73.5,13.5,0,0,9,0,0,0,1,0,0,0,0,0,0,0,0,3,0,0,0,0,0,0,0,0,0,673,44226.2551,,,,0,0,,,,,,,4.23E+04,,,,10.1109/TJMJ.1990.4564397
73.5,13.5,0,0,9,0,0,0,1,0,0,0,0,0,0,0,0,3,0,0,0,0,0,0,0,0,0,573,3542.8949,,,,0,0,,,,,,,6.67E+04,,,,10.1109/TJMJ.1990.4564397
73.5,13.5,0,0,9,0,0,0,1,0,0,0,0,0,0,0,0,3,0,0,0,0,0,0,0,0,0,573,14430.1002,,,,0,0,,,,,,,6.98E+04,,,,10.1109/TJMJ.1990.4564397
73.5,13.5,0,0,9,0,0,0,1,0,0,0,0,0,0,0,0,3,0,0,0,0,0,0,0,0,0,573,43180.0222,,,,0,0,,,,,,,5.59E+04,,,,10.1109/TJMJ.1990.4564397
73.5,13.5,0,0,9,0,0,0,1,0,0,0,0,0,0,0,0,3,0,0,0,0,0,0,0,0,0,373,3551.0574,,,,0,0,,,,,,,8.64E+04,,,,10.1109/TJMJ.1990.4564397
73.5,13.5,0,0,9,0,0,0,1,0,0,0,0,0,0,0,0,3,0,0,0,0,0,0,0,0,0,373,14381.194,,,,0,0,,,,,,,8.44E+04,,,,10.1109/TJMJ.1990.4564397
73.5,13.5,0,0,9,0,0,0,1,0,0,0,0,0,0,0,0,3,0,0,0,0,0,0,0,0,0,373,36607.7656,,,,0,0,,,,,,,8.47E+04,,,,10.1109/TJMJ.1990.4564397
73.5,13.5,0,0,9,0,0,0,1,0,0,0,0,0,0,0,0,3,0,0,0,0,0,0,0,0,0,373,99079.8071,,,,0,0,,,,,,,8.55E+04,,,,10.1109/TJMJ.1990.4564397
73.5,13.5,0,0,9,0,0,0,1,0,0,0,0,0,0,0,0,3,0,0,0,0,0,0,0,0,0,373,4.80E+05,,,,0,0,,,,,,,8.53E+04,,,,10.1109/TJMJ.1990.4564397
73.5,13.5,0,0,9,0,0,0,1,0,0,0,0,0,0,0,0,3,0,0,0,0,0,0,0,0,0,373,9.51E+05,,,,0,0,,,,,,,8.64E+04,,,,10.1109/TJMJ.1990.4564397
73.5,13.5,0,0,9,0,0,0,1,0,0,0,0,0,0,0,0,3,0,0,0,0,0,0,0,0,0,823,3600,,,,1,0,7.2758,,,522.8373,,,,,,,10.1109/TJMJ.1990.4564397
73.5,13.5,0,0,9,0,0,0,1,0,0,0,0,0,0,0,0,3,0,0,0,0,0,0,0,0,0,823,3600,,,,1,0,10.9969,,,596.9675,,,,,,,10.1109/TJMJ.1990.4564397
73.5,13.5,0,0,9,0,0,0,1,0,0,0,0,0,0,0,0,3,0,0,0,0,0,0,0,0,0,823,3600,,,,1,0,13.3961,,,656.1743,,,,,,,10.1109/TJMJ.1990.4564397
73.5,13.5,0,0,9,0,0,0,1,0,0,0,0,0,0,0,0,3,0,0,0,0,0,0,0,0,0,823,3600,,,,1,0,17.1677,,,807.2429,,,,,,,10.1109/TJMJ.1990.4564397
73.5,13.5,0,0,9,0,0,0,1,0,0,0,0,0,0,0,0,3,0,0,0,0,0,0,0,0,0,823,3600,,,,1,0,18.1493,,,937.6053,,,,,,,10.1109/TJMJ.1990.4564397
73.5,13.5,0,0,9,0,0,0,1,0,0,0,0,0,0,0,0,3,0,0,0,0,0,0,0,0,0,823,3600,,,,1,0,22.7013,,,1031.8383,,,,,,,10.1109/TJMJ.1990.4564397
73.5,13.5,0,0,9,0,0,0,1,0,0,0,0,0,0,0,0,3,0,0,0,0,0,0,0,0,0,823,3600,,,,0,0,7.3592,,,264.7526,,,,,,,10.1109/TJMJ.1990.4564397
73.5,13.5,0,0,9,0,0,0,1,0,0,0,0,0,0,0,0,3,0,0,0,0,0,0,0,0,0,823,3600,,,,0,0,10.9317,,,277.94,,,,,,,10.1109/TJMJ.1990.4564397
73.5,13.5,0,0,9,0,0,0,1,0,0,0,0,0,0,0,0,3,0,0,0,0,0,0,0,0,0,823,3600,,,,0,0,13.4517,,,283.5699,,,,,,,10.1109/TJMJ.1990.4564397
73.5,13.5,0,0,9,0,0,0,1,0,0,0,0,0,0,0,0,3,0,0,0,0,0,0,0,0,0,823,3600,,,,0,0,17.051,,,332.9359,,,,,,,10.1109/TJMJ.1990.4564397
73.5,13.5,0,0,9,0,0,0,1,0,0,0,0,0,0,0,0,3,0,0,0,0,0,0,0,0,0,823,3600,,,,0,0,18.1052,,,372.5629,,,,,,,10.1109/TJMJ.1990.4564397
73.5,13.5,0,0,9,0,0,0,1,0,0,0,0,0,0,0,0,3,0,0,0,0,0,0,0,0,0,823,3600,,,,0,0,22.6332,,,419.669,,,,,,,10.1109/TJMJ.1990.4564397
73.5,13.5,0,0,9,0,0,0,1,0,0,0,0,0,0,0,0,3,0,0,0,0,0,0,0,0,0,823,3600,,,,0,1,7.229,,,182.333,,,,,,,10.1109/TJMJ.1990.4564397
73.5,13.5,0,0,9,0,0,0,1,0,0,0,0,0,0,0,0,3,0,0,0,0,0,0,0,0,0,823,3600,,,,0,1,11.023,,,204.3477,,,,,,,10.1109/TJMJ.1990.4564397
73.5,13.5,0,0,9,0,0,0,1,0,0,0,0,0,0,0,0,3,0,0,0,0,0,0,0,0,0,823,3600,,,,0,1,13.4466,,,224.6179,,,,,,,10.1109/TJMJ.1990.4564397
73.5,13.5,0,0,9,0,0,0,1,0,0,0,0,0,0,0,0,3,0,0,0,0,0,0,0,0,0,823,3600,,,,0,1,17.0734,,,301.895,,,,,,,10.1109/TJMJ.1990.4564397
73.5,13.5,0,0,9,0,0,0,1,0,0,0,0,0,0,0,0,3,0,0,0,0,0,0,0,0,0,823,3600,,,,0,1,18.1277,,,339.4058,,,,,,,10.1109/TJMJ.1990.4564397
73.5,13.5,0,0,9,0,0,0,1,0,0,0,0,0,0,0,0,3,0,0,0,0,0,0,0,0,0,823,3600,,,,0,1,22.7095,,,480.4297,,,,,,,10.1109/TJMJ.1990.4564397
73.5,15.5,0,0,7,0,0,0,1,0,0,0,0,0,0,0,0,3,0,0,0,0,0,0,0,0,0,823,3600,,,,0,1,22,0.75,,338.91768,,,,,1.18,,10.1016/j.pnsc.2017.09.002
73.5,15.5,0,0,7,0,0,0,1,0,0,0,0,0,0,0,0,3,0,0,0,0,0,0,0,0,0,823,3600,,,,0,1,18,0.72,,331.87032,,,,,1.18,,10.1016/j.pnsc.2017.09.002
73.5,15.5,0,0,7,0,0,0,1,0,0,0,0,0,0,0,0,3,0,0,0,0,0,0,0,0,0,823,3600,,,,0,1,14,0.65,,161.36568,,,,,1.18,,10.1016/j.pnsc.2017.09.002
85,2,0,0,8,4,0,0,1,0,0,0,0,0,0,0,0,0,0,0,0,0,0,0,0,0,0,698,116.1290323,,,,0,0,20,6.263154122,,,,16.61505376,,,,,10.1063/1.4868188
85,2,0,0,8,4,0,0,1,0,0,0,0,0,0,0,0,0,0,0,0,0,0,0,0,0,0,698,300,,,,0,0,20,6.260430108,,,,16.07641577,,,,,10.1063/1.4868188
85,2,0,0,8,4,0,0,1,0,0,0,0,0,0,0,0,0,0,0,0,0,0,0,0,0,0,698,600,,,,0,0,20,6.033763441,,,,16.33433692,,,,,10.1063/1.4868188
85,2,0,0,8,4,0,0,1,0,0,0,0,0,0,0,0,0,0,0,0,0,0,0,0,0,0,698,1200,,,,0,0,20,6.247096774,,,,16.40544803,,,,,10.1063/1.4868188
85,2,0,0,8,4,0,0,1,0,0,0,0,0,0,0,0,0,0,0,0,0,0,0,0,0,0,698,1800,,,,0,0,20,6.593763441,,,,16.83197133,,,,,10.1063/1.4868188
85,2,0,0,8,4,0,0,1,0,0,0,0,0,0,0,0,0,0,0,0,0,0,0,0,0,0,698,3000,,,,0,0,20,8.84265233,,,,16.79641577,,,,,10.1063/1.4868188
85,2,0,0,8,4,0,0,1,0,0,0,0,0,0,0,0,0,0,0,0,0,0,0,0,0,0,374.4516129,300,,,,0,0,20,7.596917563,,,,,,,,,10.1063/1.4868188
85,2,0,0,8,4,0,0,1,0,0,0,0,0,0,0,0,0,0,0,0,0,0,0,0,0,0,378.9677419,300,,,,0,0,20,10.170681,,,,,,,,,10.1063/1.4868188
85,2,0,0,8,4,0,0,1,0,0,0,0,0,0,0,0,0,0,0,0,0,0,0,0,0,0,383.483871,300,,,,0,0,20,9.677777778,,,,,,,,,10.1063/1.4868188
85,2,0,0,8,4,0,0,1,0,0,0,0,0,0,0,0,0,0,0,0,0,0,0,0,0,0,392.4354839,300,,,,0,0,20,8.7809319,,,,,,,,,10.1063/1.4868188
85,2,0,0,8,4,0,0,1,0,0,0,0,0,0,0,0,0,0,0,0,0,0,0,0,0,0,412.6774194,300,,,,0,0,20,7.118494624,,,,,,,,,10.1063/1.4868188
84,4,0,0,8,4,0,0,0,0,0,0,0,0,0,0,0,0,0,0,0,0,0,0,0,0,0,623,1800,,701,808,0,0,22.5,55.30511164,,,,,,,,,10.1063/1.3535290
84,4,0,0,8,4,0,0,0,0,0,0,0,0,0,0,0,0,0,0,0,0,0,0,0,0,0,642.8137803,1800,,701,808,0,0,22.5,172.9585844,,,,,,,,,10.1063/1.3535290
84,4,0,0,8,4,0,0,0,0,0,0,0,0,0,0,0,0,0,0,0,0,0,0,0,0,0,662.8882682,1800,,701,808,0,0,22.5,618.0118245,,,,,,,,,10.1063/1.3535290
84,4,0,0,8,4,0,0,0,0,0,0,0,0,0,0,0,0,0,0,0,0,0,0,0,0,0,682.9627561,1800,,701,808,0,0,22.5,573.9082182,,,,,,,,,10.1063/1.3535290
84,4,0,0,8,4,0,0,0,0,0,0,0,0,0,0,0,0,0,0,0,0,0,0,0,0,0,703.0372439,1800,,701,808,0,0,22.5,548.9715515,,,,,,,,,10.1063/1.3535290
84,4,0,0,8,4,0,0,0,0,0,0,0,0,0,0,0,0,0,0,0,0,0,0,0,0,0,722.8510242,1800,,701,808,0,0,22.5,494.9185844,,,,53.09553001,,,1.81617,,10.1063/1.3535290
84,4,0,0,8,4,0,0,0,0,0,0,0,0,0,0,0,0,0,0,0,0,0,0,0,0,0,742.9255121,1800,,701,808,0,0,22.5,599.9776163,,,,,,,,,10.1063/1.3535290
84,4,0,0,8,4,0,0,0,0,0,0,0,0,0,0,0,0,0,0,0,0,0,0,0,0,0,763.2607076,1800,,701,808,0,0,22.5,627.2311995,,,,,,,,,10.1063/1.3535290
83.5,4,0,0,8,4,0,0,0.5,0,0,0,0,0,0,0,0,0,0,0,0,0,0,0,0,0,0,723,1800,,675,810,0,0,22.5,4.50396255,,,,22.81966794,,,1.8097712,,10.1063/1.3535290
83.25,4,0,0,8,4,0,0,0.75,0,0,0,0,0,0,0,0,0,0,0,0,0,0,0,0,0,0,623,1800,,673,810,0,0,22.5,57.81730946,,,,,,,,,10.1063/1.3535290
83.25,4,0,0,8,4,0,0,0.75,0,0,0,0,0,0,0,0,0,0,0,0,0,0,0,0,0,0,643.0744879,1800,,673,810,0,0,22.5,65.08858394,,,,,,,,,10.1063/1.3535290
83.25,4,0,0,8,4,0,0,0.75,0,0,0,0,0,0,0,0,0,0,0,0,0,0,0,0,0,0,662.6275605,1800,,673,810,0,0,22.5,56.13014207,,,,,,,,,10.1063/1.3535290
83.25,4,0,0,8,4,0,0,0.75,0,0,0,0,0,0,0,0,0,0,0,0,0,0,0,0,0,0,682.9627561,1800,,673,810,0,0,22.5,21.75808048,,,,,,,,,10.1063/1.3535290
83.25,4,0,0,8,4,0,0,0.75,0,0,0,0,0,0,0,0,0,0,0,0,0,0,0,0,0,0,703.0372439,1800,,673,810,0,0,22.5,4.082559058,,,,,,,,,10.1063/1.3535290
83.25,4,0,0,8,4,0,0,0.75,0,0,0,0,0,0,0,0,0,0,0,0,0,0,0,0,0,0,723.1117318,1800,,673,810,0,0,22.5,4.595993663,,,,17.09604087,,,1.812788589,,10.1063/1.3535290
83.25,4,0,0,8,4,0,0,0.75,0,0,0,0,0,0,0,0,0,0,0,0,0,0,0,0,0,0,742.9255121,1800,,673,810,0,0,22.5,30.58655373,,,,,,,,,10.1063/1.3535290
83.25,4,0,0,8,4,0,0,0.75,0,0,0,0,0,0,0,0,0,0,0,0,0,0,0,0,0,0,763.2607076,1800,,673,810,0,0,22.5,114.2556837,,,,,,,,,10.1063/1.3535290
83,4,0,0,8,4,0,0,1,0,0,0,0,0,0,0,0,0,0,0,0,0,0,0,0,0,0,723,1800,,673,808,0,0,22.5,2.32280671,,,,16.54482759,,,1.820885122,,10.1063/1.3535290
82.75,4,0,0,8,4,0,0,1.25,0,0,0,0,0,0,0,0,0,0,0,0,0,0,0,0,0,0,622.7392924,1800,,671,810,0,0,22.5,38.19386152,,,,,,,,,10.1063/1.3535290
82.75,4,0,0,8,4,0,0,1.25,0,0,0,0,0,0,0,0,0,0,0,0,0,0,0,0,0,0,642.8137803,1800,,671,810,0,0,22.5,44.95035428,,,,,,,,,10.1063/1.3535290
82.75,4,0,0,8,4,0,0,1.25,0,0,0,0,0,0,0,0,0,0,0,0,0,0,0,0,0,0,662.8882682,1800,,671,810,0,0,22.5,37.07932613,,,,,,,,,10.1063/1.3535290
82.75,4,0,0,8,4,0,0,1.25,0,0,0,0,0,0,0,0,0,0,0,0,0,0,0,0,0,0,683.2234637,1800,,671,810,0,0,22.5,26.77026887,,,,,,,,,10.1063/1.3535290
82.75,4,0,0,8,4,0,0,1.25,0,0,0,0,0,0,0,0,0,0,0,0,0,0,0,0,0,0,703.0372439,1800,,671,810,0,0,22.5,13.74876426,,,,,,,,,10.1063/1.3535290
82.75,4,0,0,8,4,0,0,1.25,0,0,0,0,0,0,0,0,0,0,0,0,0,0,0,0,0,0,723.1117318,1800,,671,810,0,0,22.5,2.065915434,,,,15.99463602,,,1.8318121,,10.1063/1.3535290
82.75,4,0,0,8,4,0,0,1.25,0,0,0,0,0,0,0,0,0,0,0,0,0,0,0,0,0,0,742.9255121,1800,,671,810,0,0,22.5,30.58655373,,,,,,,,,10.1063/1.3535290
82.75,4,0,0,8,4,0,0,1.25,0,0,0,0,0,0,0,0,0,0,0,0,0,0,0,0,0,0,762.7392924,1800,,671,810,0,0,22.5,72.19729069,,,,,,,,,10.1063/1.3535290
82.5,4,0,0,8,4,0,0,1.5,0,0,0,0,0,0,0,0,0,0,0,0,0,0,0,0,0,0,623,1800,,666,808,0,0,22.5,44.95035428,,,,,,,,,10.1063/1.3535290
82.5,4,0,0,8,4,0,0,1.5,0,0,0,0,0,0,0,0,0,0,0,0,0,0,0,0,0,0,643.0744879,1800,,666,808,0,0,22.5,45.62091454,,,,,,,,,10.1063/1.3535290
82.5,4,0,0,8,4,0,0,1.5,0,0,0,0,0,0,0,0,0,0,0,0,0,0,0,0,0,0,662.8882682,1800,,666,808,0,0,22.5,44.28965026,,,,,,,,,10.1063/1.3535290
82.5,4,0,0,8,4,0,0,1.5,0,0,0,0,0,0,0,0,0,0,0,0,0,0,0,0,0,0,682.9627561,1800,,666,808,0,0,22.5,31.04283774,,,,,,,,,10.1063/1.3535290
82.5,4,0,0,8,4,0,0,1.5,0,0,0,0,0,0,0,0,0,0,0,0,0,0,0,0,0,0,703.0372439,1800,,666,808,0,0,22.5,25.98908543,,,,,,,,,10.1063/1.3535290
82.5,4,0,0,8,4,0,0,1.5,0,0,0,0,0,0,0,0,0,0,0,0,0,0,0,0,0,0,723.1117318,1800,,666,808,0,0,22.5,3.318182905,,,,16.06309068,,,1.81448211,,10.1063/1.3535290
82.5,4,0,0,8,4,0,0,1.5,0,0,0,0,0,0,0,0,0,0,0,0,0,0,0,0,0,0,742.9255121,1800,,666,808,0,0,22.5,29.25754907,,,,,,,,,10.1063/1.3535290
82.5,4,0,0,8,4,0,0,1.5,0,0,0,0,0,0,0,0,0,0,0,0,0,0,0,0,0,0,763,1800,,666,808,0,0,22.5,83.72006985,,,,,,,,,10.1063/1.3535290
85,2,0,0,8,4,0,0,1,0,0,0,0,0,0,0,0,0,0,0,0,0,0,0,0,0,0,653,7200,,,,0,0,18.5,5.8,1001,,,,27000,2.3,1.85,,10.1109/TMAG.2011.2175210
