Repository: yuhaowang2018/Machine_learning_approach_to_Iron_based_soft_magnetic_nanocrystalline_materials_design

# Machine learning approach to Fe-based soft magnetic nanocrystalline materials design

## Regression Analysis and Optimization
In this notebook, the flollowing tasks are performed:
* exploratory-data-analysis (EDA), feature engineering. 
* Hypothesis testing for linear regression.
* Distribution transformation.
* Feature selection using LASSO.
* Regression model using linear regression.
* Optimizing magnetic property based on regression models by changing material processing conditions.

File: softmagnetic_property.csv (part 2 of 6)
Fe,Si,C,Al,B,P,Ga,Ge,Cu,Ag,Au,Zn,Ti,V,Cr,Mn,Zr,Nb,Mo,Hf,Ta,W,Ce,Pr,Nd,Gd,U,Annealing temperature,Annealing time,Primary Crystallization Onset,Primary Crystallization Peak ,Secondary Crystallization, Longitudinal Annealing field, Transverse Annealing field,Ribbon thickness,Coercivity,Curie Temperature,core loss ,electrical resistivity,Grain Diameter,Permeability,Magnetostriction,Magnetic Saturation,BCC Lattice Parameter,Reference DOI
85,1,0,0,9,4,0,0,1,0,0,0,0,0,0,0,0,0,0,0,0,0,0,0,0,0,0,653,7200,,,,0,0,18.5,7.6,,,,,24000,,1.84,,10.1109/TMAG.2011.2175210
73.5,13.5,0,0,9,0,0,0,1,0,0,0,0,0,0,0,0,3,0,0,0,0,0,0,0,0,0,653,7200,,,,0,0,18.5,0.5,844,,,,150000,2.1,1.23,,10.1109/TMAG.2011.2175210
84.3,4,0,0,8,3,0,0,0.7,0,0,0,0,0,0,0,0,0,0,0,0,0,0,0,0,0,0,697.2049641,600,,,,0,0,20,114.3310457,,,,,,,,,10.1063/1.3058624
84.3,4,0,0,8,3,0,0,0.7,0,0,0,0,0,0,0,0,0,0,0,0,0,0,0,0,0,0,722.4097839,600,,,,0,0,20,9.766168401,,,,,,,,,10.1063/1.3058624
84.3,4,0,0,8,3,0,0,0.7,0,0,0,0,0,0,0,0,0,0,0,0,0,0,0,0,0,0,747.7656728,600,,,,0,0,20,10.63843937,,,,17,16000,3,1.94,,10.1063/1.3058624
84.3,4,0,0,8,3,0,0,0.7,0,0,0,0,0,0,0,0,0,0,0,0,0,0,0,0,0,0,772.5590484,600,,,,0,0,20,131.2040728,,,,,,,,,10.1063/1.3058624
84.3,4,0,0,8,3,0,0,0.7,0,0,0,0,0,0,0,0,0,0,0,0,0,0,0,0,0,0,797.6045496,600,,,,0,0,20,1115.224953,,,,,,,,,10.1063/1.3058624
83.3,4,0,0,12,0,0,0,0.7,0,0,0,0,0,0,0,0,0,0,0,0,0,0,0,0,0,0,722.6900093,600,,,,0,0,20,94.5578241,,,,,,,,,10.1063/1.3058624
83.3,4,0,0,12,0,0,0,0.7,0,0,0,0,0,0,0,0,0,0,0,0,0,0,0,0,0,0,747.8600265,600,,,,0,0,20,697.7215986,,,,,,,,,10.1063/1.3058624
83.3,4,0,0,12,0,0,0,0.7,0,0,0,0,0,0,0,0,0,0,0,0,0,0,0,0,0,0,772.5868905,600,,,,0,0,20,1856.981535,,,,,,,,,10.1063/1.3058624
83.3,4,0,0,8,4,0,0,0.7,0,0,0,0,0,0,0,0,0,0,0,0,0,0,0,0,0,0,697.6104789,600,,,,0,0,20,29.71725196,,,,,,,,,10.1063/1.3058624
83.3,4,0,0,8,4,0,0,0.7,0,0,0,0,0,0,0,0,0,0,0,0,0,0,0,0,0,0,722.6559801,600,,,,0,0,20,7.987737938,,,,,,,,,10.1063/1.3058624
83.3,4,0,0,8,4,0,0,0.7,0,0,0,0,0,0,0,0,0,0,0,0,0,0,0,0,0,0,747.7824296,600,,,,0,0,20,6.557639363,,,,10,25000,2,1.88,,10.1063/1.3058624
83.3,4,0,0,8,4,0,0,0.7,0,0,0,0,0,0,0,0,0,0,0,0,0,0,0,0,0,0,772.8189079,600,,,,0,0,20,72.32856115,,,,,,,,,10.1063/1.3058624
83.3,4,0,0,8,4,0,0,0.7,0,0,0,0,0,0,0,0,0,0,0,0,0,0,0,0,0,0,797.8476522,600,,,,0,0,20,997.3678874,,,,,,,,,10.1063/1.3058624
73.5,13.5,0,0,9,0,0,0,1,0,0,0,0,0,0,0,0,3,0,0,0,0,0,0,0,0,0,772.8571429,1800,,,,0,0,24,1.72351632,,,,,18202.30491,,1.148653632,,10.1016/j.jallcom.2006.08.321
73.5,13.5,0,0,9,0,0,0,1,0,0,0,0,0,0,0,0,3,0,0,0,0,0,0,0,0,0,792.9323308,1800,,,,0,0,24,0.832452139,,,,,396617.2459,,1.158461345,,10.1016/j.jallcom.2006.08.321
73.5,13.5,0,0,9,0,0,0,1,0,0,0,0,0,0,0,0,3,0,0,0,0,0,0,0,0,0,812.7819549,1800,,,,0,0,24,0.583099187,,,,,500747.9393,,1.179037306,,10.1016/j.jallcom.2006.08.321
73.5,13.5,0,0,9,0,0,0,1,0,0,0,0,0,0,0,0,3,0,0,0,0,0,0,0,0,0,822.9323308,1800,,,,0,0,24,0.565374583,,,,,443167.72,,1.208341728,,10.1016/j.jallcom.2006.08.321
73.5,13.5,0,0,9,0,0,0,1,0,0,0,0,0,0,0,0,3,0,0,0,0,0,0,0,0,0,832.8571429,1800,,,,0,0,24,2.151525222,,,,,188341.3643,,1.218270857,,10.1016/j.jallcom.2006.08.321
73.5,13.5,0,0,9,0,0,0,1,0,0,0,0,0,0,0,0,3,0,0,0,0,0,0,0,0,0,852.9323308,1800,,,,0,0,24,7.249765854,,,,,55788.10563,,1.198652732,,10.1016/j.jallcom.2006.08.321
73.5,13.5,0,0,9,0,0,0,1,0,0,0,0,0,0,0,0,3,0,0,0,0,0,0,0,0,0,813,1800,,,,0,0,20,1.196052632,,296.874236,,12.5,86518.51852,,1.25,,10.1016/j.jallcom.2006.12.133
73.5,13.5,0,0,9,0,0,0,1,0,0,0,0,1,0,0,0,2,0,0,0,0,0,0,0,0,0,833,1800,,,,0,0,20,0.9,,274.8184685,,12.00961538,94814.81481,,1.239583333,,10.1016/j.jallcom.2006.12.133
73.5,13.5,0,0,9,0,0,0,1,0,0,0,0,1.5,0,0,0,1.5,0,0,0,0,0,0,0,0,0,833,1800,,,,0,0,20,0.788157895,,234.9885091,,11,135111.1111,,1.260416667,,10.1016/j.jallcom.2006.12.133
73.5,13.5,0,0,9,0,0,0,1,0,0,0,0,2,0,0,0,1,0,0,0,0,0,0,0,0,0,833,1800,,,,0,0,20,0.544736842,,197.6095301,,9.009615385,125629.6296,,1.288194444,,10.1016/j.jallcom.2006.12.133
83.7,0,0,0,14.8,0,0,0,1.5,0,0,0,0,0,0,0,0,0,0,0,0,0,0,0,0,0,0,583.3639179,3600,,579,728,0,0,21,14.58721172,,,,,,,1.672865854,,10.1143/JJAP.46.L477
83.7,0,0,0,14.8,0,0,0,1.5,0,0,0,0,0,0,0,0,0,0,0,0,0,0,0,0,0,0,603.8691444,3600,,579,728,0,0,21,9.946963657,,,,,,,1.761585366,,10.1143/JJAP.46.L477
83.7,0,0,0,14.8,0,0,0,1.5,0,0,0,0,0,0,0,0,0,0,0,0,0,0,0,0,0,0,623.8555943,3600,,579,728,0,0,21,9.33204674,,,,,,,1.755182927,,10.1143/JJAP.46.L477
83.7,0,0,0,14.8,0,0,0,1.5,0,0,0,0,0,0,0,0,0,0,0,0,0,0,0,0,0,0,643.5729772,3600,,579,728,0,0,21,7.584162352,,,,,,,1.771646341,,10.1143/JJAP.46.L477
83.7,0,0,0,14.8,0,0,0,1.5,0,0,0,0,0,0,0,0,0,0,0,0,0,0,0,0,0,0,664.00271,3600,,579,728,0,0,21,6.465819201,,,,,,,1.824695122,,10.1143/JJAP.46.L477
83.7,0,0,0,14.8,0,0,0,1.5,0,0,0,0,0,0,0,0,0,0,0,0,0,0,0,0,0,0,683.5826558,3600,,579,728,0,0,21,10.94613928,,,,,,,1.776219512,,10.1143/JJAP.46.L477
82.7,2,0,0,14,0,0,0,1.3,0,0,0,0,0,0,0,0,0,0,0,0,0,0,0,0,0,0,664.00271,3600,,,,0,0,21,6.5,,,,,,,1.85,,10.1143/JJAP.46.L477
80.6,5,0,0,13,0,0,0,1.4,0,0,0,0,0,0,0,0,0,0,0,0,0,0,0,0,0,0,664.00271,3600,,,,0,0,21,5.7,,,,,,,1.8,,10.1143/JJAP.46.L477
86,1,0,0,8,4,0,0,1,0,0,0,0,0,0,0,0,0,0,0,0,0,0,0,0,0,0,732.8121086,600,,,,0,0,20,2.8,1006,,0.67,19,24000,2.4,1.85,,10.1063/1.3535169
85,2,0,0,8,4,0,0,1,0,0,0,0,0,0,0,0,0,0,0,0,0,0,0,0,0,0,622.7912317,600,,,,0,0,20,4.900077389,,,0.796689,,,,1.50150543,,10.1063/1.3535169
85,2,0,0,8,4,0,0,1,0,0,0,0,0,0,0,0,0,0,0,0,0,0,0,0,0,0,647.8434238,600,,,,0,0,20,5.588768374,,,0.768874,,,,1.51045182,,10.1063/1.3535169
85,2,0,0,8,4,0,0,1,0,0,0,0,0,0,0,0,0,0,0,0,0,0,0,0,0,0,672.8956159,600,,,,0,0,20,5.754646638,,,0.75894,,,,1.552425734,,10.1063/1.3535169
85,2,0,0,8,4,0,0,1,0,0,0,0,0,0,0,0,0,0,0,0,0,0,0,0,0,0,687.7181628,600,,,,0,0,20,7.268445988,,,0.75894,,,,1.577604336,,10.1063/1.3535169
85,2,0,0,8,4,0,0,1,0,0,0,0,0,0,0,0,0,0,0,0,0,0,0,0,0,0,692.7286013,600,,,,0,0,20,8.708326152,,,,,,,1.544714715,,10.1063/1.3535169
85,2,0,0,8,4,0,0,1,0,0,0,0,0,0,0,0,0,0,0,0,0,0,0,0,0,0,702.9582463,600,,,,0,0,20,13.85487204,,,0.750993,,,,1.476188926,,10.1063/1.3535169
85,2,0,0,8,4,0,0,1,0,0,0,0,0,0,0,0,0,0,0,0,0,0,0,0,0,0,712.7703549,600,,,,0,0,20,12.19852839,,,0.74106,,,,1.713156231,,10.1063/1.3535169
85,2,0,0,8,4,0,0,1,0,0,0,0,0,0,0,0,0,0,0,0,0,0,0,0,0,0,717.7807933,600,,,,0,0,20,9.935487392,,,,,,,1.757330831,,10.1063/1.3535169
85,2,0,0,8,4,0,0,1,0,0,0,0,0,0,0,0,0,0,0,0,0,0,0,0,0,0,722.7912317,600,,,,0,0,20,8.969656959,,,0.729139,,,,1.782239375,,10.1063/1.3535169
85,2,0,0,8,4,0,0,1,0,0,0,0,0,0,0,0,0,0,0,0,0,0,0,0,0,0,727.8016701,600,,,,0,0,20,6.939410889,,,,,,,1.812652506,,10.1063/1.3535169
85,2,0,0,8,4,0,0,1,0,0,0,0,0,0,0,0,0,0,0,0,0,0,0,0,0,0,732.8121086,600,,,,0,0,20,5.950625667,1001,892.6634,0.736,16,27000,2.3,1.812790408,,10.1063/1.3535169
85,2,0,0,8,4,0,0,1,0,0,0,0,0,0,0,0,0,0,0,0,0,0,0,0,0,0,737.822547,600,,,,0,0,20,7.409957583,,,,,,,1.815680604,,10.1063/1.3535169
85,2,0,0,8,4,0,0,1,0,0,0,0,0,0,0,0,0,0,0,0,0,0,0,0,0,0,742.8329854,600,,,,0,0,20,12.2454648,,,0.707285,,,,1.796552451,,10.1063/1.3535169
85,2,0,0,8,4,0,0,1,0,0,0,0,0,0,0,0,0,0,0,0,0,0,0,0,0,0,747.8434238,600,,,,0,0,20,18.02415486,,,0.699338,,,,1.584763747,,10.1063/1.3535169
85,2,0,0,8,4,0,0,1,0,0,0,0,0,0,0,0,0,0,0,0,0,0,0,0,0,0,752.6450939,600,,,,0,0,20,94.8011537,,,0.67351,,,,1.422510582,,10.1063/1.3535169
85,2,0,0,8,4,0,0,1,0,0,0,0,0,0,0,0,0,0,0,0,0,0,0,0,0,0,772.0662439,600,,,,0,0,20,4056.309302,,,,,,,,,10.1063/1.3535169
86,2,0,0,8,4,0,0,0,0,0,0,0,0,0,0,0,0,0,0,0,0,0,0,0,0,0,622.801379,600,,,,0,0,20,42.78254194,,,,,,,,,10.1063/1.3535169
86,2,0,0,8,4,0,0,0,0,0,0,0,0,0,0,0,0,0,0,0,0,0,0,0,0,0,672.5784909,600,,,,0,0,20,138.1080639,,,,,,,,,10.1063/1.3535169
86,2,0,0,8,4,0,0,0,0,0,0,0,0,0,0,0,0,0,0,0,0,0,0,0,0,0,687.6056331,600,,,,0,0,20,254.9565237,,,,,,,,,10.1063/1.3535169
86,2,0,0,8,4,0,0,0,0,0,0,0,0,0,0,0,0,0,0,0,0,0,0,0,0,0,692.677986,600,,,,0,0,20,368.6692779,,,,,,,,,10.1063/1.3535169
86,2,0,0,8,4,0,0,0,0,0,0,0,0,0,0,0,0,0,0,0,0,0,0,0,0,0,702.6177403,600,,,,0,0,20,594.9775048,,,,,,,,,10.1063/1.3535169
86,2,0,0,8,4,0,0,0,0,0,0,0,0,0,0,0,0,0,0,0,0,0,0,0,0,0,712.5859821,600,,,,0,0,20,615.8911289,,,,,,,,,10.1063/1.3535169
86,2,0,0,8,4,0,0,0,0,0,0,0,0,0,0,0,0,0,0,0,0,0,0,0,0,0,722.5502672,600,,,,0,0,20,678.0996021,,,,,,,,,10.1063/1.3535169
86,2,0,0,8,4,0,0,0,0,0,0,0,0,0,0,0,0,0,0,0,0,0,0,0,0,0,732.5113871,600,,,,0,0,20,784.3536845,,,,,,,,,10.1063/1.3535169
86,2,0,0,8,4,0,0,0,0,0,0,0,0,0,0,0,0,0,0,0,0,0,0,0,0,0,742.4218626,600,,,,0,0,20,1997.988396,,,,,,,,,10.1063/1.3535169
86,2,0,0,8,4,0,0,0,0,0,0,0,0,0,0,0,0,0,0,0,0,0,0,0,0,0,752.5673597,600,,,,0,0,20,4126.457462,,,,,,,,,10.1063/1.3535169
86,2,0,0,8,4,0,0,0,0,0,0,0,0,0,0,0,0,0,0,0,0,0,0,0,0,0,772.5014692,600,,,,0,0,20,4588.342839,,,,,,,,,10.1063/1.3535169
85,2,0,0,12,0,0,0,1,0,0,0,0,0,0,0,0,0,0,0,0,0,0,0,0,0,0,622.8085009,600,,,,0,0,20,38.28701743,,,,,,,,,10.1063/1.3535169
85,2,0,0,12,0,0,0,1,0,0,0,0,0,0,0,0,0,0,0,0,0,0,0,0,0,0,672.6156829,600,,,,0,0,20,77.34448248,,,,,,,,,10.1063/1.3535169
85,2,0,0,12,0,0,0,1,0,0,0,0,0,0,0,0,0,0,0,0,0,0,0,0,0,0,687.6776431,600,,,,0,0,20,82.97713079,,,,,,,,,10.1063/1.3535169
85,2,0,0,12,0,0,0,1,0,0,0,0,0,0,0,0,0,0,0,0,0,0,0,0,0,0,692.7515787,600,,,,0,0,20,117.0616868,,,,,,,,,10.1063/1.3535169
85,2,0,0,12,0,0,0,1,0,0,0,0,0,0,0,0,0,0,0,0,0,0,0,0,0,0,702.6850024,600,,,,0,0,20,208.514469,,,,,,,,,10.1063/1.3535169
85,2,0,0,12,0,0,0,1,0,0,0,0,0,0,0,0,0,0,0,0,0,0,0,0,0,0,712.6413744,600,,,,0,0,20,259.7155863,,,,,,,,,10.1063/1.3535169
85,2,0,0,12,0,0,0,1,0,0,0,0,0,0,0,0,0,0,0,0,0,0,0,0,0,0,722.5890418,600,,,,0,0,20,370.5009579,,,,,,,,,10.1063/1.3535169
85,2,0,0,12,0,0,0,1,0,0,0,0,0,0,0,0,0,0,0,0,0,0,0,0,0,0,732.2399648,600,,,,0,0,20,1706.243547,,,,,,,,,10.1063/1.3535169
85,2,0,0,12,0,0,0,1,0,0,0,0,0,0,0,0,0,0,0,0,0,0,0,0,0,0,742.3822966,600,,,,0,0,20,3702.152834,,,,,,,,,10.1063/1.3535169
85,2,0,0,12,0,0,0,1,0,0,0,0,0,0,0,0,0,0,0,0,0,0,0,0,0,0,772.0575394,600,,,,0,0,20,4645.800619,,,,,,,,,10.1063/1.3535169
86,2,0,0,12,0,0,0,0,0,0,0,0,0,0,0,0,0,0,0,0,0,0,0,0,0,0,622.7388648,600,,,,0,0,20,113.3672386,,,,,,,,,10.1063/1.3535169
86,2,0,0,12,0,0,0,0,0,0,0,0,0,0,0,0,0,0,0,0,0,0,0,0,0,0,672.5547513,600,,,,0,0,20,199.9566565,,,,,,,,,10.1063/1.3535169
86,2,0,0,12,0,0,0,0,0,0,0,0,0,0,0,0,0,0,0,0,0,0,0,0,0,0,687.5700238,600,,,,0,0,20,444.1619721,,,,,,,,,10.1063/1.3535169
86,2,0,0,12,0,0,0,0,0,0,0,0,0,0,0,0,0,0,0,0,0,0,0,0,0,0,692.4287206,600,,,,0,0,20,567.7585136,,,,,,,,,10.1063/1.3535169
86,2,0,0,12,0,0,0,0,0,0,0,0,0,0,0,0,0,0,0,0,0,0,0,0,0,0,712.570947,600,,,,0,0,20,778.5585418,,,,,,,,,10.1063/1.3535169
86,2,0,0,12,0,0,0,0,0,0,0,0,0,0,0,0,0,0,0,0,0,0,0,0,0,0,722.5399801,600,,,,0,0,20,796.0446884,,,,,,,,,10.1063/1.3535169
86,2,0,0,12,0,0,0,0,0,0,0,0,0,0,0,0,0,0,0,0,0,0,0,0,0,0,732.7242518,600,,,,0,0,20,898.2923589,,,,,,,,,10.1063/1.3535169
86,2,0,0,12,0,0,0,0,0,0,0,0,0,0,0,0,0,0,0,0,0,0,0,0,0,0,742.4210712,600,,,,0,0,20,2022.787164,,,,,,,,,10.1063/1.3535169
86,2,0,0,12,0,0,0,0,0,0,0,0,0,0,0,0,0,0,0,0,0,0,0,0,0,0,752.3355033,600,,,,0,0,20,4844.456621,,,,,,,,,10.1063/1.3535169
86,2,0,0,12,0,0,0,0,0,0,0,0,0,0,0,0,0,0,0,0,0,0,0,0,0,0,772.4840602,600,,,,0,0,20,6018.868693,,,,,,,,,10.1063/1.3535169
73.5,15.5,0,0,7,0,0,0,1,0,0,0,0,0,0,0,0,3,0,0,0,0,0,0,0,0,0,813.15,1800,,824,999,0,0,20,1.591549431,,,,,,,1.01,,10.1016/S0921-4526(02)01741-6
73.5,15.5,0,0,6,1,0,0,1,0,0,0,0,0,0,0,0,3,0,0,0,0,0,0,0,0,0,813.15,1800,,824,963,0,0,20,3.183098862,,,,,,,0.93,,10.1016/S0921-4526(02)01741-6
73.5,15.5,0,0,5,2,0,0,1,0,0,0,0,0,0,0,0,3,0,0,0,0,0,0,0,0,0,813.15,1800,,823,924,0,0,20,3.023943919,,,,,,,0.78,,10.1016/S0921-4526(02)01741-6
73.5,15.5,0,0,4,3,0,0,1,0,0,0,0,0,0,0,0,3,0,0,0,0,0,0,0,0,0,813.15,1800,,823,916,0,0,20,2.785211504,,,,,,,0.67,,10.1016/S0921-4526(02)01741-6
73.5,15.5,0,0,3,4,0,0,1,0,0,0,0,0,0,0,0,3,0,0,0,0,0,0,0,0,0,813.15,1800,,830,895,0,0,20,6.366197724,,,,,,,0.69,,10.1016/S0921-4526(02)01741-6
75,13,0,0,9,0,0,0,1,0,0,0,0,0,0,0,0,0,2,0,0,0,0,0,0,0,0,298,,,,,0,0,25,,680,,,,,,,,10.1016/S0304-8853(01)00349-3
75.8,13,0,0,9,0,0,0,1,0,0,0,0,0,0,0,1.2,0,0,0,0,0,0,0,0,0,0,298,,,710,830,0,0,25,,665,,,,,,,,10.1016/S0304-8853(01)00349-3
75.3,13,0,0,9,0,0,0,1,0,0,0,0,0,0,0,1.7,0,0,0,0,0,0,0,0,0,0,423.7668161,3600,,725,845,0,0,25,4.873548629,,,2.008416858,,,,,,10.1016/S0304-8853(01)00349-3
75.3,13,0,0,9,0,0,0,1,0,0,0,0,0,0,0,1.7,0,0,0,0,0,0,0,0,0,0,449.3273543,3600,,725,845,0,0,25,4.873548629,,,1.978152072,,,,,,10.1016/S0304-8853(01)00349-3
75.3,13,0,0,9,0,0,0,1,0,0,0,0,0,0,0,1.7,0,0,0,0,0,0,0,0,0,0,499.103139,3600,,725,845,0,0,25,5.570014857,,,2.008767731,,,,,,10.1016/S0304-8853(01)00349-3
75.3,13,0,0,9,0,0,0,1,0,0,0,0,0,0,0,1.7,0,0,0,0,0,0,0,0,0,0,524.6636771,3600,,725,845,0,0,25,4.026914194,,,1.967892454,,,,,,10.1016/S0304-8853(01)00349-3
75.3,13,0,0,9,0,0,0,1,0,0,0,0,0,0,0,1.7,0,0,0,0,0,0,0,0,0,0,550.2242152,3600,,725,845,0,0,25,5.570014857,,,1.987452911,,,,,,10.1016/S0304-8853(01)00349-3
75.3,13,0,0,9,0,0,0,1,0,0,0,0,0,0,0,1.7,0,0,0,0,0,0,0,0,0,0,598.6547085,3600,,725,845,0,0,25,7.13824024,,,2.01806585,,,,,,10.1016/S0304-8853(01)00349-3
75.3,13,0,0,9,0,0,0,1,0,0,0,0,0,0,0,1.7,0,0,0,0,0,0,0,0,0,0,624.2152466,3600,,725,845,0,0,25,3.950800344,,,2.008245502,,,,,,10.1016/S0304-8853(01)00349-3
75.3,13,0,0,9,0,0,0,1,0,0,0,0,0,0,0,1.7,0,0,0,0,0,0,0,0,0,0,648.4304933,3600,,725,845,0,0,25,4.7814323,,,1.973064422,,,,,,10.1016/S0304-8853(01)00349-3
75.3,13,0,0,9,0,0,0,1,0,0,0,0,0,0,0,1.7,0,0,0,0,0,0,0,0,0,0,673.9910314,3600,,725,845,0,0,25,3.950800344,,,1.982104147,,,,,,10.1016/S0304-8853(01)00349-3
75.3,13,0,0,9,0,0,0,1,0,0,0,0,0,0,0,1.7,0,0,0,0,0,0,0,0,0,0,699.5515695,3600,,725,845,0,0,25,4.7814323,,,1.988506888,,,,,,10.1016/S0304-8853(01)00349-3
75.3,13,0,0,9,0,0,0,1,0,0,0,0,0,0,0,1.7,0,0,0,0,0,0,0,0,0,0,747.9820628,3600,,725,845,0,0,25,3.950800344,,,1.984383457,,,,,,10.1016/S0304-8853(01)00349-3
75.3,13,0,0,9,0,0,0,1,0,0,0,0,0,0,0,1.7,0,0,0,0,0,0,0,0,0,0,772.1973094,3600,,725,845,0,0,25,4.7814323,,,1.899295535,,,,,,10.1016/S0304-8853(01)00349-3
75.3,13,0,0,9,0,0,0,1,0,0,0,0,0,0,0,1.7,0,0,0,0,0,0,0,0,0,0,799.103139,3600,,725,845,0,0,25,3.950800344,,,1.828857217,,,,,,10.1016/S0304-8853(01)00349-3
75.3,13,0,0,9,0,0,0,1,0,0,0,0,0,0,0,1.7,0,0,0,0,0,0,0,0,0,0,823.3183857,3600,,725,845,0,0,25,3.142227094,,,1.823681168,,,,,,10.1016/S0304-8853(01)00349-3
75.3,13,0,0,9,0,0,0,1,0,0,0,0,0,0,0,1.7,0,0,0,0,0,0,0,0,0,0,847.5336323,3600,,725,845,0,0,25,14.18840908,,,1.808505256,,,,,,10.1016/S0304-8853(01)00349-3
75.3,13,0,0,9,0,0,0,1,0,0,0,0,0,0,0,1.7,0,0,0,0,0,0,0,0,0,0,873.0941704,3600,,725,845,0,0,25,7.003318332,,,1.789118875,,,,,,10.1016/S0304-8853(01)00349-3
75.3,13,0,0,9,0,0,0,1,0,0,0,0,0,0,0,1.7,0,0,0,0,0,0,0,0,0,0,922.8699552,3600,,725,845,0,0,25,1550.98549,,,1.788153296,,,,,,10.1016/S0304-8853(01)00349-3
73.5,13.5,0,0,9,0,0,0,1,0,0,0,0,0,0,0,0,3,0,0,0,0,0,0,0,0,0,565,3600,,769,905,0,0,20,0.996128909,,,,,,2,1.247222601,,10.1063/1.352574
73.5,13.5,0,0.1,9,0,0,0,1,0,0,0,0,0,0,0,0,3,0,0,0,0,0,0,0,0,0,565,3600,,773,917,0,0,20,0.860179103,,,,,,,1.116364133,,10.1063/1.352574
73.5,13.5,0,0.5,9,0,0,0,1,0,0,0,0,0,0,0,0,3,0,0,0,0,0,0,0,0,0,565,3600,,756,913,0,0,20,0.773290115,,,,,,,1.109703835,,10.1063/1.352574
73.5,13.5,0,1,9,0,0,0,1,0,0,0,0,0,0,0,0,3,0,0,0,0,0,0,0,0,0,565,3600,,760,916,0,0,20,0.737777957,,,,,,5,1.076620718,,10.1063/1.352574
73,11,0,0,9,0,4,0,0,0,0,0,0,0,0,0,0,3,0,0,0,0,0,0,0,0,0,722.4215247,3600,,785,965,0,0,25,4.511745962,,,,,,,,,10.1016/0921-5093(94)90259-3
73,11,0,0,9,0,4,0,0,0,0,0,0,0,0,0,0,3,0,0,0,0,0,0,0,0,0,747.9820628,3600,,785,965,0,0,25,2.148175488,,,,,,,,,10.1016/0921-5093(94)90259-3
73,11,0,0,9,0,4,0,0,0,0,0,0,0,0,0,0,3,0,0,0,0,0,0,0,0,0,773.5426009,3600,,785,965,0,0,25,1.034032554,,,,,,,,,10.1016/0921-5093(94)90259-3
73,11,0,0,9,0,4,0,0,0,0,0,0,0,0,0,0,3,0,0,0,0,0,0,0,0,0,797.7578475,3600,,785,965,0,0,25,1.045378462,,,,,,,,,10.1016/0921-5093(94)90259-3
73,11,0,0,9,0,4,0,0,0,0,0,0,0,0,0,0,3,0,0,0,0,0,0,0,0,0,823.3183857,3600,,785,965,0,0,25,1.450285962,,,,,,,,,10.1016/0921-5093(94)90259-3
73,11,0,0,9,0,4,0,0,0,0,0,0,0,0,0,0,3,0,0,0,0,0,0,0,0,0,848.206278,3600,,785,965,0,0,25,1.765069051,,,,,,,,,10.1016/0921-5093(94)90259-3
73,11,0,0,9,0,4,0,0,0,0,0,0,0,0,0,0,3,0,0,0,0,0,0,0,0,0,873.0941704,3600,,785,965,0,0,25,27.01443091,,,,,,,,,10.1016/0921-5093(94)90259-3
73.5,13.5,0,0,9,0,0,0,0.5,0,0,0.5,0,0,0,0,0,3,0,0,0,0,0,0,0,0,0,803,1800,,,,0,0,25,0.06,,,,,,,,,https://doi.org/10.1016/j.jmmm.2006.01.057
73.5,13.5,0,0,9,0,0,0,0.5,0.5,0,0,0,0,0,0,0,3,0,0,0,0,0,0,0,0,0,828,1800,,,,0,0,25,0.046,,,,,,,,,https://doi.org/10.1016/j.jmmm.2006.01.057
73.5,13.5,0,0,9,0,0,0,0,0,1,0,0,0,0,0,0,3,0,0,0,0,0,0,0,0,0,803,5400,,,,0,0,25,0.022,,,,,,,,,https://doi.org/10.1016/j.jmmm.2006.01.057
72.5,13.5,0,0,9,0,0,0,1,0,0,0,0,2,0,0,0,1,1,0,0,0,0,0,0,0,0,813,1800,,,,0,0,,1.13,,,,,,,0.82,,https://doi.org/10.1016/j.jmmm.2010.05.008
72.5,13.5,0,0,9,0,0,0,1,0,0,0,0,2,0,0,0,0,1,0,0,1,0,0,0,0,0,813,1800,,,,0,0,,0.78,,,,,,,0.96,,https://doi.org/10.1016/j.jmmm.2010.05.008
72.5,13.5,0,0,9,0,0,0,1,0,0,0,0,2,0,0,0,0,2,0,0,0,0,0,0,0,0,813,1800,,,,0,0,,1.06,,,,,,,0.87,,https://doi.org/10.1016/j.jmmm.2010.05.008
72.5,13.5,0,0,9,0,0,0,1,0,0,0,0,2,0,0,0,2,0,0,0,0,0,0,0,0,0,813,1800,,,,0,0,,0.56,,,,,,,1.04,,https://doi.org/10.1016/j.jmmm.2010.05.008
81,4,0,0,11,2,0,0,1,0,0,0,0,1,0,0,0,0,0,0,0,0,0,0,0,0,0,698,60,,696,817,0,0,22.5,7.079107512,,,,,,,1.629798903,,https://doi.org/10.1016/j.jallcom.2014.10.202
81,4,0,0,11,2,0,0,1,0,0,0,0,1,0,0,0,0,0,0,0,0,0,0,0,0,0,698,180,,696,817,0,0,22.5,5.043141569,,,,,,,1.689579525,,https://doi.org/10.1016/j.jallcom.2014.10.202
81,4,0,0,11,2,0,0,1,0,0,0,0,1,0,0,0,0,0,0,0,0,0,0,0,0,0,698,300,,696,817,0,0,22.5,5.626602338,,,,,,,1.689579525,,https://doi.org/10.1016/j.jallcom.2014.10.202
81,4,0,0,11,2,0,0,1,0,0,0,0,1,0,0,0,0,0,0,0,0,0,0,0,0,0,698,600,,696,817,0,0,22.5,8.055993413,,,,,,,1.719195612,,https://doi.org/10.1016/j.jallcom.2014.10.202
81,4,0,0,11,2,0,0,1,0,0,0,0,1,0,0,0,0,0,0,0,0,0,0,0,0,0,698,900,,696,817,0,0,22.5,10.17720202,,,,,,,1.739488117,,https://doi.org/10.1016/j.jallcom.2014.10.202
81,0,0,0,10,8,0,0,1,0,0,0,0,0,0,0,0,0,0,0,0,0,0,0,0,0,0,743,300,,713,781,0,0,20.5,9.166301543,,,,,,,1.672173913,,https://www.nature.com/articles/s41598-018-19665-8
81,2,0,0,10,6,0,0,1,0,0,0,0,0,0,0,0,0,0,0,0,0,0,0,0,0,0,743,300,,685,801,0,0,20.5,11.7767818,,,,,,,1.685434783,,https://www.nature.com/articles/s41598-018-19665-8
81,4,0,0,10,4,0,0,1,0,0,0,0,0,0,0,0,0,0,0,0,0,0,0,0,0,0,743,300,,691,808,0,0,20.5,12.51996008,,,,,,,1.718695652,,https://www.nature.com/articles/s41598-018-19665-8
81,6,0,0,10,2,0,0,1,0,0,0,0,0,0,0,0,0,0,0,0,0,0,0,0,0,0,743,300,,693,809,0,0,20.5,20.31344324,,,,,,,1.745652174,,https://www.nature.com/articles/s41598-018-19665-8
81,8,0,0,10,0,0,0,1,0,0,0,0,0,0,0,0,0,0,0,0,0,0,0,0,0,0,743,300,,690,801,0,0,20.5,36.94831374,,,,,,,1.754347826,,https://www.nature.com/articles/s41598-018-19665-8
73.5,13.5,0,0,9,0,0,0,1,0,0,0,0,0,0,0,0,2,1,0,0,0,0,0,0,0,0,847,3600,,813,918,0,0,20.5,3.456790123,,,,,,,1.20414586,,https://doi.org/10.1002/pssa.201700074
73.5,13.5,0,0,9,0,0,0,1,0,0,0,0,0,0,0,0,2,1,0,0,0,0,0,0,0,0,847,2700,,813,918,0,0,20.5,3.312757202,,,,,,,1.210019161,,https://doi.org/10.1002/pssa.201700074
73.5,13.5,0,0,9,0,0,0,1,0,0,0,0,0,0,0,0,2,1,0,0,0,0,0,0,0,0,847,1800,,813,918,0,0,20.5,2.628600823,,,,,,,1.230748458,,https://doi.org/10.1002/pssa.201700074
73.5,13.5,0,0,9,0,0,0,1,0,0,0,0,0,0,0,0,2,1,0,0,0,0,0,0,0,0,847,900,,813,918,0,0,20.5,2.556584362,,,,,,,1.251592919,,https://doi.org/10.1002/pssa.201700074
73.5,13.5,0,0,9,0,0,0,1,0,0,0,0,0,0,0,0,1,2,0,0,0,0,0,0,0,0,838,3600,,806,896,0,0,20.5,33.45164609,,,,,,,,,https://doi.org/10.1002/pssa.201700074
73.5,13.5,0,0,9,0,0,0,1,0,0,0,0,0,0,0,0,1,2,0,0,0,0,0,0,0,0,838,2700,,806,896,0,0,20.5,7.309670782,,,,,,,,,https://doi.org/10.1002/pssa.201700074
73.5,13.5,0,0,9,0,0,0,1,0,0,0,0,0,0,0,0,1,2,0,0,0,0,0,0,0,0,838,1800,,806,896,0,0,20.5,4.140946502,,,,,,,,,https://doi.org/10.1002/pssa.201700074
73.5,13.5,0,0,9,0,0,0,1,0,0,0,0,0,0,0,0,1,2,0,0,0,0,0,0,0,0,838,900,,806,896,0,0,20.5,2.520576132,,,,,,,1.28,,https://doi.org/10.1002/pssa.201700074
73.5,13.5,0,0,9,0,0,0,1,0,0,0,0,0,0,0,0,0,3,0,0,0,0,0,0,0,0,811,3600,,779,851,0,0,20.5,176.3033175,,,,,,,,,https://doi.org/10.1002/pssa.201700074
73.5,13.5,0,0,9,0,0,0,1,0,0,0,0,0,0,0,0,0,3,0,0,0,0,0,0,0,0,811,2700,,779,851,0,0,20.5,150.2369668,,,,,,,,,https://doi.org/10.1002/pssa.201700074
73.5,13.5,0,0,9,0,0,0,1,0,0,0,0,0,0,0,0,0,3,0,0,0,0,0,0,0,0,811,1800,,779,851,0,0,20.5,80.09478673,,,,,,,,,https://doi.org/10.1002/pssa.201700074
73.5,13.5,0,0,9,0,0,0,1,0,0,0,0,0,0,0,0,0,3,0,0,0,0,0,0,0,0,811,900,,779,851,0,0,20.5,44.54976303,,,,,,,1.34,,https://doi.org/10.1002/pssa.201700074
85,2,0,0,8,4,0,0,1,0,0,0,0,0,0,0,0,0,0,0,0,0,0,0,0,0,0,652.3741007,600,,659,1311,0,0,19.5,21.75252117,,,,,,,,,https://doi.org/10.1016/j.jnoncrysol.2017.12.003
85,2,0,0,8,4,0,0,1,0,0,0,0,0,0,0,0,0,0,0,0,0,0,0,0,0,0,668.6330935,600,,659,1328,0,0,19.5,15.58060494,,,,,,,,,https://doi.org/10.1016/j.jnoncrysol.2017.12.003
85,2,0,0,8,4,0,0,1,0,0,0,0,0,0,0,0,0,0,0,0,0,0,0,0,0,0,684.6043165,600,,659,1344,0,0,19.5,10.22118494,,,,,,,,,https://doi.org/10.1016/j.jnoncrysol.2017.12.003
85,2,0,0,8,4,0,0,1,0,0,0,0,0,0,0,0,0,0,0,0,0,0,0,0,0,0,700.1438849,600,,659,1359,0,0,19.5,7.853035149,,,,,,,,,https://doi.org/10.1016/j.jnoncrysol.2017.12.003
85,2,0,0,8,4,0,0,1,0,0,0,0,0,0,0,0,0,0,0,0,0,0,0,0,0,0,715.3956835,600,,659,1374,0,0,19.5,7.663703601,,,,,,,1.84,,https://doi.org/10.1016/j.jnoncrysol.2017.12.003
85,2,0,0,8,4,0,0,1,0,0,0,0,0,0,0,0,0,0,0,0,0,0,0,0,0,0,730.2158273,600,,659,1389,0,0,19.5,9.468596467,,,,,,,,,https://doi.org/10.1016/j.jnoncrysol.2017.12.003
85,2,0,0,8,4,0,0,1,0,0,0,0,0,0,0,0,0,0,0,0,0,0,0,0,0,0,745.0359712,600,,659,1404,0,0,19.5,15.66787633,,,,,,,,,https://doi.org/10.1016/j.jnoncrysol.2017.12.003
85,2,0,0,8,4,0,0,1,0,0,0,0,0,0,0,0,0,0,0,0,0,0,0,0,0,0,759.2805755,600,,659,1418,0,0,19.5,25.85551647,,,,,,,,,https://doi.org/10.1016/j.jnoncrysol.2017.12.003
84,2,0,0,8,4,0,0,1,0,0,0,0,0,0,0,0,0,1,0,0,0,0,0,0,0,0,652.3741007,600,,668,1320,0,0,19.5,18.50289045,,,,,,,,,https://doi.org/10.1016/j.jnoncrysol.2017.12.003
84,2,0,0,8,4,0,0,1,0,0,0,0,0,0,0,0,0,1,0,0,0,0,0,0,0,0,668.6330935,600,,668,1337,0,0,19.5,11.48163891,,,,,,,,,https://doi.org/10.1016/j.jnoncrysol.2017.12.003
84,2,0,0,8,4,0,0,1,0,0,0,0,0,0,0,0,0,1,0,0,0,0,0,0,0,0,684.4604317,600,,668,1352,0,0,19.5,8.190210018,,,,,,,,,https://doi.org/10.1016/j.jnoncrysol.2017.12.003
84,2,0,0,8,4,0,0,1,0,0,0,0,0,0,0,0,0,1,0,0,0,0,0,0,0,0,700.1438849,600,,668,1368,0,0,19.5,6.154364544,,,,,,,,,https://doi.org/10.1016/j.jnoncrysol.2017.12.003
84,2,0,0,8,4,0,0,1,0,0,0,0,0,0,0,0,0,1,0,0,0,0,0,0,0,0,715.3956835,600,,668,1383,0,0,19.5,6.149671105,,,,,,,1.76,,https://doi.org/10.1016/j.jnoncrysol.2017.12.003
84,2,0,0,8,4,0,0,1,0,0,0,0,0,0,0,0,0,1,0,0,0,0,0,0,0,0,730.3597122,600,,668,1398,0,0,19.5,6.145066222,,,,,,,,,https://doi.org/10.1016/j.jnoncrysol.2017.12.003
84,2,0,0,8,4,0,0,1,0,0,0,0,0,0,0,0,0,1,0,0,0,0,0,0,0,0,745.0359712,600,,668,1413,0,0,19.5,6.251332759,,,,,,,,,https://doi.org/10.1016/j.jnoncrysol.2017.12.003
84,2,0,0,8,4,0,0,1,0,0,0,0,0,0,0,0,0,1,0,0,0,0,0,0,0,0,759.4244604,600,,668,1427,0,0,19.5,10.56743674,,,,,,,,,https://doi.org/10.1016/j.jnoncrysol.2017.12.003
84,2,0,0,8,4,0,0,1,0,0,0,0,0,0,0,0,0,1,0,0,0,0,0,0,0,0,773.381295,600,,668,1441,0,0,19.5,26.55280207,,,,,,,,,https://doi.org/10.1016/j.jnoncrysol.2017.12.003
83,2,0,0,8,4,0,0,1,0,0,0,0,0,0,0,0,0,2,0,0,0,0,0,0,0,0,652.3741007,600,,678,1330,0,0,19.5,15.43789784,,,,,,,,,https://doi.org/10.1016/j.jnoncrysol.2017.12.003
83,2,0,0,8,4,0,0,1,0,0,0,0,0,0,0,0,0,2,0,0,0,0,0,0,0,0,668.6330935,600,,678,1347,0,0,19.5,8.859777761,,,,,,,,,https://doi.org/10.1016/j.jnoncrysol.2017.12.003
83,2,0,0,8,4,0,0,1,0,0,0,0,0,0,0,0,0,2,0,0,0,0,0,0,0,0,684.6043165,600,,678,1363,0,0,19.5,6.639205622,,,,,,,,,https://doi.org/10.1016/j.jnoncrysol.2017.12.003
83,2,0,0,8,4,0,0,1,0,0,0,0,0,0,0,0,0,2,0,0,0,0,0,0,0,0,700.1438849,600,,678,1378,0,0,19.5,5.415812107,,,,,,,,,https://doi.org/10.1016/j.jnoncrysol.2017.12.003
83,2,0,0,8,4,0,0,1,0,0,0,0,0,0,0,0,0,2,0,0,0,0,0,0,0,0,715.3956835,600,,678,1393,0,0,19.5,5.004914827,,,,,,,1.7,,https://doi.org/10.1016/j.jnoncrysol.2017.12.003
83,2,0,0,8,4,0,0,1,0,0,0,0,0,0,0,0,0,2,0,0,0,0,0,0,0,0,730.3597122,600,,678,1408,0,0,19.5,4.9264547,,,,,,,,,https://doi.org/10.1016/j.jnoncrysol.2017.12.003
83,2,0,0,8,4,0,0,1,0,0,0,0,0,0,0,0,0,2,0,0,0,0,0,0,0,0,745.0359712,600,,678,1423,0,0,19.5,5.032721238,,,,,,,,,https://doi.org/10.1016/j.jnoncrysol.2017.12.003
83,2,0,0,8,4,0,0,1,0,0,0,0,0,0,0,0,0,2,0,0,0,0,0,0,0,0,759.4244604,600,,678,1437,0,0,19.5,4.843655356,,,,,,,,,https://doi.org/10.1016/j.jnoncrysol.2017.12.003
83,2,0,0,8,4,0,0,1,0,0,0,0,0,0,0,0,0,2,0,0,0,0,0,0,0,0,773.5251799,600,,678,1452,0,0,19.5,7.313466804,,,,,,,,,https://doi.org/10.1016/j.jnoncrysol.2017.12.003
83,2,0,0,8,4,0,0,1,0,0,0,0,0,0,0,0,0,2,0,0,0,0,0,0,0,0,787.1942446,600,,678,1465,0,0,19.5,16.20881729,,,,,,,,,https://doi.org/10.1016/j.jnoncrysol.2017.12.003
81.7,4,0,0,13,0,0,0,1.3,0,0,0,0,0,0,0,0,0,0,0,0,0,0,0,0,0,0,638,3600,,695,799,0,0,20,138.6848386,,,,,,,1.660290237,,https://www.sciencedirect.com/science/article/pii/S0925838817321278
81.7,4,0,0,13,0,0,0,1.3,0,0,0,0,0,0,0,0,0,0,0,0,0,0,0,0,0,0,653,3600,,695,799,0,0,20,398.1071706,,,,,,,1.720448549,,https://www.sciencedirect.com/science/article/pii/S0925838817321278
81.7,4,0,0,13,0,0,0,1.3,0,0,0,0,0,0,0,0,0,0,0,0,0,0,0,0,0,0,668,3600,,695,799,0,0,20,382.4799691,,,,,,,1.730474934,,https://www.sciencedirect.com/science/article/pii/S0925838817321278
81.7,4,0,0,13,0,0,0,1.3,0,0,0,0,0,0,0,0,0,0,0,0,0,0,0,0,0,0,683,3600,,695,799,0,0,20,372.4041335,,,,,,,1.740501319,,https://www.sciencedirect.com/science/article/pii/S0925838817321278
81.7,4,0,0,13,0,0,0,1.3,0,0,0,0,0,0,0,0,0,0,0,0,0,0,0,0,0,0,698,3600,,695,799,0,0,20,372.4041335,,,,,,,1.74525066,,https://www.sciencedirect.com/science/article/pii/S0925838817321278
81.7,4,0,0,13,0,0,0,1.3,0,0,0,0,0,0,0,0,0,0,0,0,0,0,0,0,0,0,723,3600,,695,799,0,0,20,372.4041335,,,,,,,1.750527704,,https://www.sciencedirect.com/science/article/pii/S0925838817321278
81.5,4,0,0,13,0,0,0,1.5,0,0,0,0,0,0,0,0,0,0,0,0,0,0,0,0,0,0,638,3600,,672,798,0,0,20,79.16819159,,,,,,,1.670316623,,https://www.sciencedirect.com/science/article/pii/S0925838817321278
81.5,4,0,0,13,0,0,0,1.5,0,0,0,0,0,0,0,0,0,0,0,0,0,0,0,0,0,0,653,3600,,672,798,0,0,20,242.9445978,,,,,,,1.72994723,,https://www.sciencedirect.com/science/article/pii/S0925838817321278
81.5,4,0,0,13,0,0,0,1.5,0,0,0,0,0,0,0,0,0,0,0,0,0,0,0,0,0,0,668,3600,,672,798,0,0,20,218.3385565,,,,,,,1.75,,https://www.sciencedirect.com/science/article/pii/S0925838817321278
81.5,4,0,0,13,0,0,0,1.5,0,0,0,0,0,0,0,0,0,0,0,0,0,0,0,0,0,0,683,3600,,672,798,0,0,20,193.6228114,,,,,,,1.75,,https://www.sciencedirect.com/science/article/pii/S0925838817321278
81.5,4,0,0,13,0,0,0,1.5,0,0,0,0,0,0,0,0,0,0,0,0,0,0,0,0,0,0,698,3600,,672,798,0,0,20,191.0554454,,,,,,,1.750527704,,https://www.sciencedirect.com/science/article/pii/S0925838817321278
81.5,4,0,0,13,0,0,0,1.5,0,0,0,0,0,0,0,0,0,0,0,0,0,0,0,0,0,0,723,3600,,672,798,0,0,20,183.5558017,,,,,,,1.750527704,,https://www.sciencedirect.com/science/article/pii/S0925838817321278
81.3,4,0,0,13,0,0,0,1.7,0,0,0,0,0,0,0,0,0,0,0,0,0,0,0,0,0,0,638,3600,,639,795,0,0,20,8.406934837,,,,,,,1.719920844,,https://www.sciencedirect.com/science/article/pii/S0925838817321278
81.3,4,0,0,13,0,0,0,1.7,0,0,0,0,0,0,0,0,0,0,0,0,0,0,0,0,0,0,653,3600,,639,795,0,0,20,7.258879136,,,,,,,1.750527704,,https://www.sciencedirect.com/science/article/pii/S0925838817321278
81.3,4,0,0,13,0,0,0,1.7,0,0,0,0,0,0,0,0,0,0,0,0,0,0,0,0,0,0,668,3600,,639,795,0,0,20,7.162629116,,,,,,,1.770580475,,https://www.sciencedirect.com/science/article/pii/S0925838817321278
81.3,4,0,0,13,0,0,0,1.7,0,0,0,0,0,0,0,0,0,0,0,0,0,0,0,0,0,0,683,3600,,639,795,0,0,20,7.969833993,,,,,,,1.775329815,,https://www.sciencedirect.com/science/article/pii/S0925838817321278
81.3,4,0,0,13,0,0,0,1.7,0,0,0,0,0,0,0,0,0,0,0,0,0,0,0,0,0,0,698,3600,,639,795,0,0,20,16.38674719,,,,,,,1.780079156,,https://www.sciencedirect.com/science/article/pii/S0925838817321278
81.3,4,0,0,13,0,0,0,1.7,0,0,0,0,0,0,0,0,0,0,0,0,0,0,0,0,0,0,723,3600,,639,795,0,0,20,37.48979309,,,,,,,1.774802111,,https://www.sciencedirect.com/science/article/pii/S0925838817321278
81,4,0,0,13,0,0,0,2,0,0,0,0,0,0,0,0,0,0,0,0,0,0,0,0,0,0,638,3600,,630,791,0,0,20,5.558115102,,,,,,,1.709894459,,https://www.sciencedirect.com/science/article/pii/S0925838817321278
81,4,0,0,13,0,0,0,2,0,0,0,0,0,0,0,0,0,0,0,0,0,0,0,0,0,0,653,3600,,630,791,0,0,20,8.406934837,,,,,,,1.739973615,,https://www.sciencedirect.com/science/article/pii/S0925838817321278
81,4,0,0,13,0,0,0,2,0,0,0,0,0,0,0,0,0,0,0,0,0,0,0,0,0,0,668,3600,,630,791,0,0,20,10.83384477,,,,,,,1.760026385,,https://www.sciencedirect.com/science/article/pii/S0925838817321278
81,4,0,0,13,0,0,0,2,0,0,0,0,0,0,0,0,0,0,0,0,0,0,0,0,0,0,683,3600,,630,791,0,0,20,12.54731279,,,,,,,1.769525066,,https://www.sciencedirect.com/science/article/pii/S0925838817321278
81,4,0,0,13,0,0,0,2,0,0,0,0,0,0,0,0,0,0,0,0,0,0,0,0,0,0,698,3600,,630,791,0,0,20,21.98006566,,,,,,,1.770580475,,https://www.sciencedirect.com/science/article/pii/S0925838817321278
81,4,0,0,13,0,0,0,2,0,0,0,0,0,0,0,0,0,0,0,0,0,0,0,0,0,0,723,3600,,630,791,0,0,20,142.4371215,,,,,,,1.767414248,,https://www.sciencedirect.com/science/article/pii/S0925838817321278
78,13,0,0,8,0,0,0,1,0,0,0,0,0,0,0,0,0,0,0,0,0,0,0,0,0,0,833,3600,,704,802,0,0,,,,,,,,,1.55370844,,https://link.springer.com/article/10.1007%2Fs11664-016-4643-x
77,13,0,0,8,0,0,0,1,0,0,0,0,0,0,0,0,1,0,0,0,0,0,0,0,0,0,833,3600,,768,962,0,0,,,,,,,,,1.511508951,,https://link.springer.com/article/10.1007%2Fs11664-016-4643-x
76,13,0,0,8,0,0,0,1,0,0,0,0,0,0,0,0,2,0,0,0,0,0,0,0,0,0,833,3600,,751,911,0,0,,,,,,,,,1.400255754,,https://link.springer.com/article/10.1007%2Fs11664-016-4643-x
75,13,0,0,8,0,0,0,1,0,0,0,0,0,0,0,0,3,0,0,0,0,0,0,0,0,0,833,3600,,768,962,0,0,,,,,,,,,1.246803069,,https://link.springer.com/article/10.1007%2Fs11664-016-4643-x
78,13,0,0,8,0,0,0,1,0,0,0,0,0,0,0,0,0,0,0,0,0,0,0,0,0,0,633,600,,704,802,0,0,,12.88249552,,,,,6549.935149,,,,https://link.springer.com/article/10.1007%2Fs11664-016-4643-x
78,13,0,0,8,0,0,0,1,0,0,0,0,0,0,0,0,0,0,0,0,0,0,0,0,0,0,653,600,,704,802,0,0,,12.23207119,,,,,6517.509728,,,,https://link.springer.com/article/10.1007%2Fs11664-016-4643-x
78,13,0,0,8,0,0,0,1,0,0,0,0,0,0,0,0,0,0,0,0,0,0,0,0,0,0,673,600,,704,802,0,0,,13.22056452,,,,,4896.238651,,,,https://link.springer.com/article/10.1007%2Fs11664-016-4643-x
78,13,0,0,8,0,0,0,1,0,0,0,0,0,0,0,0,0,0,0,0,0,0,0,0,0,0,693,600,,704,802,0,0,,84.62525688,,,,,940.3372244,,,,https://link.springer.com/article/10.1007%2Fs11664-016-4643-x
78,13,0,0,8,0,0,0,1,0,0,0,0,0,0,0,0,0,0,0,0,0,0,0,0,0,0,724,600,,704,802,0,0,,58.88436554,,,,,1037.613489,,,,https://link.springer.com/article/10.1007%2Fs11664-016-4643-x
78,13,0,0,8,0,0,0,1,0,0,0,0,0,0,0,0,0,0,0,0,0,0,0,0,0,0,743,600,,704,802,0,0,,39.92546657,,,,,1394.293126,,,,https://link.springer.com/article/10.1007%2Fs11664-016-4643-x
78,13,0,0,8,0,0,0,1,0,0,0,0,0,0,0,0,0,0,0,0,0,0,0,0,0,0,763,600,,704,802,0,0,,41.68693835,,,,,3145.265888,,,,https://link.springer.com/article/10.1007%2Fs11664-016-4643-x
78,13,0,0,8,0,0,0,1,0,0,0,0,0,0,0,0,0,0,0,0,0,0,0,0,0,0,773,600,,704,802,0,0,,205.9444061,,,,,1718.547341,,,,https://link.springer.com/article/10.1007%2Fs11664-016-4643-x
77,13,0,0,8,0,0,0,1,0,0,0,0,0,0,0,0,1,0,0,0,0,0,0,0,0,0,673,600,,768,962,0,0,,2.310734242,,,,,7976.653696,,,,https://link.springer.com/article/10.1007%2Fs11664-016-4643-x
77,13,0,0,8,0,0,0,1,0,0,0,0,0,0,0,0,1,0,0,0,0,0,0,0,0,0,723,600,,768,962,0,0,,26.6072506,,,,,1329.442283,,,,https://link.springer.com/article/10.1007%2Fs11664-016-4643-x
77,13,0,0,8,0,0,0,1,0,0,0,0,0,0,0,0,1,0,0,0,0,0,0,0,0,0,743,600,,768,962,0,0,,22.97470798,,,,,1718.547341,,,,https://link.springer.com/article/10.1007%2Fs11664-016-4643-x
77,13,0,0,8,0,0,0,1,0,0,0,0,0,0,0,0,1,0,0,0,0,0,0,0,0,0,773,600,,768,962,0,0,,13.80384265,,,,,2399.481193,,,,https://link.springer.com/article/10.1007%2Fs11664-016-4643-x
77,13,0,0,8,0,0,0,1,0,0,0,0,0,0,0,0,1,0,0,0,0,0,0,0,0,0,793,600,,768,962,0,0,,16.12501027,,,,,2399.481193,,,,https://link.springer.com/article/10.1007%2Fs11664-016-4643-x
77,13,0,0,8,0,0,0,1,0,0,0,0,0,0,0,0,1,0,0,0,0,0,0,0,0,0,813,600,,768,962,0,0,,12.3381487,,,,,3047.989624,,,,https://link.springer.com/article/10.1007%2Fs11664-016-4643-x
77,13,0,0,8,0,0,0,1,0,0,0,0,0,0,0,0,1,0,0,0,0,0,0,0,0,0,833,600,,768,962,0,0,,19.498446,,,,,4345.006485,,,,https://link.springer.com/article/10.1007%2Fs11664-016-4643-x
77,13,0,0,8,0,0,0,1,0,0,0,0,0,0,0,0,1,0,0,0,0,0,0,0,0,0,853,600,,768,962,0,0,,303.7386092,,,,,745.7846952,,,,https://link.springer.com/article/10.1007%2Fs11664-016-4643-x
76,13,0,0,8,0,0,0,1,0,0,0,0,0,0,0,0,2,0,0,0,0,0,0,0,0,0,673,600,,751,911,0,0,,5.821032178,,,,,8722.438392,,,,https://link.springer.com/article/10.1007%2Fs11664-016-4643-x
76,13,0,0,8,0,0,0,1,0,0,0,0,0,0,0,0,2,0,0,0,0,0,0,0,0,0,723,600,,751,911,0,0,,6.401032025,,,,,6809.338521,,,,https://link.springer.com/article/10.1007%2Fs11664-016-4643-x
76,13,0,0,8,0,0,0,1,0,0,0,0,0,0,0,0,2,0,0,0,0,0,0,0,0,0,743,600,,751,911,0,0,,5.026318444,,,,,7457.846952,,,,https://link.springer.com/article/10.1007%2Fs11664-016-4643-x
76,13,0,0,8,0,0,0,1,0,0,0,0,0,0,0,0,2,0,0,0,0,0,0,0,0,0,773,600,,751,911,0,0,,3.84591782,,,,,8625.162127,,,,https://link.springer.com/article/10.1007%2Fs11664-016-4643-x
76,13,0,0,8,0,0,0,1,0,0,0,0,0,0,0,0,2,0,0,0,0,0,0,0,0,0,793,600,,751,911,0,0,,1.862087137,,,,,12483.78729,,,,https://link.springer.com/article/10.1007%2Fs11664-016-4643-x
76,13,0,0,8,0,0,0,1,0,0,0,0,0,0,0,0,2,0,0,0,0,0,0,0,0,0,813,600,,751,911,0,0,,1.650061001,,,,,15239.94812,,,,https://link.springer.com/article/10.1007%2Fs11664-016-4643-x
76,13,0,0,8,0,0,0,1,0,0,0,0,0,0,0,0,2,0,0,0,0,0,0,0,0,0,833,600,,751,911,0,0,,1.526686974,,,,,21498.05447,,,,https://link.springer.com/article/10.1007%2Fs11664-016-4643-x
76,13,0,0,8,0,0,0,1,0,0,0,0,0,0,0,0,2,0,0,0,0,0,0,0,0,0,853,600,,751,911,0,0,,1.664370463,,,,,19552.52918,,,,https://link.springer.com/article/10.1007%2Fs11664-016-4643-x
76,13,0,0,8,0,0,0,1,0,0,0,0,0,0,0,0,2,0,0,0,0,0,0,0,0,0,873,600,,751,911,0,0,,1.594042881,,,,,19584.9546,,,,https://link.springer.com/article/10.1007%2Fs11664-016-4643-x
76,13,0,0,8,0,0,0,1,0,0,0,0,0,0,0,0,2,0,0,0,0,0,0,0,0,0,893,600,,751,911,0,0,,6.237348355,,,,,9435.797665,,,,https://link.springer.com/article/10.1007%2Fs11664-016-4643-x
76,13,0,0,8,0,0,0,1,0,0,0,0,0,0,0,0,2,0,0,0,0,0,0,0,0,0,913,600,,751,911,0,0,,32.17362533,,,,,4701.686122,,,,https://link.springer.com/article/10.1007%2Fs11664-016-4643-x
75,13,0,0,8,0,0,0,1,0,0,0,0,0,0,0,0,3,0,0,0,0,0,0,0,0,0,673,600,,768,962,0,0,,2.58523484,,,,,9468.223087,,,,https://link.springer.com/article/10.1007%2Fs11664-016-4643-x
75,13,0,0,8,0,0,0,1,0,0,0,0,0,0,0,0,3,0,0,0,0,0,0,0,0,0,723,600,,768,962,0,0,,1.412537545,,,,,10732.81453,,,,https://link.springer.com/article/10.1007%2Fs11664-016-4643-x
75,13,0,0,8,0,0,0,1,0,0,0,0,0,0,0,0,3,0,0,0,0,0,0,0,0,0,743,600,,768,962,0,0,,1.798870915,,,,,12289.23476,,,,https://link.springer.com/article/10.1007%2Fs11664-016-4643-x
75,13,0,0,8,0,0,0,1,0,0,0,0,0,0,0,0,3,0,0,0,0,0,0,0,0,0,773,600,,768,962,0,0,,0.982878873,,,,,12548.63813,,,,https://link.springer.com/article/10.1007%2Fs11664-016-4643-x
75,13,0,0,8,0,0,0,1,0,0,0,0,0,0,0,0,3,0,0,0,0,0,0,0,0,0,793,600,,768,962,0,0,,0.701859205,,,,,15077.82101,,,,https://link.springer.com/article/10.1007%2Fs11664-016-4643-x
75,13,0,0,8,0,0,0,1,0,0,0,0,0,0,0,0,3,0,0,0,0,0,0,0,0,0,813,600,,768,962,0,0,,0.695824955,,,,,19455.25292,,,,https://link.springer.com/article/10.1007%2Fs11664-016-4643-x
75,13,0,0,8,0,0,0,1,0,0,0,0,0,0,0,0,3,0,0,0,0,0,0,0,0,0,833,600,,768,962,0,0,,0.695824955,,,,,19130.9987,,,,https://link.springer.com/article/10.1007%2Fs11664-016-4643-x
75,13,0,0,8,0,0,0,1,0,0,0,0,0,0,0,0,3,0,0,0,0,0,0,0,0,0,853,600,,768,962,0,0,,0.909389635,,,,,21173.80026,,,,https://link.springer.com/article/10.1007%2Fs11664-016-4643-x
75,13,0,0,8,0,0,0,1,0,0,0,0,0,0,0,0,3,0,0,0,0,0,0,0,0,0,873,600,,768,962,0,0,,1.306922997,,,,,20136.18677,,,,https://link.springer.com/article/10.1007%2Fs11664-016-4643-x
75,13,0,0,8,0,0,0,1,0,0,0,0,0,0,0,0,3,0,0,0,0,0,0,0,0,0,893,600,,768,962,0,0,,1.927524913,,,,,21919.58495,,,,https://link.springer.com/article/10.1007%2Fs11664-016-4643-x
75,13,0,0,8,0,0,0,1,0,0,0,0,0,0,0,0,3,0,0,0,0,0,0,0,0,0,913,600,,768,962,0,0,,2.310734242,,,,,22178.98833,,,,https://link.springer.com/article/10.1007%2Fs11664-016-4643-x
83.44,3.89,0,0,7.92,4.06,0,0,0.69,0,0,0,0,0,0,0,0,0,0,0,0,0,0,0,0,0,0,613,600,,685,827,0,0,12,4.345201483,,,,20.22018349,7266.366409,,,,https://www.sciencedirect.com/science/article/pii/S0925838816313470
83.44,3.89,0,0,7.92,4.06,0,0,0.69,0,0,0,0,0,0,0,0,0,0,0,0,0,0,0,0,0,0,633,600,,685,827,0,0,12,22.39456686,,,,34.91743119,4883.910206,,,,https://www.sciencedirect.com/science/article/pii/S0925838816313470
83.44,3.89,0,0,7.92,4.06,0,0,0.69,0,0,0,0,0,0,0,0,0,0,0,0,0,0,0,0,0,0,653,600,,685,827,0,0,12,15.46077663,,,,31.6146789,5794.905667,,,,https://www.sciencedirect.com/science/article/pii/S0925838816313470
83.44,3.89,0,0,7.92,4.06,0,0,0.69,0,0,0,0,0,0,0,0,0,0,0,0,0,0,0,0,0,0,673,600,,685,827,0,0,12,10.03660357,,,,28.58715596,9249.379389,,,,https://www.sciencedirect.com/science/article/pii/S0925838816313470
83.44,3.89,0,0,7.92,4.06,0,0,0.69,0,0,0,0,0,0,0,0,0,0,0,0,0,0,0,0,0,0,698,600,,685,827,0,0,12,6.71691835,,,,26.11009174,11040.33087,,,,https://www.sciencedirect.com/science/article/pii/S0925838816313470
83.44,3.89,0,0,7.92,4.06,0,0,0.69,0,0,0,0,0,0,0,0,0,0,0,0,0,0,0,0,0,0,723,600,,685,827,0,0,12,4.588483443,,,,14.66055046,10972.56011,,,,https://www.sciencedirect.com/science/article/pii/S0925838816313470
83.44,3.89,0,0,7.92,4.06,0,0,0.69,0,0,0,0,0,0,0,0,0,0,0,0,0,0,0,0,0,0,748,600,,685,827,0,0,12,788.9546167,,,,18.01834862,1660.224129,,,,https://www.sciencedirect.com/science/article/pii/S0925838816313470
84.32,3.87,0,0,7.59,4.16,0,0,0,0.05,0,0,0,0,0,0,0,0,0,0,0,0,0,0,0,0,0,613,600,,704,821,0,0,12,8.206900803,,,,25.2293578,8505.496844,,,,https://www.sciencedirect.com/science/article/pii/S0925838816313470
84.32,3.87,0,0,7.59,4.16,0,0,0,0.05,0,0,0,0,0,0,0,0,0,0,0,0,0,0,0,0,0,633,600,,704,821,0,0,12,315.7643941,,,,35.79816514,3612.171076,,,,https://www.sciencedirect.com/science/article/pii/S0925838816313470
84.32,3.87,0,0,7.59,4.16,0,0,0,0.05,0,0,0,0,0,0,0,0,0,0,0,0,0,0,0,0,0,653,600,,704,821,0,0,12,387.1640308,,,,47.35779817,2077.487765,,,,https://www.sciencedirect.com/science/article/pii/S0925838816313470
84.32,3.87,0,0,7.59,4.16,0,0,0,0.05,0,0,0,0,0,0,0,0,0,0,0,0,0,0,0,0,0,673,600,,704,821,0,0,12,321.4858149,,,,45.10091743,2401.553302,,,,https://www.sciencedirect.com/science/article/pii/S0925838816313470
84.32,3.87,0,0,7.59,4.16,0,0,0,0.05,0,0,0,0,0,0,0,0,0,0,0,0,0,0,0,0,0,698,600,,704,821,0,0,12,221.8748835,,,,43.11926606,2513.130364,,,,https://www.sciencedirect.com/science/article/pii/S0925838816313470
84.32,3.87,0,0,7.59,4.16,0,0,0,0.05,0,0,0,0,0,0,0,0,0,0,0,0,0,0,0,0,0,723,600,,704,821,0,0,12,124.7290487,,,,42.62385321,,,,,https://www.sciencedirect.com/science/article/pii/S0925838816313470
84.32,3.87,0,0,7.59,4.16,0,0,0,0.05,0,0,0,0,0,0,0,0,0,0,0,0,0,0,0,0,0,748,600,,704,821,0,0,12,97.35674672,,,,38.16513761,3616.772466,,,,https://www.sciencedirect.com/science/article/pii/S0925838816313470
84.32,3.87,0,0,7.59,4.16,0,0,0,0.05,0,0,0,0,0,0,0,0,0,0,0,0,0,0,0,0,0,773,600,,704,821,0,0,12,1826.462758,,,,39.32110092,2065.30605,,,,https://www.sciencedirect.com/science/article/pii/S0925838816313470
83.47,3.89,0,0,7.88,4.04,0,0,0,0,0.71,0,0,0,0,0,0,0,0,0,0,0,0,0,0,0,0,613,600,,710,824,0,0,12,6.684969652,,,,15.26605505,10706.6104,,,,https://www.sciencedirect.com/science/article/pii/S0925838816313470
83.47,3.89,0,0,7.88,4.04,0,0,0,0,0.71,0,0,0,0,0,0,0,0,0,0,0,0,0,0,0,0,633,600,,710,824,0,0,12,12.60975288,,,,25.39449541,9383.910206,,,,https://www.sciencedirect.com/science/article/pii/S0925838816313470
83.47,3.89,0,0,7.88,4.04,0,0,0,0,0.71,0,0,0,0,0,0,0,0,0,0,0,0,0,0,0,0,653,600,,710,824,0,0,12,367.8097927,,,,44.93577982,3707.975743,,,,https://www.sciencedirect.com/science/article/pii/S0925838816313470
83.47,3.89,0,0,7.88,4.04,0,0,0,0,0.71,0,0,0,0,0,0,0,0,0,0,0,0,0,0,0,0,673,600,,710,824,0,0,12,261.8634922,,,,44.93577982,3510.302149,,,,https://www.sciencedirect.com/science/article/pii/S0925838816313470
83.47,3.89,0,0,7.88,4.04,0,0,0,0,0.71,0,0,0,0,0,0,0,0,0,0,0,0,0,0,0,0,698,600,,710,824,0,0,12,200.2463979,,,,39.70642202,3344.705298,,,,https://www.sciencedirect.com/science/article/pii/S0925838816313470
