Repository: yuhaowang2018/Machine_learning_approach_to_Iron_based_soft_magnetic_nanocrystalline_materials_design

# Machine learning approach to Fe-based soft magnetic nanocrystalline materials design

## Regression Analysis and Optimization
In this notebook, the flollowing tasks are performed:
* exploratory-data-analysis (EDA), feature engineering. 
* Hypothesis testing for linear regression.
* Distribution transformation.
* Feature selection using LASSO.
* Regression model using linear regression.
* Optimizing magnetic property based on regression models by changing material processing conditions.

File: softmagnetic_property.csv (part 3 of 6)
Fe,Si,C,Al,B,P,Ga,Ge,Cu,Ag,Au,Zn,Ti,V,Cr,Mn,Zr,Nb,Mo,Hf,Ta,W,Ce,Pr,Nd,Gd,U,Annealing temperature,Annealing time,Primary Crystallization Onset,Primary Crystallization Peak ,Secondary Crystallization, Longitudinal Annealing field, Transverse Annealing field,Ribbon thickness,Coercivity,Curie Temperature,core loss ,electrical resistivity,Grain Diameter,Permeability,Magnetostriction,Magnetic Saturation,BCC Lattice Parameter,Reference DOI
83.47,3.89,0,0,7.88,4.04,0,0,0,0,0.71,0,0,0,0,0,0,0,0,0,0,0,0,0,0,0,0,723,600,,710,824,0,0,12,95.53328076,,,,40.03669725,4467.151926,,,,https://www.sciencedirect.com/science/article/pii/S0925838816313470
83.47,3.89,0,0,7.88,4.04,0,0,0,0,0.71,0,0,0,0,0,0,0,0,0,0,0,0,0,0,0,0,748,600,,710,824,0,0,12,77.69096349,,,,38.60550459,5654.815944,,,,https://www.sciencedirect.com/science/article/pii/S0925838816313470
83.47,3.89,0,0,7.88,4.04,0,0,0,0,0.71,0,0,0,0,0,0,0,0,0,0,0,0,0,0,0,0,773,600,,710,824,0,0,12,2108.490376,,,,36.23853211,2831.636996,,,,https://www.sciencedirect.com/science/article/pii/S0925838816313470
73.5,17.5,0,0,5,0,0,0,1,0,0,0,0,0,0,0,0,3,0,0,0,0,0,0,0,0,0,823,1800,,775,983,0,0,,1.891494253,,,,11.60357143,,,1.23,,https://www.sciencedirect.com/science/article/pii/S0022309314006759
73.3,17.5,0,0.2,5,0,0,0,1,0,0,0,0,0,0,0,0,3,0,0,0,0,0,0,0,0,0,823,1800,,776,988,0,0,,1.84,,,,11.0025,,,1.22,,https://www.sciencedirect.com/science/article/pii/S0022309314006759
73.1,17.5,0,0.4,5,0,0,0,1,0,0,0,0,0,0,0,0,3,0,0,0,0,0,0,0,0,0,823,1800,,770,990,0,0,,1.729655172,,,,10.89964286,,,1.2,,https://www.sciencedirect.com/science/article/pii/S0022309314006759
72.9,17.5,0,0.6,5,0,0,0,1,0,0,0,0,0,0,0,0,3,0,0,0,0,0,0,0,0,0,823,1800,,765,993,0,0,,1.227586207,,,,10.85142857,,,1.17,,https://www.sciencedirect.com/science/article/pii/S0022309314006759
72.7,17.5,0,0.8,5,0,0,0,1,0,0,0,0,0,0,0,0,3,0,0,0,0,0,0,0,0,0,823,1800,,764,993,0,0,,1.03816092,,,,10.60071429,,,1.14,,https://www.sciencedirect.com/science/article/pii/S0022309314006759
72.5,17.5,0,1,5,0,0,0,1,0,0,0,0,0,0,0,0,3,0,0,0,0,0,0,0,0,0,823,1800,,760,994,0,0,,2.060689655,,,,12.40392857,,,1.13,,https://www.sciencedirect.com/science/article/pii/S0022309314006759
72,4.8,0,0,19.2,0,0,0,0,0,0,0,0,0,0,0,0,4,0,0,0,0,0,0,0,0,0,473,3600,,,,0,0,,56.14,,,,,,,0.32,,https://link.springer.com/article/10.1007%2Fs00339-014-8729-0
72,4.8,0,0,19.2,0,0,0,0,0,0,0,0,0,0,0,0,4,0,0,0,0,0,0,0,0,0,673,3600,,,,0,0,,44.25,,,,,,,0.34,,https://link.springer.com/article/10.1007%2Fs00339-014-8729-0
72,4.8,0,0,19.2,0,0,0,0,0,0,0,0,0,0,0,0,4,0,0,0,0,0,0,0,0,0,873,3600,,,,0,0,,69.17,,,,,,,0.19,,https://link.springer.com/article/10.1007%2Fs00339-014-8729-0
83.25,0,7,0,0,9,0,0,0.75,0,0,0,0,0,0,0,0,0,0,0,0,0,0,0,0,0,0,593,600,,683,740,0,0,20,14.01737418,,,,,,,,,https://link.springer.com/article/10.1007%2Fs10854-015-2950-2
83.25,0,7,0,0,9,0,0,0.75,0,0,0,0,0,0,0,0,0,0,0,0,0,0,0,0,0,0,643,600,,683,740,0,0,20,11.58777356,,,,,,,,,https://link.springer.com/article/10.1007%2Fs10854-015-2950-2
83.25,0,7,0,0,9,0,0,0.75,0,0,0,0,0,0,0,0,0,0,0,0,0,0,0,0,0,0,693,600,,683,740,0,0,20,9.462371614,,,,,,,,,https://link.springer.com/article/10.1007%2Fs10854-015-2950-2
83.25,0,7,0,0,9,0,0,0.75,0,0,0,0,0,0,0,0,0,0,0,0,0,0,0,0,0,0,743,600,,683,740,0,0,20,16.85259045,,,,,,,1.639961441,,https://link.springer.com/article/10.1007%2Fs10854-015-2950-2
83.25,0,7,0,0,9,0,0,0.75,0,0,0,0,0,0,0,0,0,0,0,0,0,0,0,0,0,0,773,600,,683,740,0,0,20,58.255017,,,,,20890.28571,,,,https://link.springer.com/article/10.1007%2Fs10854-015-2950-2
82.75,0,7,0,0,9,0,0,0.75,0,0,0,0,0,0,0,0,0.5,0,0,0,0,0,0,0,0,0,593,600,,640,749,0,0,20,14.45439771,,,,,,,,,https://link.springer.com/article/10.1007%2Fs10854-015-2950-2
82.75,0,7,0,0,9,0,0,0.75,0,0,0,0,0,0,0,0,0.5,0,0,0,0,0,0,0,0,0,643,600,,640,749,0,0,20,10.76465214,,,,,,,,,https://link.springer.com/article/10.1007%2Fs10854-015-2950-2
82.75,0,7,0,0,9,0,0,0.75,0,0,0,0,0,0,0,0,0.5,0,0,0,0,0,0,0,0,0,693,600,,640,749,0,0,20,6.750459458,,,,,,,,,https://link.springer.com/article/10.1007%2Fs10854-015-2950-2
82.75,0,7,0,0,9,0,0,0.75,0,0,0,0,0,0,0,0,0.5,0,0,0,0,0,0,0,0,0,743,600,,640,749,0,0,20,9.289663868,,,,,,,1.659741379,,https://link.springer.com/article/10.1007%2Fs10854-015-2950-2
82.75,0,7,0,0,9,0,0,0.75,0,0,0,0,0,0,0,0,0.5,0,0,0,0,0,0,0,0,0,773,600,,640,749,0,0,20,42.59251974,,,,,29005.71429,,,,https://link.springer.com/article/10.1007%2Fs10854-015-2950-2
82.25,0,7,0,0,9,0,0,0.75,0,0,0,0,0,0,0,0,1,0,0,0,0,0,0,0,0,0,593,600,,631,751,0,0,20,21.67704105,,,,,,,,,https://link.springer.com/article/10.1007%2Fs10854-015-2950-2
82.25,0,7,0,0,9,0,0,0.75,0,0,0,0,0,0,0,0,1,0,0,0,0,0,0,0,0,0,644,600,,631,751,0,0,20,18.14122738,,,,,,,,,https://link.springer.com/article/10.1007%2Fs10854-015-2950-2
82.25,0,7,0,0,9,0,0,0.75,0,0,0,0,0,0,0,0,1,0,0,0,0,0,0,0,0,0,693,600,,631,751,0,0,20,7.090333559,,,,,,,,,https://link.springer.com/article/10.1007%2Fs10854-015-2950-2
82.25,0,7,0,0,9,0,0,0.75,0,0,0,0,0,0,0,0,1,0,0,0,0,0,0,0,0,0,744,600,,631,751,0,0,20,14.54342403,,,,,,,1.619676959,,https://link.springer.com/article/10.1007%2Fs10854-015-2950-2
82.25,0,7,0,0,9,0,0,0.75,0,0,0,0,0,0,0,0,1,0,0,0,0,0,0,0,0,0,773,600,,631,751,0,0,20,170.6082389,,,,,28203.42857,,,,https://link.springer.com/article/10.1007%2Fs10854-015-2950-2
81.25,0,7,0,0,9,0,0,0.75,0,0,0,0,0,0,0,0,2,0,0,0,0,0,0,0,0,0,593,600,,597,760,0,0,20,25.90200205,,,,,,,,,https://link.springer.com/article/10.1007%2Fs10854-015-2950-2
81.25,0,7,0,0,9,0,0,0.75,0,0,0,0,0,0,0,0,2,0,0,0,0,0,0,0,0,0,644,600,,597,760,0,0,20,18.93796604,,,,,,,,,https://link.springer.com/article/10.1007%2Fs10854-015-2950-2
81.25,0,7,0,0,9,0,0,0.75,0,0,0,0,0,0,0,0,2,0,0,0,0,0,0,0,0,0,693,600,,597,760,0,0,20,8.576958986,,,,,,,,,https://link.springer.com/article/10.1007%2Fs10854-015-2950-2
81.25,0,7,0,0,9,0,0,0.75,0,0,0,0,0,0,0,0,2,0,0,0,0,0,0,0,0,0,744,600,,597,760,0,0,20,12.02264435,,,,,,,1.609478683,,https://link.springer.com/article/10.1007%2Fs10854-015-2950-2
81.25,0,7,0,0,9,0,0,0.75,0,0,0,0,0,0,0,0,2,0,0,0,0,0,0,0,0,0,773,600,,597,760,0,0,20,122.4616199,,,,,27401.14286,,,,https://link.springer.com/article/10.1007%2Fs10854-015-2950-2
80.25,0,7,0,0,9,0,0,0.75,0,0,0,0,0,0,0,0,3,0,0,0,0,0,0,0,0,0,593,600,,616,760,0,0,20,24.06208925,,,,,,,,,https://link.springer.com/article/10.1007%2Fs10854-015-2950-2
80.25,0,7,0,0,9,0,0,0.75,0,0,0,0,0,0,0,0,3,0,0,0,0,0,0,0,0,0,644,600,,616,760,0,0,20,16.04476399,,,,,,,,,https://link.springer.com/article/10.1007%2Fs10854-015-2950-2
80.25,0,7,0,0,9,0,0,0.75,0,0,0,0,0,0,0,0,3,0,0,0,0,0,0,0,0,0,693,600,,616,760,0,0,20,8.898838669,,,,,,,,,https://link.springer.com/article/10.1007%2Fs10854-015-2950-2
80.25,0,7,0,0,9,0,0,0.75,0,0,0,0,0,0,0,0,3,0,0,0,0,0,0,0,0,0,744,600,,616,760,0,0,20,13.34545341,,,,,,,1.539771786,,https://link.springer.com/article/10.1007%2Fs10854-015-2950-2
80.25,0,7,0,0,9,0,0,0.75,0,0,0,0,0,0,0,0,3,0,0,0,0,0,0,0,0,0,773,600,,616,760,0,0,20,159.4654735,,,,,24901.71429,,,,https://link.springer.com/article/10.1007%2Fs10854-015-2950-2
91,0,0,0,2,0,0,0,0,0,0,0,0,0,0,0,7,0,0,0,0,0,0,0,0,0,0,573,3600,,,,0,0,,,,,,,,,0.189243028,,https://www.jstage.jst.go.jp/article/matertrans1989/31/8/31_8_743/_article/-char/ja/
91,0,0,0,2,0,0,0,0,0,0,0,0,0,0,0,7,0,0,0,0,0,0,0,0,0,0,673,3600,,,,0,0,,,,,,,53.19148936,,0.229083665,,https://www.jstage.jst.go.jp/article/matertrans1989/31/8/31_8_743/_article/-char/ja/
91,0,0,0,2,0,0,0,0,0,0,0,0,0,0,0,7,0,0,0,0,0,0,0,0,0,0,723,3600,,,,0,0,,,,,,,79.78723404,,1.249003984,,https://www.jstage.jst.go.jp/article/matertrans1989/31/8/31_8_743/_article/-char/ja/
91,0,0,0,2,0,0,0,0,0,0,0,0,0,0,0,7,0,0,0,0,0,0,0,0,0,0,773,3600,,,,0,0,,,,,,,744.6808511,,1.547808765,,https://www.jstage.jst.go.jp/article/matertrans1989/31/8/31_8_743/_article/-char/ja/
91,0,0,0,2,0,0,0,0,0,0,0,0,0,0,0,7,0,0,0,0,0,0,0,0,0,0,823,3600,,,,0,0,,,,,,,7287.234043,,1.62749004,,https://www.jstage.jst.go.jp/article/matertrans1989/31/8/31_8_743/_article/-char/ja/
91,0,0,0,2,0,0,0,0,0,0,0,0,0,0,0,7,0,0,0,0,0,0,0,0,0,0,873,3600,,,,0,0,18,7.2,,,,,9148.93617,,1.7,,https://www.jstage.jst.go.jp/article/matertrans1989/31/8/31_8_743/_article/-char/ja/
91,0,0,0,2,0,0,0,0,0,0,0,0,0,0,0,7,0,0,0,0,0,0,0,0,0,0,923,3600,,,,0,0,,,,,,,12632.97872,,1.695219124,,https://www.jstage.jst.go.jp/article/matertrans1989/31/8/31_8_743/_article/-char/ja/
91,0,0,0,2,0,0,0,0,0,0,0,0,0,0,0,7,0,0,0,0,0,0,0,0,0,0,973,3600,,,,0,0,,,,,,,14000,,1.69123506,,https://www.jstage.jst.go.jp/article/matertrans1989/31/8/31_8_743/_article/-char/ja/
89,0,0,0,4,0,0,0,0,0,0,0,0,0,0,0,7,0,0,0,0,0,0,0,0,0,0,923,3600,,,,0,0,19,7.4,,,,,186.1702128,,1.65,,https://www.jstage.jst.go.jp/article/matertrans1989/31/8/31_8_743/_article/-char/ja/
89,0,0,0,6,0,0,0,0,0,0,0,0,0,0,0,5,0,0,0,0,0,0,0,0,0,0,923,3600,,,,0,0,16,8.3,,,,,15000,,1.7,,https://www.jstage.jst.go.jp/article/matertrans1989/31/8/31_8_743/_article/-char/ja/
86,0,0,0,6,0,0,0,1,0,0,0,0,0,0,0,7,0,0,0,0,0,0,0,0,0,0,573,3600,,775,993,0,0,21,2.198392649,,,,,13000,,0.593764239,,https://www.jstage.jst.go.jp/article/matertrans1989/32/6/32_6_551/_article/-char/ja/
86,0,0,0,6,0,0,0,1,0,0,0,0,0,0,0,7,0,0,0,0,0,0,0,0,0,0,674,3600,,775,993,0,0,21,2.198392649,,,,,6894.4,,0.614969201,,https://www.jstage.jst.go.jp/article/matertrans1989/32/6/32_6_551/_article/-char/ja/
86,0,0,0,6,0,0,0,1,0,0,0,0,0,0,0,7,0,0,0,0,0,0,0,0,0,0,724,3600,,775,993,0,0,21,10.20403477,,,,6.18197082,10504,10.0770081,0.670407561,,https://www.jstage.jst.go.jp/article/matertrans1989/32/6/32_6_551/_article/-char/ja/
86,0,0,0,6,0,0,0,1,0,0,0,0,0,0,0,7,0,0,0,0,0,0,0,0,0,0,770,3600,,775,993,0,0,21,13.00274626,,,,8.690944882,3731,0.618609927,1.452333136,,https://www.jstage.jst.go.jp/article/matertrans1989/32/6/32_6_551/_article/-char/ja/
86,0,0,0,6,0,0,0,1,0,0,0,0,0,0,0,7,0,0,0,0,0,0,0,0,0,0,825,3600,,775,993,0,0,21,3.569698847,,,,10.18006021,8956.7,0.493680827,1.498202683,,https://www.jstage.jst.go.jp/article/matertrans1989/32/6/32_6_551/_article/-char/ja/
86,0,0,0,6,0,0,0,1,0,0,0,0,0,0,0,7,0,0,0,0,0,0,0,0,0,0,875,3600,,775,993,0,0,21,3.16227766,,,,10.59373553,29464,0.035413546,1.501755126,,https://www.jstage.jst.go.jp/article/matertrans1989/32/6/32_6_551/_article/-char/ja/
86,0,0,0,6,0,0,0,1,0,0,0,0,0,0,0,7,0,0,0,0,0,0,0,0,0,0,925,3600,,775,993,0,0,21,4.281332399,,,,,40316.3,-2.089690077,1.514724496,,https://www.jstage.jst.go.jp/article/matertrans1989/32/6/32_6_551/_article/-char/ja/
86,0,0,0,6,0,0,0,1,0,0,0,0,0,0,0,7,0,0,0,0,0,0,0,0,0,0,977,3600,,775,993,0,0,21,3037.07936,,,,41.77889069,26041.5,-2.381433703,1.607830563,,https://www.jstage.jst.go.jp/article/matertrans1989/32/6/32_6_551/_article/-char/ja/
78,0.5,9,0,0,9,0,3,0.5,0,0,0,0,0,0,0,0,0,0,0,0,0,0,0,0,0,0,623,18000,,,,0,0,,11.11111111,,,,,1644.2,,,,https://aip.scitation.org/doi/abs/10.1063/1.350008
78,0.5,8,0,0,10,0,3,0.5,0,0,0,0,0,0,0,0,0,0,0,0,0,0,0,0,0,0,623,18000,,,,0,0,,7.222222222,,,,,,,,,https://aip.scitation.org/doi/abs/10.1063/1.350008
78,0.5,7,0,0,11,0,3,0.5,0,0,0,0,0,0,0,0,0,0,0,0,0,0,0,0,0,0,623,18000,,,,0,0,,4.228395062,,,,,,,,,https://aip.scitation.org/doi/abs/10.1063/1.350008
78,0.5,6,0,0,12,0,3,0.5,0,0,0,0,0,0,0,0,0,0,0,0,0,0,0,0,0,0,623,18000,,,,0,0,,3.209876543,,,,,,,,,https://aip.scitation.org/doi/abs/10.1063/1.350008
78,0.5,5,0,0,13,0,3,0.5,0,0,0,0,0,0,0,0,0,0,0,0,0,0,0,0,0,0,623,18000,,,,0,0,,2.530864198,,,,,,,,,https://aip.scitation.org/doi/abs/10.1063/1.350008
78,0.5,2,0,0,16,0,3,0.5,0,0,0,0,0,0,0,0,0,0,0,0,0,0,0,0,0,0,623,18000,,,,0,0,,1.820987654,,,,,,,,,https://aip.scitation.org/doi/abs/10.1063/1.350008
82,0,0,0,10,0,0,0,1,0,0,0,7,0,0,0,0,0,0,0,0,0,0,0,0,0,0,573,3600,,688,975,0,0,20,,,,,,5858.804646,,0.793586427,,http://iopscience.iop.org/article/10.1143/JJAP.30.L1729/meta
82,0,0,0,10,0,0,0,1,0,0,0,7,0,0,0,0,0,0,0,0,0,0,0,0,0,0,623,3600,,688,975,0,0,20,,,,,,7828.912169,,0.806040779,,http://iopscience.iop.org/article/10.1143/JJAP.30.L1729/meta
82,0,0,0,10,0,0,0,1,0,0,0,7,0,0,0,0,0,0,0,0,0,0,0,0,0,0,673,3600,,688,975,0,0,20,,,,,,3762.189123,,1.02194157,,http://iopscience.iop.org/article/10.1143/JJAP.30.L1729/meta
82,0,0,0,10,0,0,0,1,0,0,0,7,0,0,0,0,0,0,0,0,0,0,0,0,0,0,723,3600,,688,975,0,0,20,3.5,,,,,20000,,1.385042605,,http://iopscience.iop.org/article/10.1143/JJAP.30.L1729/meta
82,0,0,0,10,0,0,0,1,0,0,0,7,0,0,0,0,0,0,0,0,0,0,0,0,0,0,773,3600,,688,975,0,0,20,,,,,,18716,,,,http://iopscience.iop.org/article/10.1143/JJAP.30.L1729/meta
82,0,0,0,10,0,0,0,1,0,0,0,7,0,0,0,0,0,0,0,0,0,0,0,0,0,0,823,3600,,688,975,0,0,20,,,,,,16446,,1.474870663,,http://iopscience.iop.org/article/10.1143/JJAP.30.L1729/meta
82,0,0,0,10,0,0,0,1,0,0,0,7,0,0,0,0,0,0,0,0,0,0,0,0,0,0,873,3600,,688,975,0,0,20,,,,,,14131,,,,http://iopscience.iop.org/article/10.1143/JJAP.30.L1729/meta
82,0,0,0,10,0,0,0,1,0,0,0,7,0,0,0,0,0,0,0,0,0,0,0,0,0,0,923,3600,,688,975,0,0,20,4.9,,,,,11000,,1.556048387,,http://iopscience.iop.org/article/10.1143/JJAP.30.L1729/meta
82,0,0,0,10,0,0,0,1,0,0,0,7,0,0,0,0,0,0,0,0,0,0,0,0,0,0,973,3600,,688,975,0,0,20,,,,,,236.878894,,1.724330493,,http://iopscience.iop.org/article/10.1143/JJAP.30.L1729/meta
84,0,0,0,8,0,0,0,1,0,0,0,0,0,0,0,0,7,0,0,0,0,0,0,0,0,0,573,3600,,688,1019,0,0,20,,,,,,144.3709981,,0.399634814,,http://iopscience.iop.org/article/10.1143/JJAP.30.L1729/meta
84,0,0,0,8,0,0,0,1,0,0,0,0,0,0,0,0,7,0,0,0,0,0,0,0,0,0,623,3600,,688,1019,0,0,20,,,,,,640.0476347,,0.420747109,,http://iopscience.iop.org/article/10.1143/JJAP.30.L1729/meta
84,0,0,0,8,0,0,0,1,0,0,0,0,0,0,0,0,7,0,0,0,0,0,0,0,0,0,673,3600,,688,1019,0,0,20,,,,,,536.4940198,,0.593373402,,http://iopscience.iop.org/article/10.1143/JJAP.30.L1729/meta
84,0,0,0,8,0,0,0,1,0,0,0,0,0,0,0,0,7,0,0,0,0,0,0,0,0,0,723,3600,,688,1019,0,0,20,,,,,,12183.85944,,1.211883749,,http://iopscience.iop.org/article/10.1143/JJAP.30.L1729/meta
84,0,0,0,8,0,0,0,1,0,0,0,0,0,0,0,0,7,0,0,0,0,0,0,0,0,0,773,3600,,688,1019,0,0,20,,,,,,13147.34886,,,,http://iopscience.iop.org/article/10.1143/JJAP.30.L1729/meta
84,0,0,0,8,0,0,0,1,0,0,0,0,0,0,0,0,7,0,0,0,0,0,0,0,0,0,823,3600,,688,1019,0,0,20,8.9,,,,,16000,,1.487865186,,http://iopscience.iop.org/article/10.1143/JJAP.30.L1729/meta
84,0,0,0,8,0,0,0,1,0,0,0,0,0,0,0,0,7,0,0,0,0,0,0,0,0,0,873,3600,,688,1019,0,0,20,,,,,,14272.64281,,1.556580949,,http://iopscience.iop.org/article/10.1143/JJAP.30.L1729/meta
84,0,0,0,8,0,0,0,1,0,0,0,0,0,0,0,0,7,0,0,0,0,0,0,0,0,0,923,3600,,688,1019,0,0,20,,,,,,14269.08407,,,,http://iopscience.iop.org/article/10.1143/JJAP.30.L1729/meta
84,0,0,0,8,0,0,0,1,0,0,0,0,0,0,0,0,7,0,0,0,0,0,0,0,0,0,973,3600,,688,1019,0,0,20,8.6,,,,,13000,,1.572816494,,http://iopscience.iop.org/article/10.1143/JJAP.30.L1729/meta
84,0,0,0,8,0,0,0,1,0,0,0,0,0,0,0,0,7,0,0,0,0,0,0,0,0,0,1020,3600,,688,1019,0,0,20,,,,,,87.58909926,,1.619895009,,http://iopscience.iop.org/article/10.1143/JJAP.30.L1729/meta
82,0,0,0,10,0,0,0,1,0,0,0,0,0,0,0,0,0,0,0,7,0,0,0,0,0,0,573,3600,,720,1016,0,0,20,,,,,,3186.085846,,0.672375228,,http://iopscience.iop.org/article/10.1143/JJAP.30.L1729/meta
82,0,0,0,10,0,0,0,1,0,0,0,0,0,0,0,0,0,0,0,7,0,0,0,0,0,0,623,3600,,720,1016,0,0,20,,,,,,5064.030652,,0.676164029,,http://iopscience.iop.org/article/10.1143/JJAP.30.L1729/meta
82,0,0,0,10,0,0,0,1,0,0,0,0,0,0,0,0,0,0,0,7,0,0,0,0,0,0,673,3600,,720,1016,0,0,20,,,,,,6434.907924,,0.697268716,,http://iopscience.iop.org/article/10.1143/JJAP.30.L1729/meta
82,0,0,0,10,0,0,0,1,0,0,0,0,0,0,0,0,0,0,0,7,0,0,0,0,0,0,723,3600,,720,1016,0,0,20,,,,,,7759.876426,,0.99543518,,http://iopscience.iop.org/article/10.1143/JJAP.30.L1729/meta
82,0,0,0,10,0,0,0,1,0,0,0,0,0,0,0,0,0,0,0,7,0,0,0,0,0,0,773,3600,,720,1016,0,0,20,,,,,,11296.75014,,1.289265064,,http://iopscience.iop.org/article/10.1143/JJAP.30.L1729/meta
82,0,0,0,10,0,0,0,1,0,0,0,0,0,0,0,0,0,0,0,7,0,0,0,0,0,0,823,3600,,720,1016,0,0,20,,,,,,11515.59345,,,,http://iopscience.iop.org/article/10.1143/JJAP.30.L1729/meta
82,0,0,0,10,0,0,0,1,0,0,0,0,0,0,0,0,0,0,0,7,0,0,0,0,0,0,873,3600,,720,1016,0,0,20,,,,,,12103.08762,,1.422375228,,http://iopscience.iop.org/article/10.1143/JJAP.30.L1729/meta
82,0,0,0,10,0,0,0,1,0,0,0,0,0,0,0,0,0,0,0,7,0,0,0,0,0,0,923,3600,,720,1016,0,0,20,,,,,,11000,,1.469468959,,http://iopscience.iop.org/article/10.1143/JJAP.30.L1729/meta
82,0,0,0,10,0,0,0,1,0,0,0,0,0,0,0,0,0,0,0,7,0,0,0,0,0,0,973,3600,,720,1016,0,0,20,,,,,,460.985358,,1.477579124,,http://iopscience.iop.org/article/10.1143/JJAP.30.L1729/meta
90,0,0,0,3,0,0,0,0,0,0,0,0,0,0,0,7,0,0,0,0,0,0,0,0,0,0,773,3600,,,,0,0,18,,,,,,3072.123598,,1.315947615,,https://www.sciencedirect.com/science/article/pii/0304885394905592
90,0,0,0,3,0,0,0,0,0,0,0,0,0,0,0,7,0,0,0,0,0,0,0,0,0,0,823,3600,,,,0,0,18,,,,,,8830.127015,,1.493897385,,https://www.sciencedirect.com/science/article/pii/0304885394905592
90,0,0,0,3,0,0,0,0,0,0,0,0,0,0,0,7,0,0,0,0,0,0,0,0,0,0,873,3600,,,,0,0,18,,,,,,13632.10176,,1.540563223,,https://www.sciencedirect.com/science/article/pii/0304885394905592
90,0,0,0,3,0,0,0,0,0,0,0,0,0,0,0,7,0,0,0,0,0,0,0,0,0,0,923,3600,,,,0,0,18,,,,,,21466.20244,,1.608417257,,https://www.sciencedirect.com/science/article/pii/0304885394905592
90,0,0,0,3,0,0,0,0,0,0,0,0,0,0,0,7,0,0,0,0,0,0,0,0,0,0,973,3600,,,,0,0,18,,,,,,,,1.560724898,,https://www.sciencedirect.com/science/article/pii/0304885394905592
89,0,0,0,4,0,0,0,0,0,0,0,0,0,0,0,0,0,0,7,0,0,0,0,0,0,0,773,3600,,,,0,0,17,,,,,,2087.201961,,0.989649385,,https://www.sciencedirect.com/science/article/pii/0304885394905592
89,0,0,0,4,0,0,0,0,0,0,0,0,0,0,0,0,0,0,7,0,0,0,0,0,0,0,823,3600,,,,0,0,17,,,,,,10648.44388,,1.438808073,,https://www.sciencedirect.com/science/article/pii/0304885394905592
89,0,0,0,4,0,0,0,0,0,0,0,0,0,0,0,0,0,0,7,0,0,0,0,0,0,0,872,3600,,,,0,0,17,,,,,,17695.16452,,1.532087944,,https://www.sciencedirect.com/science/article/pii/0304885394905592
89,0,0,0,4,0,0,0,0,0,0,0,0,0,0,0,0,0,0,7,0,0,0,0,0,0,0,921,3600,,,,0,0,17,,,,,,31862.88346,,1.55806653,,https://www.sciencedirect.com/science/article/pii/0304885394905592
89,0,0,0,4,0,0,0,0,0,0,0,0,0,0,0,0,0,0,7,0,0,0,0,0,0,0,936,3600,,,,0,0,17,,,,,,31310.25774,,1.56434493,,https://www.sciencedirect.com/science/article/pii/0304885394905592
89,0,0,0,4,0,0,0,0,0,0,0,0,0,0,0,0,0,0,7,0,0,0,0,0,0,0,972,3600,,,,0,0,17,,,,,,,,1.483350099,,https://www.sciencedirect.com/science/article/pii/0304885394905592
84,0,0,0,9,0,0,0,0,0,0,0,0,0,0,0,0,7,0,0,0,0,0,0,0,0,0,721,3600,,,,0,0,22,,,,,,,,0.422265774,,https://www.sciencedirect.com/science/article/pii/0304885394905592
84,0,0,0,9,0,0,0,0,0,0,0,0,0,0,0,0,7,0,0,0,0,0,0,0,0,0,773,3600,,,,0,0,22,,,,,,496.9174775,,1.006599942,,https://www.sciencedirect.com/science/article/pii/0304885394905592
84,0,0,0,9,0,0,0,0,0,0,0,0,0,0,0,0,7,0,0,0,0,0,0,0,0,0,823,3600,,,,0,0,22,,,,,,1784.14915,,1.210016992,,https://www.sciencedirect.com/science/article/pii/0304885394905592
84,0,0,0,9,0,0,0,0,0,0,0,0,0,0,0,0,7,0,0,0,0,0,0,0,0,0,873,3600,,,,0,0,22,,,,,,7898.313367,,1.345590368,,https://www.sciencedirect.com/science/article/pii/0304885394905592
84,0,0,0,9,0,0,0,0,0,0,0,0,0,0,0,0,7,0,0,0,0,0,0,0,0,0,923,3600,,,,0,0,22,,,,,,21261.42428,,1.481246633,,https://www.sciencedirect.com/science/article/pii/0304885394905592
84,0,0,0,9,0,0,0,0,0,0,0,0,0,0,0,0,7,0,0,0,0,0,0,0,0,0,973,3600,,,,0,0,22,,,,,,,,1.363228,,https://www.sciencedirect.com/science/article/pii/0304885394905592
73.5,7.5,0,0,9,0,0,6,1,0,0,0,0,0,0,0,0,3,0,0,0,0,0,0,0,0,0,573,3600,,766,958,0,0,,6.264248705,,,,,,,,,https://www.sciencedirect.com/science/article/pii/S0921452604009469?via%3Dihub
73.5,7.5,0,0,9,0,0,6,1,0,0,0,0,0,0,0,0,3,0,0,0,0,0,0,0,0,0,673,3600,,766,958,0,0,,3.32642487,,,,,,,,,https://www.sciencedirect.com/science/article/pii/S0921452604009469?via%3Dihub
73.5,7.5,0,0,9,0,0,6,1,0,0,0,0,0,0,0,0,3,0,0,0,0,0,0,0,0,0,724,3600,,766,958,0,0,,1.134715026,,,,,,,,,https://www.sciencedirect.com/science/article/pii/S0921452604009469?via%3Dihub
73.5,7.5,0,0,9,0,0,6,1,0,0,0,0,0,0,0,0,3,0,0,0,0,0,0,0,0,0,773,3600,,766,958,0,0,,0.435233161,,,,,,,,,https://www.sciencedirect.com/science/article/pii/S0921452604009469?via%3Dihub
73.5,7.5,0,0,9,0,0,6,1,0,0,0,0,0,0,0,0,3,0,0,0,0,0,0,0,0,0,813,3600,,766,958,0,0,,0.435233161,,,,,,,,,https://www.sciencedirect.com/science/article/pii/S0921452604009469?via%3Dihub
73.5,7.5,0,0,9,0,0,6,1,0,0,0,0,0,0,0,0,3,0,0,0,0,0,0,0,0,0,873,3600,,766,958,0,0,,14.70466321,,,,,,,,,https://www.sciencedirect.com/science/article/pii/S0921452604009469?via%3Dihub
73.5,3.5,0,0,9,0,0,10,1,0,0,0,0,0,0,0,0,3,0,0,0,0,0,0,0,0,0,573,3600,,721,940,0,0,,6.96373057,,,,,,,0.873214286,,https://www.sciencedirect.com/science/article/pii/S0921452604009469?via%3Dihub
73.5,3.5,0,0,9,0,0,10,1,0,0,0,0,0,0,0,0,3,0,0,0,0,0,0,0,0,0,673,3600,,721,940,0,0,,1.227979275,,,,,,,1.155357143,,https://www.sciencedirect.com/science/article/pii/S0921452604009469?via%3Dihub
73.5,3.5,0,0,9,0,0,10,1,0,0,0,0,0,0,0,0,3,0,0,0,0,0,0,0,0,0,723,3600,,721,940,0,0,,2.766839378,,,,,,,,,https://www.sciencedirect.com/science/article/pii/S0921452604009469?via%3Dihub
73.5,3.5,0,0,9,0,0,10,1,0,0,0,0,0,0,0,0,3,0,0,0,0,0,0,0,0,0,773,3600,,721,940,0,0,,2.020725389,,,,,,,0.9875,,https://www.sciencedirect.com/science/article/pii/S0921452604009469?via%3Dihub
73.5,3.5,0,0,9,0,0,10,1,0,0,0,0,0,0,0,0,3,0,0,0,0,0,0,0,0,0,813,3600,,721,940,0,0,,3.373056995,,,,,,,,,https://www.sciencedirect.com/science/article/pii/S0921452604009469?via%3Dihub
73.5,0,0,0,9,0,0,13.5,1,0,0,0,0,0,0,0,0,3,0,0,0,0,0,0,0,0,0,573,3600,,705,937,0,0,,10.36787565,,,,,,,0.8,,https://www.sciencedirect.com/science/article/pii/S0921452604009469?via%3Dihub
73.5,0,0,0,9,0,0,13.5,1,0,0,0,0,0,0,0,0,3,0,0,0,0,0,0,0,0,0,673,3600,,705,937,0,0,,4.492227979,,,,,,,0.885714286,,https://www.sciencedirect.com/science/article/pii/S0921452604009469?via%3Dihub
73.5,0,0,0,9,0,0,13.5,1,0,0,0,0,0,0,0,0,3,0,0,0,0,0,0,0,0,0,723,3600,,705,937,0,0,,5.005181347,,,,,,,,,https://www.sciencedirect.com/science/article/pii/S0921452604009469?via%3Dihub
73.5,0,0,0,9,0,0,13.5,1,0,0,0,0,0,0,0,0,3,0,0,0,0,0,0,0,0,0,773,3600,,705,937,0,0,,9.528497409,,,,,,,0.85,,https://www.sciencedirect.com/science/article/pii/S0921452604009469?via%3Dihub
73.5,0,0,0,9,0,0,13.5,1,0,0,0,0,0,0,0,0,3,0,0,0,0,0,0,0,0,0,813,3600,,705,937,0,0,,7.196891192,,,,,,,,,https://www.sciencedirect.com/science/article/pii/S0921452604009469?via%3Dihub
82,0,0,0,10,8,0,0,0,0,0,0,0,0,0,0,0,0,0,0,0,0,0,0,0,0,0,648,600,,,,0,0,20,1.310415154,,,,,,,1.596996436,,https://doi.org/10.1016/j.jallcom.2010.12.104
82,0,0,0,10,8,0,0,0,0,0,0,0,0,0,0,0,0,0,0,0,0,0,0,0,0,0,673,600,,,,0,0,20,3.455107295,,,,,,,1.590871231,,https://doi.org/10.1016/j.jallcom.2010.12.104
82,0,0,0,10,8,0,0,0,0,0,0,0,0,0,0,0,0,0,0,0,0,0,0,0,0,0,698,600,,,,0,0,20,152.1199713,,,,,,,1.596794219,,https://doi.org/10.1016/j.jallcom.2010.12.104
82,0,0,0,10,8,0,0,0,0,0,0,0,0,0,0,0,0,0,0,0,0,0,0,0,0,0,723,600,,,,0,0,20,2540.143779,,,,,,,1.724403954,,https://doi.org/10.1016/j.jallcom.2010.12.104
82,0,0,0,10,8,0,0,0,0,0,0,0,0,0,0,0,0,0,0,0,0,0,0,0,0,0,748,600,,,,0,0,20,,,,,,,,1.719885175,,https://doi.org/10.1016/j.jallcom.2010.12.104
80.8,0,0,0,10,8,0,0,1.2,0,0,0,0,0,0,0,0,0,0,0,0,0,0,0,0,0,0,647,600,,709,782,0,0,20,2.108077824,,,,,,,1.566474348,,https://doi.org/10.1016/j.jallcom.2010.12.104
80.8,0,0,0,10,8,0,0,1.2,0,0,0,0,0,0,0,0,0,0,0,0,0,0,0,0,0,0,673,600,,709,782,0,0,20,5.93306836,,,,,,,1.608140308,,https://doi.org/10.1016/j.jallcom.2010.12.104
80.8,0,0,0,10,8,0,0,1.2,0,0,0,0,0,0,0,0,0,0,0,0,0,0,0,0,0,0,698,600,,709,782,0,0,20,13.10415154,,,,,,,1.606432773,,https://doi.org/10.1016/j.jallcom.2010.12.104
80.8,0,0,0,10,8,0,0,1.2,0,0,0,0,0,0,0,0,0,0,0,0,0,0,0,0,0,0,722,600,,709,782,0,0,20,21.88169557,,,,,,,1.661351745,,https://doi.org/10.1016/j.jallcom.2010.12.104
80.8,0,0,0,10,8,0,0,1.2,0,0,0,0,0,0,0,0,0,0,0,0,0,0,0,0,0,0,748,600,,709,782,0,0,20,1028.361358,,,,,,,1.724302845,,https://doi.org/10.1016/j.jallcom.2010.12.104
82.8,0,0,0,9,7,0,0,1.2,0,0,0,0,0,0,0,0,0,0,0,0,0,0,0,0,0,0,648,600,,686,789,0,0,20,9.19523331,,,,,,,1.66326079,,https://doi.org/10.1016/j.jallcom.2010.12.104
82.8,0,0,0,9,7,0,0,1.2,0,0,0,0,0,0,0,0,0,0,0,0,0,0,0,0,0,0,673,600,,686,789,0,0,20,3.722632824,,,,,,,1.666372532,,https://doi.org/10.1016/j.jallcom.2010.12.104
82.8,0,0,0,9,7,0,0,1.2,0,0,0,0,0,0,0,0,0,0,0,0,0,0,0,0,0,0,698,600,,686,789,0,0,20,4.69964201,,,,,,,1.697195119,,https://doi.org/10.1016/j.jallcom.2010.12.104
82.8,0,0,0,9,7,0,0,1.2,0,0,0,0,0,0,0,0,0,0,0,0,0,0,0,0,0,0,723,600,,686,789,0,0,20,5.715905239,,,,,,,1.712355054,,https://doi.org/10.1016/j.jallcom.2010.12.104
82.8,0,0,0,9,7,0,0,1.2,0,0,0,0,0,0,0,0,0,0,0,0,0,0,0,0,0,0,748,600,,686,789,0,0,20,845.5231563,,,,,,,1.736350331,,https://doi.org/10.1016/j.jallcom.2010.12.104
84.8,0,0,0,8,6,0,0,1.2,0,0,0,0,0,0,0,0,0,0,0,0,0,0,0,0,0,0,648,600,,663,796,0,0,20,12.62451129,,,,,,,1.769686492,,https://doi.org/10.1016/j.jallcom.2010.12.104
84.8,0,0,0,8,6,0,0,1.2,0,0,0,0,0,0,0,0,0,0,0,0,0,0,0,0,0,0,673,600,,663,796,0,0,20,10,,,,,,,1.779625544,,https://doi.org/10.1016/j.jallcom.2010.12.104
84.8,0,0,0,8,6,0,0,1.2,0,0,0,0,0,0,0,0,0,0,0,0,0,0,0,0,0,0,698,600,,663,796,0,0,20,9.544585771,,,,,,,1.779524436,,https://doi.org/10.1016/j.jallcom.2010.12.104
84.8,0,0,0,8,6,0,0,1.2,0,0,0,0,0,0,0,0,0,0,0,0,0,0,0,0,0,0,723,600,,663,796,0,0,20,18.50148031,,,,,,,1.761351038,,https://doi.org/10.1016/j.jallcom.2010.12.104
84.8,0,0,0,8,6,0,0,1.2,0,0,0,0,0,0,0,0,0,0,0,0,0,0,0,0,0,0,748,600,,663,796,0,0,20,910.9911753,,,,,,,1.770085271,,https://doi.org/10.1016/j.jallcom.2010.12.104
85,0,0,0,9,0,0,0,0,0,0,0,0,0,0,0,0,0,0,0,0,6,0,0,0,0,0,725,3600,,727,797,0,0,45,9.90057995,481.5125282,,,,,0.41509283,,,https://doi.org/10.1016/S0921-5107(01)00934-5
85,0,0,0,9,0,0,0,0,0,0,0,0,0,0,0,0,0,0,0,0,6,0,0,0,0,0,750,3600,,727,797,0,0,45,11.81796662,500.7087118,,,,,,,,https://doi.org/10.1016/S0921-5107(01)00934-5
85,0,0,0,9,0,0,0,0,0,0,0,0,0,0,0,0,0,0,0,0,6,0,0,0,0,0,795,3600,,727,797,0,0,45,17.75949817,516.7454124,,,,,0.32634443,,,https://doi.org/10.1016/S0921-5107(01)00934-5
85,0,0,0,9,0,0,0,0,0,0,0,0,0,0,0,0,0,0,0,0,6,0,0,0,0,0,830,3600,,727,797,0,0,45,49.81062848,522.1300982,,,,,0.196462868,,,https://doi.org/10.1016/S0921-5107(01)00934-5
85,0,0,0,9,0,0,0,0,0,0,0,0,0,0,0,0,0,0,0,0,6,0,0,0,0,0,880,3600,,727,797,0,0,45,107.7464789,524.8795952,,,,,0.060179257,,,https://doi.org/10.1016/S0921-5107(01)00934-5
85,0,0,0,9,0,0,0,0,0,0,0,0,0,0,0,0,0,0,0,0,6,0,0,0,0,0,900,3600,,727,797,0,0,45,112.3328205,524.9146498,,,,,-0.005361716,,,https://doi.org/10.1016/S0921-5107(01)00934-5
85,0,0,0,9,0,0,0,0,0,0,0,0,0,0,0,0,0,0,0,0,6,0,0,0,0,0,935,3600,,727,797,0,0,45,75.64800568,525.506005,,,,,-0.584747119,,,https://doi.org/10.1016/S0921-5107(01)00934-5
85,0,0,0,9,0,0,0,0,0,0,0,0,0,0,0,0,0,0,0,0,6,0,0,0,0,0,970,3600,,727,797,0,0,45,28.02106758,525.560873,,,,,-1.531930218,,,https://doi.org/10.1016/S0921-5107(01)00934-5
85,0,0,0,9,0,0,0,0,0,0,0,0,0,0,0,0,0,0,0,0,6,0,0,0,0,0,1000,3600,,727,797,0,0,45,19.97277784,526.682619,,,,,-2.446542894,,,https://doi.org/10.1016/S0921-5107(01)00934-5
79,0,0,0,9,0,0,0,0,0,0,0,0,0,0,0,0,0,0,0,0,12,0,0,0,0,0,725,3600,,760,829,0,0,45,5.728488579,445.3407913,,,,,1.93621959,,,https://doi.org/10.1016/S0921-5107(01)00934-5
79,0,0,0,9,0,0,0,0,0,0,0,0,0,0,0,0,0,0,0,0,12,0,0,0,0,0,750,3600,,760,829,0,0,45,5.568706356,459.2193501,,,,,,,,https://doi.org/10.1016/S0921-5107(01)00934-5
79,0,0,0,9,0,0,0,0,0,0,0,0,0,0,0,0,0,0,0,0,12,0,0,0,0,0,795,3600,,760,829,0,0,45,11.5102379,523.660306,,,,,0.973431498,,,https://doi.org/10.1016/S0921-5107(01)00934-5
79,0,0,0,9,0,0,0,0,0,0,0,0,0,0,0,0,0,0,0,0,12,0,0,0,0,0,830,3600,,760,829,0,0,45,19.63545982,538.6164116,,,,,0.815380922,,,https://doi.org/10.1016/S0921-5107(01)00934-5
79,0,0,0,9,0,0,0,0,0,0,0,0,0,0,0,0,0,0,0,0,12,0,0,0,0,0,880,3600,,760,829,0,0,45,,544.0315796,,,,,0.566421255,,,https://doi.org/10.1016/S0921-5107(01)00934-5
79,0,0,0,9,0,0,0,0,0,0,0,0,0,0,0,0,0,0,0,0,12,0,0,0,0,0,900,3600,,760,829,0,0,45,106.0835602,544.5939767,,,,,0.444942382,,,https://doi.org/10.1016/S0921-5107(01)00934-5
79,0,0,0,9,0,0,0,0,0,0,0,0,0,0,0,0,0,0,0,0,12,0,0,0,0,0,935,3600,,760,829,0,0,45,135.0159782,546.2552582,,,,,0.345230474,,,https://doi.org/10.1016/S0921-5107(01)00934-5
79,0,0,0,9,0,0,0,0,0,0,0,0,0,0,0,0,0,0,0,0,12,0,0,0,0,0,975,3600,,760,829,0,0,45,14.98402178,546.8374688,,,,,-0.856274008,,,https://doi.org/10.1016/S0921-5107(01)00934-5
79,0,0,0,9,0,0,0,0,0,0,0,0,0,0,0,0,0,0,0,0,12,0,0,0,0,0,1000,3600,,760,829,0,0,45,14.77097881,546.8938609,,,,,-1.74271767,,,https://doi.org/10.1016/S0921-5107(01)00934-5
85,0,0,0,9,0,0,0,0,0,0,0,0,0,0,0,0,0,0,0,0,6,0,0,0,0,0,450,3600,,727,797,0,0,45,,,,,,977.3310522,,,,https://doi.org/10.1016/S0921-5107(01)00934-5
85,0,0,0,9,0,0,0,0,0,0,0,0,0,0,0,0,0,0,0,0,6,0,0,0,0,0,504,3600,,727,797,0,0,45,,,,,,2911.142002,,,,https://doi.org/10.1016/S0921-5107(01)00934-5
85,0,0,0,9,0,0,0,0,0,0,0,0,0,0,0,0,0,0,0,0,6,0,0,0,0,0,592,3600,,727,797,0,0,45,,,,,,6785.714286,,,,https://doi.org/10.1016/S0921-5107(01)00934-5
85,0,0,0,9,0,0,0,0,0,0,0,0,0,0,0,0,0,0,0,0,6,0,0,0,0,0,660,3600,,727,797,0,0,45,,,,,,9518.284859,,,,https://doi.org/10.1016/S0921-5107(01)00934-5
85,0,0,0,9,0,0,0,0,0,0,0,0,0,0,0,0,0,0,0,0,6,0,0,0,0,0,760,3600,,727,797,0,0,45,,,,,,18330.30368,,,,https://doi.org/10.1016/S0921-5107(01)00934-5
85,0,0,0,9,0,0,0,0,0,0,0,0,0,0,0,0,0,0,0,0,6,0,0,0,0,0,798,3600,,727,797,0,0,45,,,,,,20155.04705,,,,https://doi.org/10.1016/S0921-5107(01)00934-5
85,0,0,0,9,0,0,0,0,0,0,0,0,0,0,0,0,0,0,0,0,6,0,0,0,0,0,835,3600,,727,797,0,0,45,,,,,,25.66295979,,,,https://doi.org/10.1016/S0921-5107(01)00934-5
79,0,0,0,9,0,0,0,0,0,0,0,0,0,0,0,0,0,0,0,0,12,0,0,0,0,0,507,3600,,760,829,0,0,45,,,,,,266.2532079,,,,https://doi.org/10.1016/S0921-5107(01)00934-5
79,0,0,0,9,0,0,0,0,0,0,0,0,0,0,0,0,0,0,0,0,12,0,0,0,0,0,593,3600,,760,829,0,0,45,,,,,,5175.898204,,,,https://doi.org/10.1016/S0921-5107(01)00934-5
79,0,0,0,9,0,0,0,0,0,0,0,0,0,0,0,0,0,0,0,0,12,0,0,0,0,0,657,3600,,760,829,0,0,45,,,,,,10668.84089,,,,https://doi.org/10.1016/S0921-5107(01)00934-5
79,0,0,0,9,0,0,0,0,0,0,0,0,0,0,0,0,0,0,0,0,12,0,0,0,0,0,763,3600,,760,829,0,0,45,,,,,,20398.31052,,,,https://doi.org/10.1016/S0921-5107(01)00934-5
79,0,0,0,9,0,0,0,0,0,0,0,0,0,0,0,0,0,0,0,0,12,0,0,0,0,0,797,3600,,760,829,0,0,45,,,,,,26017.42943,,,,https://doi.org/10.1016/S0921-5107(01)00934-5
79,0,0,0,9,0,0,0,0,0,0,0,0,0,0,0,0,0,0,0,0,12,0,0,0,0,0,831,3600,,760,829,0,0,45,,,,,,31061.80496,,,,https://doi.org/10.1016/S0921-5107(01)00934-5
79,0,0,0,9,0,0,0,0,0,0,0,0,0,0,0,0,0,0,0,0,12,0,0,0,0,0,864,3600,,760,829,0,0,45,,,,,,31738.66553,,,,https://doi.org/10.1016/S0921-5107(01)00934-5
85,0,0,0,9,0,0,0,0,0,0,0,0,0,0,0,0,0,0,0,0,6,0,0,0,0,0,453,3600,,727,797,0,0,45,,,,,,,,0.728158784,,https://doi.org/10.1016/S0921-5107(01)00934-5
85,0,0,0,9,0,0,0,0,0,0,0,0,0,0,0,0,0,0,0,0,6,0,0,0,0,0,501,3600,,727,797,0,0,45,,,,,,,,0.784983108,,https://doi.org/10.1016/S0921-5107(01)00934-5
85,0,0,0,9,0,0,0,0,0,0,0,0,0,0,0,0,0,0,0,0,6,0,0,0,0,0,582,3600,,727,797,0,0,45,,,,,,,,0.964189189,,https://doi.org/10.1016/S0921-5107(01)00934-5
85,0,0,0,9,0,0,0,0,0,0,0,0,0,0,0,0,0,0,0,0,6,0,0,0,0,0,657,3600,,727,797,0,0,45,,,,,,,,1.259476351,,https://doi.org/10.1016/S0921-5107(01)00934-5
85,0,0,0,9,0,0,0,0,0,0,0,0,0,0,0,0,0,0,0,0,6,0,0,0,0,0,751,3600,,727,797,0,0,45,,,,,,,,1.662989865,,https://doi.org/10.1016/S0921-5107(01)00934-5
85,0,0,0,9,0,0,0,0,0,0,0,0,0,0,0,0,0,0,0,0,6,0,0,0,0,0,796,3600,,727,797,0,0,45,,,,,,,,1.727128378,,https://doi.org/10.1016/S0921-5107(01)00934-5
85,0,0,0,9,0,0,0,0,0,0,0,0,0,0,0,0,0,0,0,0,6,0,0,0,0,0,827,3600,,727,797,0,0,45,,,,,,,,1.748125,,https://doi.org/10.1016/S0921-5107(01)00934-5
85,0,0,0,9,0,0,0,0,0,0,0,0,0,0,0,0,0,0,0,0,6,0,0,0,0,0,869,3600,,727,797,0,0,45,,,,,,,,1.754358108,,https://doi.org/10.1016/S0921-5107(01)00934-5
85,0,0,0,9,0,0,0,0,0,0,0,0,0,0,0,0,0,0,0,0,6,0,0,0,0,0,929,3600,,727,797,0,0,45,,,,,,,,1.781891892,,https://doi.org/10.1016/S0921-5107(01)00934-5
85,0,0,0,9,0,0,0,0,0,0,0,0,0,0,0,0,0,0,0,0,6,0,0,0,0,0,992,3600,,727,797,0,0,45,,,,,,,,1.765878378,,https://doi.org/10.1016/S0921-5107(01)00934-5
79,0,0,0,9,0,0,0,0,0,0,0,0,0,0,0,0,0,0,0,0,12,0,0,0,0,0,451,3600,,760,829,0,0,45,,,,,,,,0.583293919,,https://doi.org/10.1016/S0921-5107(01)00934-5
79,0,0,0,9,0,0,0,0,0,0,0,0,0,0,0,0,0,0,0,0,12,0,0,0,0,0,498,3600,,760,829,0,0,45,,,,,,,,0.618378378,,https://doi.org/10.1016/S0921-5107(01)00934-5
79,0,0,0,9,0,0,0,0,0,0,0,0,0,0,0,0,0,0,0,0,12,0,0,0,0,0,582,3600,,760,829,0,0,45,,,,,,,,0.804763514,,https://doi.org/10.1016/S0921-5107(01)00934-5
79,0,0,0,9,0,0,0,0,0,0,0,0,0,0,0,0,0,0,0,0,12,0,0,0,0,0,655,3600,,760,829,0,0,45,,,,,,,,1.150810811,,https://doi.org/10.1016/S0921-5107(01)00934-5
79,0,0,0,9,0,0,0,0,0,0,0,0,0,0,0,0,0,0,0,0,12,0,0,0,0,0,751,3600,,760,829,0,0,45,,,,,,,,1.525304054,,https://doi.org/10.1016/S0921-5107(01)00934-5
79,0,0,0,9,0,0,0,0,0,0,0,0,0,0,0,0,0,0,0,0,12,0,0,0,0,0,797,3600,,760,829,0,0,45,,,,,,,,1.545929054,,https://doi.org/10.1016/S0921-5107(01)00934-5
79,0,0,0,9,0,0,0,0,0,0,0,0,0,0,0,0,0,0,0,0,12,0,0,0,0,0,827,3600,,760,829,0,0,45,,,,,,,,1.552466216,,https://doi.org/10.1016/S0921-5107(01)00934-5
79,0,0,0,9,0,0,0,0,0,0,0,0,0,0,0,0,0,0,0,0,12,0,0,0,0,0,863,3600,,760,829,0,0,45,,,,,,,,1.551587838,,https://doi.org/10.1016/S0921-5107(01)00934-5
79,0,0,0,9,0,0,0,0,0,0,0,0,0,0,0,0,0,0,0,0,12,0,0,0,0,0,930,3600,,760,829,0,0,45,,,,,,,,1.542719595,,https://doi.org/10.1016/S0921-5107(01)00934-5
79,0,0,0,9,0,0,0,0,0,0,0,0,0,0,0,0,0,0,0,0,12,0,0,0,0,0,995,3600,,760,829,0,0,45,,,,,,,,1.548412162,,https://doi.org/10.1016/S0921-5107(01)00934-5
85,0,0,0,9,0,0,0,0,0,0,0,0,0,0,0,0,0,0,0,0,6,0,0,0,0,0,457,3600,,727,797,0,0,45,,,,,19,,,,,https://doi.org/10.1016/S0921-5107(01)00934-5
85,0,0,0,9,0,0,0,0,0,0,0,0,0,0,0,0,0,0,0,0,6,0,0,0,0,0,499,3600,,727,797,0,0,45,,,,,19,,,,,https://doi.org/10.1016/S0921-5107(01)00934-5
85,0,0,0,9,0,0,0,0,0,0,0,0,0,0,0,0,0,0,0,0,6,0,0,0,0,0,587,3600,,727,797,0,0,45,,,,,19,,,,,https://doi.org/10.1016/S0921-5107(01)00934-5
85,0,0,0,9,0,0,0,0,0,0,0,0,0,0,0,0,0,0,0,0,6,0,0,0,0,0,655,3600,,727,797,0,0,45,,,,,19,,,,,https://doi.org/10.1016/S0921-5107(01)00934-5
85,0,0,0,9,0,0,0,0,0,0,0,0,0,0,0,0,0,0,0,0,6,0,0,0,0,0,747,3600,,727,797,0,0,45,,,,,19,,,,,https://doi.org/10.1016/S0921-5107(01)00934-5
85,0,0,0,9,0,0,0,0,0,0,0,0,0,0,0,0,0,0,0,0,6,0,0,0,0,0,795,3600,,727,797,0,0,45,,,,,20,,,,,https://doi.org/10.1016/S0921-5107(01)00934-5
85,0,0,0,9,0,0,0,0,0,0,0,0,0,0,0,0,0,0,0,0,6,0,0,0,0,0,819,3600,,727,797,0,0,45,,,,,23,,,,,https://doi.org/10.1016/S0921-5107(01)00934-5
85,0,0,0,9,0,0,0,0,0,0,0,0,0,0,0,0,0,0,0,0,6,0,0,0,0,0,869,3600,,727,797,0,0,45,,,,,29,,,,,https://doi.org/10.1016/S0921-5107(01)00934-5
85,0,0,0,9,0,0,0,0,0,0,0,0,0,0,0,0,0,0,0,0,6,0,0,0,0,0,930,3600,,727,797,0,0,45,,,,,38,,,,,https://doi.org/10.1016/S0921-5107(01)00934-5
85,0,0,0,9,0,0,0,0,0,0,0,0,0,0,0,0,0,0,0,0,6,0,0,0,0,0,996,3600,,727,797,0,0,45,,,,,48,,,,,https://doi.org/10.1016/S0921-5107(01)00934-5
79,0,0,0,9,0,0,0,0,0,0,0,0,0,0,0,0,0,0,0,0,12,0,0,0,0,0,498,3600,,760,829,0,0,45,,,,,8,,,,,https://doi.org/10.1016/S0921-5107(01)00934-5
79,0,0,0,9,0,0,0,0,0,0,0,0,0,0,0,0,0,0,0,0,12,0,0,0,0,0,591,3600,,760,829,0,0,45,,,,,8,,,,,https://doi.org/10.1016/S0921-5107(01)00934-5
79,0,0,0,9,0,0,0,0,0,0,0,0,0,0,0,0,0,0,0,0,12,0,0,0,0,0,653,3600,,760,829,0,0,45,,,,,8,,,,,https://doi.org/10.1016/S0921-5107(01)00934-5
79,0,0,0,9,0,0,0,0,0,0,0,0,0,0,0,0,0,0,0,0,12,0,0,0,0,0,753,3600,,760,829,0,0,45,,,,,8,,,,,https://doi.org/10.1016/S0921-5107(01)00934-5
79,0,0,0,9,0,0,0,0,0,0,0,0,0,0,0,0,0,0,0,0,12,0,0,0,0,0,799,3600,,760,829,0,0,45,,,,,8,,,,,https://doi.org/10.1016/S0921-5107(01)00934-5
79,0,0,0,9,0,0,0,0,0,0,0,0,0,0,0,0,0,0,0,0,12,0,0,0,0,0,827,3600,,760,829,0,0,45,,,,,8,,,,,https://doi.org/10.1016/S0921-5107(01)00934-5
79,0,0,0,9,0,0,0,0,0,0,0,0,0,0,0,0,0,0,0,0,12,0,0,0,0,0,870,3600,,760,829,0,0,45,,,,,9,,,,,https://doi.org/10.1016/S0921-5107(01)00934-5
79,0,0,0,9,0,0,0,0,0,0,0,0,0,0,0,0,0,0,0,0,12,0,0,0,0,0,929,3600,,760,829,0,0,45,,,,,16,,,,,https://doi.org/10.1016/S0921-5107(01)00934-5
79,0,0,0,9,0,0,0,0,0,0,0,0,0,0,0,0,0,0,0,0,12,0,0,0,0,0,993,3600,,760,829,0,0,45,,,,,46,,,,,https://doi.org/10.1016/S0921-5107(01)00934-5
90,0,0,0,3,0,0,0,0,0,0,0,0,0,0,0,7,0,0,0,0,0,0,0,0,0,0,873,3600,,,,0,0,20,,,,,,13241.92792,-2,1.695025575,,https://www.jstage.jst.go.jp/article/matertrans1989/36/5/36_5_689/_article/-char/ja/
87.5,2.5,0,0,3,0,0,0,0,0,0,0,0,0,0,0,7,0,0,0,0,0,0,0,0,0,0,873,3600,,,,0,0,20,,,,,,13303.56834,-1,1.642531969,,https://www.jstage.jst.go.jp/article/matertrans1989/36/5/36_5_689/_article/-char/ja/
86,4,0,0,3,0,0,0,0,0,0,0,0,0,0,0,7,0,0,0,0,0,0,0,0,0,0,873,3600,789,822,1043,0,0,20,,,,,,12377.50252,0.6,1.58398977,,https://www.jstage.jst.go.jp/article/matertrans1989/36/5/36_5_689/_article/-char/ja/
85,5,0,0,3,0,0,0,0,0,0,0,0,0,0,0,7,0,0,0,0,0,0,0,0,0,0,873,3600,,,,0,0,20,,,,,,,0.9,,,https://www.jstage.jst.go.jp/article/matertrans1989/36/5/36_5_689/_article/-char/ja/
82.5,7.5,0,0,3,0,0,0,0,0,0,0,0,0,0,0,7,0,0,0,0,0,0,0,0,0,0,873,3600,,,,0,0,20,,,,,,5570.689701,1,1.372493606,,https://www.jstage.jst.go.jp/article/matertrans1989/36/5/36_5_689/_article/-char/ja/
80,10,0,0,3,0,0,0,0,0,0,0,0,0,0,0,7,0,0,0,0,0,0,0,0,0,0,873,3600,,,,0,0,20,,,,,,2114.377161,3.8,1.305,,https://www.jstage.jst.go.jp/article/matertrans1989/36/5/36_5_689/_article/-char/ja/
75,15,0,0,3,0,0,0,0,0,0,0,0,0,0,0,7,0,0,0,0,0,0,0,0,0,0,873,3600,,,,0,0,20,,,,,,112.931303,4.2,1.010012788,,https://www.jstage.jst.go.jp/article/matertrans1989/36/5/36_5_689/_article/-char/ja/
90,0,0,0,3,0,0,0,0,0,0,0,0,0,0,0,7,0,0,0,0,0,0,0,0,0,0,823,3600,,,,0,0,20,,,,,,,-1.1,,,https://www.jstage.jst.go.jp/article/matertrans1989/36/5/36_5_689/_article/-char/ja/
87.5,2.5,0,0,3,0,0,0,0,0,0,0,0,0,0,0,7,0,0,0,0,0,0,0,0,0,0,823,3600,,,,0,0,20,,,,,,,-0.5,,,https://www.jstage.jst.go.jp/article/matertrans1989/36/5/36_5_689/_article/-char/ja/
86,4,0,0,3,0,0,0,0,0,0,0,0,0,0,0,7,0,0,0,0,0,0,0,0,0,0,823,3600,789,822,1043,0,0,20,,,,,,,0.8,,,https://www.jstage.jst.go.jp/article/matertrans1989/36/5/36_5_689/_article/-char/ja/
85,5,0,0,3,0,0,0,0,0,0,0,0,0,0,0,7,0,0,0,0,0,0,0,0,0,0,823,3600,,,,0,0,20,,,,,,,1.6,,,https://www.jstage.jst.go.jp/article/matertrans1989/36/5/36_5_689/_article/-char/ja/
82.5,7.5,0,0,3,0,0,0,0,0,0,0,0,0,0,0,7,0,0,0,0,0,0,0,0,0,0,823,3600,,,,0,0,20,,,,,,,4.2,,,https://www.jstage.jst.go.jp/article/matertrans1989/36/5/36_5_689/_article/-char/ja/
80,10,0,0,3,0,0,0,0,0,0,0,0,0,0,0,7,0,0,0,0,0,0,0,0,0,0,823,3600,,,,0,0,20,,,,,,,7.6,,,https://www.jstage.jst.go.jp/article/matertrans1989/36/5/36_5_689/_article/-char/ja/
75,15,0,0,3,0,0,0,0,0,0,0,0,0,0,0,7,0,0,0,0,0,0,0,0,0,0,823,3600,,,,0,0,20,,,,,,,20.5,,,https://www.jstage.jst.go.jp/article/matertrans1989/36/5/36_5_689/_article/-char/ja/
86,4,0,0,3,0,0,0,0,0,0,0,0,0,0,0,7,0,0,0,0,0,0,0,0,0,0,716,3600,789,822,1043,0,0,20,,,,,,2863.495808,5.393046281,0.594055337,,https://www.jstage.jst.go.jp/article/matertrans1989/36/5/36_5_689/_article/-char/ja/
86,4,0,0,3,0,0,0,0,0,0,0,0,0,0,0,7,0,0,0,0,0,0,0,0,0,0,774,3600,789,822,1043,0,0,20,,,,,,4703.420342,2.284365646,1.547712538,,https://www.jstage.jst.go.jp/article/matertrans1989/36/5/36_5_689/_article/-char/ja/
86,4,0,0,3,0,0,0,0,0,0,0,0,0,0,0,7,0,0,0,0,0,0,0,0,0,0,826,3600,789,822,1043,0,0,20,,,,,,10200.4819,0.665438637,1.543831614,,https://www.jstage.jst.go.jp/article/matertrans1989/36/5/36_5_689/_article/-char/ja/
86,4,0,0,3,0,0,0,0,0,0,0,0,0,0,0,7,0,0,0,0,0,0,0,0,0,0,872,3600,789,822,1043,0,0,20,,,,,,12195.7046,0.371632512,1.566386631,,https://www.jstage.jst.go.jp/article/matertrans1989/36/5/36_5_689/_article/-char/ja/
86,4,0,0,3,0,0,0,0,0,0,0,0,0,0,0,7,0,0,0,0,0,0,0,0,0,0,925,3600,789,822,1043,0,0,20,,,,,,9610.779662,0.345613631,1.573121176,,https://www.jstage.jst.go.jp/article/matertrans1989/36/5/36_5_689/_article/-char/ja/
86,4,0,0,3,0,0,0,0,0,0,0,0,0,0,0,7,0,0,0,0,0,0,0,0,0,0,976,3600,789,822,1043,0,0,20,,,,,,1401.366477,-1.22472945,1.5902429,,https://www.jstage.jst.go.jp/article/matertrans1989/36/5/36_5_689/_article/-char/ja/
87,4,0,0,2,0,0,0,0,0,0,0,0,0,0,0,7,0,0,0,0,0,0,0,0,0,0,717,3600,789,819,1044,0,0,20,,,,,,3492.234901,5.552613401,0.594055337,,https://www.jstage.jst.go.jp/article/matertrans1989/36/5/36_5_689/_article/-char/ja/
87,4,0,0,2,0,0,0,0,0,0,0,0,0,0,0,7,0,0,0,0,0,0,0,0,0,0,774,3600,789,819,1044,0,0,20,,,,,,5736.15251,3.294957403,1.478517944,,https://www.jstage.jst.go.jp/article/matertrans1989/36/5/36_5_689/_article/-char/ja/
87,4,0,0,2,0,0,0,0,0,0,0,0,0,0,0,7,0,0,0,0,0,0,0,0,0,0,826,3600,789,819,1044,0,0,20,,,,,,12440.20641,0.665438637,1.480024655,,https://www.jstage.jst.go.jp/article/matertrans1989/36/5/36_5_689/_article/-char/ja/
87,4,0,0,2,0,0,0,0,0,0,0,0,0,0,0,7,0,0,0,0,0,0,0,0,0,0,871,3600,789,819,1044,0,0,20,,,,,,17090.65159,0.371632512,1.5770021,,https://www.jstage.jst.go.jp/article/matertrans1989/36/5/36_5_689/_article/-char/ja/
