Repository: yuhaowang2018/Machine_learning_approach_to_Iron_based_soft_magnetic_nanocrystalline_materials_design

# Machine learning approach to Fe-based soft magnetic nanocrystalline materials design

## Regression Analysis and Optimization
In this notebook, the flollowing tasks are performed:
* exploratory-data-analysis (EDA), feature engineering. 
* Hypothesis testing for linear regression.
* Distribution transformation.
* Feature selection using LASSO.
* Regression model using linear regression.
* Optimizing magnetic property based on regression models by changing material processing conditions.

File: softmagnetic_property.csv (part 4 of 6)
Fe,Si,C,Al,B,P,Ga,Ge,Cu,Ag,Au,Zn,Ti,V,Cr,Mn,Zr,Nb,Mo,Hf,Ta,W,Ce,Pr,Nd,Gd,U,Annealing temperature,Annealing time,Primary Crystallization Onset,Primary Crystallization Peak ,Secondary Crystallization, Longitudinal Annealing field, Transverse Annealing field,Ribbon thickness,Coercivity,Curie Temperature,core loss ,electrical resistivity,Grain Diameter,Permeability,Magnetostriction,Magnetic Saturation,BCC Lattice Parameter,Reference DOI
87,4,0,0,2,0,0,0,0,0,0,0,0,0,0,0,7,0,0,0,0,0,0,0,0,0,0,925,3600,789,819,1044,0,0,20,,,,,,17782.7941,0.345613631,1.573121176,,https://www.jstage.jst.go.jp/article/matertrans1989/36/5/36_5_689/_article/-char/ja/
87,4,0,0,2,0,0,0,0,0,0,0,0,0,0,0,7,0,0,0,0,0,0,0,0,0,0,976,3600,789,819,1044,0,0,20,,,,,,1401.366477,-0.958784251,1.563624327,,https://www.jstage.jst.go.jp/article/matertrans1989/36/5/36_5_689/_article/-char/ja/
87,0,0,0,5,0,0,0,0,1,0,0,0,0,0,0,7,0,0,0,0,0,0,0,0,0,0,473,3600,788,812,,0,0,30,2.376292283,,,3.304944601,,,4.070422535,0.446575342,,https://aip.scitation.org/doi/abs/10.1063/1.359284
87,0,0,0,5,0,0,0,0,1,0,0,0,0,0,0,7,0,0,0,0,0,0,0,0,0,0,573,3600,788,812,,0,0,30,0.747922403,,,4.405659831,,,2.577464789,0.430136986,,https://aip.scitation.org/doi/abs/10.1063/1.359284
87,0,0,0,5,0,0,0,0,1,0,0,0,0,0,0,7,0,0,0,0,0,0,0,0,0,0,673,3600,788,812,,0,0,30,11.14448896,,,3.517380519,,,-2.802816901,0.58173516,,https://aip.scitation.org/doi/abs/10.1063/1.359284
87,0,0,0,5,0,0,0,0,1,0,0,0,0,0,0,7,0,0,0,0,0,0,0,0,0,0,773,3600,788,812,,0,0,30,5.537296748,,,1.035695386,,,-5.746478873,0.716894977,,https://aip.scitation.org/doi/abs/10.1063/1.359284
87,0,0,0,5,0,0,0,0,1,0,0,0,0,0,0,7,0,0,0,0,0,0,0,0,0,0,873,3600,788,812,,0,0,30,18.34331244,,,1.784777576,,,-3.661971831,1.57716895,,https://aip.scitation.org/doi/abs/10.1063/1.359284
73.5,13.5,0,0,9,0,0,0,1,0,0,0,0,0,0,0,0,3,0,0,0,0,0,0,0,0,0,298,,,,,0,0,30,,593,,,,,25,,,https://doi.org/10.1109/20.825825
73.5,16.5,0,0,6,0,0,0,1,0,0,0,0,0,0,0,0,3,0,0,0,0,0,0,0,0,0,298,,,,,0,0,30,,593,,,,,25,,,https://doi.org/10.1109/20.825825
73.5,13.5,0,0,9,0,0,0,1,0,0,0,0,0,0,0,0,3,0,0,0,0,0,0,0,0,0,773,3600,,,,0,0,30,,650,,,8.5,,18.21561338,0.846086957,,https://doi.org/10.1109/20.825825
73.5,13.5,0,0,9,0,0,0,1,0,0,0,0,0,0,0,0,3,0,0,0,0,0,0,0,0,0,793,3600,,,,0,0,30,,664,,,8.5,,8.983613328,1.267313218,,https://doi.org/10.1109/20.825825
73.5,16.5,0,0,6,0,0,0,1,0,0,0,0,0,0,0,0,3,0,0,0,0,0,0,0,0,0,803,3600,,,,0,0,30,,715,,,8.5,,0.596956811,1.188990826,,https://doi.org/10.1109/20.825825
71.5,13.5,0,2,9,0,0,0,1,0,0,0,0,0,0,0,0,3,0,0,0,0,0,0,0,0,0,753,3600,,,,0,0,20,0.55316812,,,,8.504879008,,,,,https://doi.org/10.1016/S0304-8853(99)00196-1
71.5,13.5,0,2,9,0,0,0,1,0,0,0,0,0,0,0,0,3,0,0,0,0,0,0,0,0,0,773,3600,,,,0,0,20,0.47705827,,,,9.490152625,,,,,https://doi.org/10.1016/S0304-8853(99)00196-1
71.5,13.5,0,2,9,0,0,0,1,0,0,0,0,0,0,0,0,3,0,0,0,0,0,0,0,0,0,793,3600,,,,0,0,20,0.291263265,,,,9.610787433,,,,,https://doi.org/10.1016/S0304-8853(99)00196-1
71.5,13.5,0,2,9,0,0,0,1,0,0,0,0,0,0,0,0,3,0,0,0,0,0,0,0,0,0,813,3600,,,,0,0,20,0.354813389,,,,9.778782571,,,,,https://doi.org/10.1016/S0304-8853(99)00196-1
71.5,13.5,0,2,9,0,0,0,1,0,0,0,0,0,0,0,0,3,0,0,0,0,0,0,0,0,0,833,3600,,,,0,0,20,0.391613038,,,,9.947492583,,,,,https://doi.org/10.1016/S0304-8853(99)00196-1
71.5,13.5,0,2,9,0,0,0,1,0,0,0,0,0,0,0,0,3,0,0,0,0,0,0,0,0,0,853,3600,,,,0,0,20,0.47705827,,,,10.11548772,,,,,https://doi.org/10.1016/S0304-8853(99)00196-1
71.5,13.5,0,2,9,0,0,0,1,0,0,0,0,0,0,0,0,3,0,0,0,0,0,0,0,0,0,873,3600,,,,0,0,20,1.720736162,,,,10.90917539,,,,,https://doi.org/10.1016/S0304-8853(99)00196-1
71.5,13.5,0,2,9,0,0,0,1,0,0,0,0,0,0,0,0,0,3,0,0,0,0,0,0,0,0,753,3600,,,,0,0,20,0.862410997,,,,9.994852915,,,,,https://doi.org/10.1016/S0304-8853(99)00196-1
71.5,13.5,0,2,9,0,0,0,1,0,0,0,0,0,0,0,0,0,3,0,0,0,0,0,0,0,0,773,3600,,,,0,0,20,0.862410997,,,,11.9904207,,,,,https://doi.org/10.1016/S0304-8853(99)00196-1
71.5,13.5,0,2,9,0,0,0,1,0,0,0,0,0,0,0,0,0,3,0,0,0,0,0,0,0,0,793,3600,,,,0,0,20,0.581146617,,,,11.87032205,,,,,https://doi.org/10.1016/S0304-8853(99)00196-1
71.5,13.5,0,2,9,0,0,0,1,0,0,0,0,0,0,0,0,0,3,0,0,0,0,0,0,0,0,813,3600,,,,0,0,20,,,,,12.95174608,,,,,https://doi.org/10.1016/S0304-8853(99)00196-1
71.5,13.5,0,2,9,0,0,0,1,0,0,0,0,0,0,0,0,0,3,0,0,0,0,0,0,0,0,833,3600,,,,0,0,20,3.110692935,,,,13.88965936,,,,,https://doi.org/10.1016/S0304-8853(99)00196-1
71.5,13.5,0,2,9,0,0,0,1,0,0,0,0,0,0,0,0,0,3,0,0,0,0,0,0,0,0,873,3600,,,,0,0,20,4616.211667,,,,16.77435036,,,,,https://doi.org/10.1016/S0304-8853(99)00196-1
71.5,13.5,0,2,9,0,0,0,1,0,0,0,0,0,0,0,0,1.5,1.5,0,0,0,0,0,0,0,0,753,3600,,,,0,0,20,0.862410997,,,,8.985631054,,,,,https://doi.org/10.1016/S0304-8853(99)00196-1
71.5,13.5,0,2,9,0,0,0,1,0,0,0,0,0,0,0,0,1.5,1.5,0,0,0,0,0,0,0,0,773,3600,,,,0,0,20,0.55316812,,,,9.971619545,,,,,https://doi.org/10.1016/S0304-8853(99)00196-1
71.5,13.5,0,2,9,0,0,0,1,0,0,0,0,0,0,0,0,1.5,1.5,0,0,0,0,0,0,0,0,793,3600,,,,0,0,20,0.526536608,,,,10.47614112,,,,,https://doi.org/10.1016/S0304-8853(99)00196-1
71.5,13.5,0,2,9,0,0,0,1,0,0,0,0,0,0,0,0,1.5,1.5,0,0,0,0,0,0,0,0,813,3600,,,,0,0,20,0.432229382,,,,10.11566644,,,,,https://doi.org/10.1016/S0304-8853(99)00196-1
71.5,13.5,0,2,9,0,0,0,1,0,0,0,0,0,0,0,0,1.5,1.5,0,0,0,0,0,0,0,0,833,3600,,,,0,0,20,0.526536608,,,,10.23558637,,,,,https://doi.org/10.1016/S0304-8853(99)00196-1
71.5,13.5,0,2,9,0,0,0,1,0,0,0,0,0,0,0,0,1.5,1.5,0,0,0,0,0,0,0,0,873,3600,,,,0,0,20,73.16202446,,,,10.3319155,,,,,https://doi.org/10.1016/S0304-8853(99)00196-1
73.5,13.5,0,0,9,0,0,0,1,0,0,0,0,0,0,0,0,3,0,0,0,0,0,0,0,0,0,753,3600,,,,0,0,20,0.897422008,,,,8.426229508,,,,,https://doi.org/10.1016/S0304-8853(99)00196-1
73.5,13.5,0,0,9,0,0,0,1,0,0,0,0,0,0,0,0,3,0,0,0,0,0,0,0,0,0,773,3600,,,,0,0,20,0.697748138,,,,9.475409836,,,,,https://doi.org/10.1016/S0304-8853(99)00196-1
73.5,13.5,0,0,9,0,0,0,1,0,0,0,0,0,0,0,0,3,0,0,0,0,0,0,0,0,0,793,3600,,,,0,0,20,0.656944583,,,,10.19672131,,,,,https://doi.org/10.1016/S0304-8853(99)00196-1
73.5,13.5,0,0,9,0,0,0,1,0,0,0,0,0,0,0,0,3,0,0,0,0,0,0,0,0,0,813,3600,,,,0,0,20,0.486737431,,,,10,,,,,https://doi.org/10.1016/S0304-8853(99)00196-1
73.5,13.5,0,0,9,0,0,0,1,0,0,0,0,0,0,0,0,3,0,0,0,0,0,0,0,0,0,833,3600,,,,0,0,20,0.94107621,,,,10.52459016,,,,,https://doi.org/10.1016/S0304-8853(99)00196-1
73.5,13.5,0,0,9,0,0,0,1,0,0,0,0,0,0,0,0,3,0,0,0,0,0,0,0,0,0,853,3600,,,,0,0,20,,,,,10.98360656,,,,,https://doi.org/10.1016/S0304-8853(99)00196-1
73.5,13.5,0,0,9,0,0,0,1,0,0,0,0,0,0,0,0,3,0,0,0,0,0,0,0,0,0,873,3600,,,,0,0,20,9.184471846,,,,11.04918033,,,,,https://doi.org/10.1016/S0304-8853(99)00196-1
73.5,13.5,0,0,9,0,0,0,1,0,0,0,0,0,0,0,0,0,3,0,0,0,0,0,0,0,0,753,3600,,,,0,0,20,1.317546677,,,,12.8852459,,,,,https://doi.org/10.1016/S0304-8853(99)00196-1
73.5,13.5,0,0,9,0,0,0,1,0,0,0,0,0,0,0,0,0,3,0,0,0,0,0,0,0,0,773,3600,,,,0,0,20,1.432843264,,,,13.3442623,,,,,https://doi.org/10.1016/S0304-8853(99)00196-1
73.5,13.5,0,0,9,0,0,0,1,0,0,0,0,0,0,0,0,0,3,0,0,0,0,0,0,0,0,793,3600,,,,0,0,20,1.011646389,,,,13.40983607,,,,,https://doi.org/10.1016/S0304-8853(99)00196-1
73.5,13.5,0,0,9,0,0,0,1,0,0,0,0,0,0,0,0,0,3,0,0,0,0,0,0,0,0,813,3600,,,,0,0,20,1.398058845,,,,13.93442623,,,,,https://doi.org/10.1016/S0304-8853(99)00196-1
73.5,13.5,0,0,9,0,0,0,1,0,0,0,0,0,0,0,0,0,3,0,0,0,0,0,0,0,0,833,3600,,,,0,0,20,4.582735529,,,,14.98360656,,,,,https://doi.org/10.1016/S0304-8853(99)00196-1
73.5,13.5,0,0,9,0,0,0,1,0,0,0,0,0,0,0,0,0,3,0,0,0,0,0,0,0,0,873,3600,,,,0,0,20,3872.144536,,,,19.04918033,,,,,https://doi.org/10.1016/S0304-8853(99)00196-1
73.5,13.5,0,0,9,0,0,0,1,0,0,0,0,0,0,0,0,1.5,1.5,0,0,0,0,0,0,0,0,753,3600,,,,0,0,20,1.381963956,,,,8.557377049,,,,,https://doi.org/10.1016/S0304-8853(99)00196-1
73.5,13.5,0,0,9,0,0,0,1,0,0,0,0,0,0,0,0,1.5,1.5,0,0,0,0,0,0,0,0,773,3600,,,,0,0,20,1.182674827,,,,9.93442623,,,,,https://doi.org/10.1016/S0304-8853(99)00196-1
73.5,13.5,0,0,9,0,0,0,1,0,0,0,0,0,0,0,0,1.5,1.5,0,0,0,0,0,0,0,0,793,3600,,,,0,0,20,1.011646389,,,,10.52459016,,,,,https://doi.org/10.1016/S0304-8853(99)00196-1
73.5,13.5,0,0,9,0,0,0,1,0,0,0,0,0,0,0,0,1.5,1.5,0,0,0,0,0,0,0,0,813,3600,,,,0,0,20,0.535749053,,,,10.98360656,,,,,https://doi.org/10.1016/S0304-8853(99)00196-1
73.5,13.5,0,0,9,0,0,0,1,0,0,0,0,0,0,0,0,1.5,1.5,0,0,0,0,0,0,0,0,833,3600,,,,0,0,20,0.416349577,,,,10.78688525,,,,,https://doi.org/10.1016/S0304-8853(99)00196-1
73.5,13.5,0,0,9,0,0,0,1,0,0,0,0,0,0,0,0,1.5,1.5,0,0,0,0,0,0,0,0,873,3600,,,,0,0,20,251.5093803,,,,14.06557377,,,,,https://doi.org/10.1016/S0304-8853(99)00196-1
73.5,13.5,0,0,9,0,0,0,1,0,0,0,0,0,0,0,0,3,0,0,0,0,0,0,0,0,0,298,,,,,0,0,,8.116902098,590,,,,,,,,https://doi.org/10.1016/S0304-8853(00)00189-X
73.5,13.5,0,0,9,0,0,0,1,0,0,0,0,0,0,0,0,3,0,0,0,0,0,0,0,0,0,673,1800,,,,0,0,,2.912535459,596,,,,,,,,https://doi.org/10.1016/S0304-8853(00)00189-X
73.5,13.5,0,0,9,0,0,0,1,0,0,0,0,0,0,0,0,3,0,0,0,0,0,0,0,0,0,723,900,,,,0,0,,3.079648149,,,,,,,,,https://doi.org/10.1016/S0304-8853(00)00189-X
73.5,13.5,0,0,9,0,0,0,1,0,0,0,0,0,0,0,0,3,0,0,0,0,0,0,0,0,0,798,240,,,,0,0,,5.347606088,591,,,,,,,,https://doi.org/10.1016/S0304-8853(00)00189-X
73.5,13.5,0,0,9,0,0,0,1,0,0,0,0,0,0,0,0,3,0,0,0,0,0,0,0,0,0,798,3600,,,,0,0,,1.591549431,,,,,,,,,https://doi.org/10.1016/S0304-8853(00)00189-X
74.5,13.5,0,0,9,0,0,0,0,0,0,0,0,0,0,0,0,3,0,0,0,0,0,0,0,0,0,823,3600,,,,0,0,20,,,,,41.90465765,1007.671991,,,,https://doi.org/10.4028/www.scientific.net/MSF.307.51
74,13.5,0,0,9,0,0,0,0.5,0,0,0,0,0,0,0,0,3,0,0,0,0,0,0,0,0,0,823,3600,,,,0,0,20,,,,,13.09588966,66905.29493,,,,https://doi.org/10.4028/www.scientific.net/MSF.307.51
73.5,13.5,0,0,9,0,0,0,1,0,0,0,0,0,0,0,0,3,0,0,0,0,0,0,0,0,0,823,3600,,,,0,0,20,,,,,10.00082097,93091.68658,,,,https://doi.org/10.4028/www.scientific.net/MSF.307.51
73,13.5,0,0,9,0,0,0,1.5,0,0,0,0,0,0,0,0,3,0,0,0,0,0,0,0,0,0,823,3600,,,,0,0,20,,,,,10.9531498,83022.00981,,,,https://doi.org/10.4028/www.scientific.net/MSF.307.51
75.5,13.5,0,0,9,0,0,0,1,0,0,0,0,0,0,0,0,1,0,0,0,0,0,0,0,0,0,,,,,,,,20,,,,,,23910.07627,,,,https://doi.org/10.4028/www.scientific.net/MSF.307.51
74.5,13.5,0,0,9,0,0,0,1,0,0,0,0,0,0,0,0,2,0,0,0,0,0,0,0,0,0,,,,,,,,20,,741.2767961,,,16.71165644,77181.85468,,,,https://doi.org/10.4028/www.scientific.net/MSF.307.51
73.5,13.5,0,0,9,0,0,0,1,0,0,0,0,0,0,0,0,3,0,0,0,0,0,0,0,0,0,,,,,,,,20,,643.8369061,,,11.80368098,101525.4918,,,,https://doi.org/10.4028/www.scientific.net/MSF.307.51
71.5,13.5,0,0,9,0,0,0,1,0,0,0,0,0,0,0,0,5,0,0,0,0,0,0,0,0,0,,,,,,,,20,,479.9536501,,,10.35582822,113617.0213,,,,https://doi.org/10.4028/www.scientific.net/MSF.307.51
69.5,13.5,0,0,9,0,0,0,1,0,0,0,0,0,0,0,0,7,0,0,0,0,0,0,0,0,0,,,,,,,,20,,411.9170046,,,9.81595092,22713.76957,,,,https://doi.org/10.4028/www.scientific.net/MSF.307.51
73.5,13.5,0,0,9,0,0,0,1,0,0,0,3,0,0,0,0,0,0,0,0,0,0,0,0,0,0,,,,,,,,20,,,,,30.58771763,13806.45161,,,,https://doi.org/10.4028/www.scientific.net/MSF.307.51
73.5,13.5,0,0,9,0,0,0,1,0,0,0,0,3,0,0,0,0,0,0,0,0,0,0,0,0,0,,,,,,,,20,,,,,39.63076376,2107.589307,,,,https://doi.org/10.4028/www.scientific.net/MSF.307.51
73.5,13.5,0,0,9,0,0,0,1,0,0,0,0,0,3,0,0,0,0,0,0,0,0,0,0,0,0,,,,,,,,20,,,,,45.66939896,85.58453111,,,,https://doi.org/10.4028/www.scientific.net/MSF.307.51
73.5,13.5,0,0,9,0,0,0,1,0,0,0,0,0,0,3,0,0,0,0,0,0,0,0,0,0,0,,,,,,,,20,,,,,52.98677438,128.0958846,,,,https://doi.org/10.4028/www.scientific.net/MSF.307.51
73.5,13.5,0,0,9,0,0,0,1,0,0,0,0,0,0,0,3,0,0,0,0,0,0,0,0,0,0,,,,,,,,20,,,,,10.68651468,76171.16906,,,,https://doi.org/10.4028/www.scientific.net/MSF.307.51
73.5,13.5,0,0,9,0,0,0,1,0,0,0,0,0,0,0,0,3,0,0,0,0,0,0,0,0,0,,,,,,,,20,,,,,11.8032572,101892.2234,,,,https://doi.org/10.4028/www.scientific.net/MSF.307.51
73.5,13.5,0,0,9,0,0,0,1,0,0,0,0,0,0,0,0,0,3,0,0,0,0,0,0,0,0,,,,,,,,20,,,,,14.77417304,70193.92294,,,,https://doi.org/10.4028/www.scientific.net/MSF.307.51
73.5,13.5,0,0,9,0,0,0,1,0,0,0,0,0,0,0,0,0,0,3,0,0,0,0,0,0,0,,,,,,,,20,,,,,9.687768275,70107.96386,,,,https://doi.org/10.4028/www.scientific.net/MSF.307.51
73.5,13.5,0,0,9,0,0,0,1,0,0,0,0,0,0,0,0,0,0,0,3,0,0,0,0,0,0,,,,,,,,20,,,,,10.73994519,86151.03703,,,,https://doi.org/10.4028/www.scientific.net/MSF.307.51
73.5,13.5,0,0,9,0,0,0,1,0,0,0,0,0,0,0,0,0,0,0,0,3,0,0,0,0,0,,,,,,,,20,,,,,14.79464725,72000.56182,,,,https://doi.org/10.4028/www.scientific.net/MSF.307.51
73.5,0,0,0,22.5,0,0,0,1,0,0,0,0,0,0,0,0,3,0,0,0,0,0,0,0,0,0,,,,,,,,20,,,,,,8262.263235,,,,https://doi.org/10.4028/www.scientific.net/MSF.307.51
73.5,2.5,0,0,20,0,0,0,1,0,0,0,0,0,0,0,0,3,0,0,0,0,0,0,0,0,0,,,,,,,,20,,,,,,8188.829529,,,,https://doi.org/10.4028/www.scientific.net/MSF.307.51
73.5,4.5,0,0,18,0,0,0,1,0,0,0,0,0,0,0,0,3,0,0,0,0,0,0,0,0,0,,,,,,,,20,,,,,,13782.61292,13.50521264,,,https://doi.org/10.4028/www.scientific.net/MSF.307.51
73.5,7.5,0,0,15,0,0,0,1,0,0,0,0,0,0,0,0,3,0,0,0,0,0,0,0,0,0,,,,,,,,20,,,,,,8477.901894,12.71487672,,0.285712599,https://doi.org/10.4028/www.scientific.net/MSF.307.51
73.5,10.5,0,0,12,0,0,0,1,0,0,0,0,0,0,0,0,3,0,0,0,0,0,0,0,0,0,,,,,,,,20,,,,,11.9684471,37519.18407,4.146615919,,,https://doi.org/10.4028/www.scientific.net/MSF.307.51
73.5,12.5,0,0,10,0,0,0,1,0,0,0,0,0,0,0,0,3,0,0,0,0,0,0,0,0,0,,,,,,,,20,,,,,12.48669829,68332.2001,3.867284461,,,https://doi.org/10.4028/www.scientific.net/MSF.307.51
73.5,13.5,0,0,9,0,0,0,1,0,0,0,0,0,0,0,0,3,0,0,0,0,0,0,0,0,0,,,,,,,,20,,,,,11.78366674,104824.0894,1.999007116,,0.284421652,https://doi.org/10.4028/www.scientific.net/MSF.307.51
73.5,14.5,0,0,8,0,0,0,1,0,0,0,0,0,0,0,0,3,0,0,0,0,0,0,0,0,0,,,,,,,,20,,,,,12.46607548,,1.982459044,,,https://doi.org/10.4028/www.scientific.net/MSF.307.51
73.5,15.5,0,0,7,0,0,0,1,0,0,0,0,0,0,0,0,3,0,0,0,0,0,0,0,0,0,,,,,,,,20,,,,,12.45617653,,0.854873407,,0.284215881,https://doi.org/10.4028/www.scientific.net/MSF.307.51
73.5,16.5,0,0,6,0,0,0,1,0,0,0,0,0,0,0,0,3,0,0,0,0,0,0,0,0,0,,,,,,,,20,,,,,11.75355743,77781.83584,0.098295549,,,https://doi.org/10.4028/www.scientific.net/MSF.307.51
73.5,17.5,0,0,5,0,0,0,1,0,0,0,0,0,0,0,0,3,0,0,0,0,0,0,0,0,0,,,,,,,,20,,,,,,40362.11753,-0.412046997,,0.283614134,https://doi.org/10.4028/www.scientific.net/MSF.307.51
73.5,18.5,0,0,4,0,0,0,1,0,0,0,0,0,0,0,0,3,0,0,0,0,0,0,0,0,0,,,,,,,,20,,,,,12.65601155,35115.68723,-1.04583816,,0.283412176,https://doi.org/10.4028/www.scientific.net/MSF.307.51
73.5,19.5,0,0,3,0,0,0,1,0,0,0,0,0,0,0,0,3,0,0,0,0,0,0,0,0,0,,,,,,,,20,,,,,16.10765106,1608.936377,-1.555518782,,,https://doi.org/10.4028/www.scientific.net/MSF.307.51
73.5,20.5,0,0,2,0,0,0,1,0,0,0,0,0,0,0,0,3,0,0,0,0,0,0,0,0,0,,,,,,,,20,,,,,,,,,0.283404235,https://doi.org/10.4028/www.scientific.net/MSF.307.51
73.5,21.5,0,0,1,0,0,0,1,0,0,0,0,0,0,0,0,3,0,0,0,0,0,0,0,0,0,,,,,,,,20,,,,,,,-2.946549727,,,https://doi.org/10.4028/www.scientific.net/MSF.307.51
73.5,22.5,0,0,0,0,0,0,1,0,0,0,0,0,0,0,0,3,0,0,0,0,0,0,0,0,0,,,,,,,,20,,,,,,,,,0.283416252,https://doi.org/10.4028/www.scientific.net/MSF.307.51
73.5,13.5,0,0,9,0,0,0,1,0,0,0,0,0,0,0,0,3,0,0,0,0,0,0,0,0,0,,,,,,,,20,,,,,,,20.86573953,,,https://doi.org/10.4028/www.scientific.net/MSF.307.51
73.5,13.5,0,0,9,0,0,0,1,0,0,0,0,0,0,0,0,3,0,0,0,0,0,0,0,0,0,723,3600,,,,0,0,20,,,,,,18028.2325,20.16620499,,,https://doi.org/10.4028/www.scientific.net/MSF.307.51
73.5,13.5,0,0,9,0,0,0,1,0,0,0,0,0,0,0,0,3,0,0,0,0,0,0,0,0,0,743,3600,,,,0,0,20,,,,,,14165.01055,17.43848786,,,https://doi.org/10.4028/www.scientific.net/MSF.307.51
73.5,13.5,0,0,9,0,0,0,1,0,0,0,0,0,0,0,0,3,0,0,0,0,0,0,0,0,0,773,3600,,,,0,0,20,,,,,8.988191389,17023.49976,5.944839215,,,https://doi.org/10.4028/www.scientific.net/MSF.307.51
73.5,13.5,0,0,9,0,0,0,1,0,0,0,0,0,0,0,0,3,0,0,0,0,0,0,0,0,0,803,3600,,,,0,0,20,,,,,,58504.37419,3.715311971,,,https://doi.org/10.4028/www.scientific.net/MSF.307.51
73.5,13.5,0,0,9,0,0,0,1,0,0,0,0,0,0,0,0,3,0,0,0,0,0,0,0,0,0,813,3600,,,,0,0,20,,,,,,78767.85019,,,,https://doi.org/10.4028/www.scientific.net/MSF.307.51
73.5,13.5,0,0,9,0,0,0,1,0,0,0,0,0,0,0,0,3,0,0,0,0,0,0,0,0,0,823,3600,,,,0,0,20,,,,,9.982454186,94015.85773,2.026482278,,,https://doi.org/10.4028/www.scientific.net/MSF.307.51
73.5,13.5,0,0,9,0,0,0,1,0,0,0,0,0,0,0,0,3,0,0,0,0,0,0,0,0,0,843,3600,,,,0,0,20,,,,,,107708.4144,1.810826703,,,https://doi.org/10.4028/www.scientific.net/MSF.307.51
73.5,13.5,0,0,9,0,0,0,1,0,0,0,0,0,0,0,0,3,0,0,0,0,0,0,0,0,0,853,3600,,,,0,0,20,,,,,,115683.9927,,,,https://doi.org/10.4028/www.scientific.net/MSF.307.51
73.5,13.5,0,0,9,0,0,0,1,0,0,0,0,0,0,0,0,3,0,0,0,0,0,0,0,0,0,863,3600,,,,0,0,20,,,,,,31620.80764,,,,https://doi.org/10.4028/www.scientific.net/MSF.307.51
73.5,13.5,0,0,9,0,0,0,1,0,0,0,0,0,0,0,0,3,0,0,0,0,0,0,0,0,0,873,3600,,,,0,0,20,,,,,10.97727399,4234.055195,0.014169223,,,https://doi.org/10.4028/www.scientific.net/MSF.307.51
73.5,13.5,0,0,9,0,0,0,1,0,0,0,0,0,0,0,0,3,0,0,0,0,0,0,0,0,0,883,3600,,,,0,0,20,,,,,,172.5091684,1.378098632,,,https://doi.org/10.4028/www.scientific.net/MSF.307.51
73.5,13.5,0,0,9,0,0,0,1,0,0,0,0,0,0,0,0,3,0,0,0,0,0,0,0,0,0,893,3600,,,,0,0,20,,,,,,372.4722899,,,,https://doi.org/10.4028/www.scientific.net/MSF.307.51
73.5,13.5,0,0,9,0,0,0,1,0,0,0,0,0,0,0,0,3,0,0,0,0,0,0,0,0,0,903,3600,,,,0,0,20,,,,,,323.3010305,3.585805272,,,https://doi.org/10.4028/www.scientific.net/MSF.307.51
73.5,13.5,0,0,9,0,0,0,1,0,0,0,0,0,0,0,0,3,0,0,0,0,0,0,0,0,0,923,3600,,,,0,0,20,,,,,11.9720938,,,,,https://doi.org/10.4028/www.scientific.net/MSF.307.51
77,11,0,0,9,0,0,0,0.3,0,0,0,0,0,0,0,0,2.7,0,0,0,0,0,0,0,0,0,,,,,,,,20,,,,,,3177.130309,,,,https://doi.org/10.4028/www.scientific.net/MSF.307.51
77,11,0,0,9,0,0,0,0.4,0,0,0,0,0,0,0,0,2.6,0,0,0,0,0,0,0,0,0,,,,,,,,20,,,,,,3303.922722,,,,https://doi.org/10.4028/www.scientific.net/MSF.307.51
77,11,0,0,9,0,0,0,0.5,0,0,0,0,0,0,0,0,2.5,0,0,0,0,0,0,0,0,0,,,,,,,,20,,,,,,117946.4858,,,,https://doi.org/10.4028/www.scientific.net/MSF.307.51
77,11,0,0,9,0,0,0,0.6,0,0,0,0,0,0,0,0,2.4,0,0,0,0,0,0,0,0,0,,,,,,,,20,,,,,,153962.0668,,,,https://doi.org/10.4028/www.scientific.net/MSF.307.51
77,11,0,0,9,0,0,0,0.7,0,0,0,0,0,0,0,0,2.3,0,0,0,0,0,0,0,0,0,,,,,,,,20,,,,,,114374.7304,,,,https://doi.org/10.4028/www.scientific.net/MSF.307.51
77,11,0,0,9,0,0,0,0.8,0,0,0,0,0,0,0,0,2.2,0,0,0,0,0,0,0,0,0,,,,,,,,20,,,,,,77659.83033,,,,https://doi.org/10.4028/www.scientific.net/MSF.307.51
77,11,0,0,9,0,0,0,1,0,0,0,0,0,0,0,0,2,0,0,0,0,0,0,0,0,0,,,,,,,,20,,,,,,52240.56573,,,,https://doi.org/10.4028/www.scientific.net/MSF.307.51
77,11,0,0,9,0,0,0,1.2,0,0,0,0,0,0,0,0,1.8,0,0,0,0,0,0,0,0,0,,,,,,,,20,,,,,,13898.2785,,,,https://doi.org/10.4028/www.scientific.net/MSF.307.51
77,11,0,0,9,0,0,0,1.5,0,0,0,0,0,0,0,0,1.5,0,0,0,0,0,0,0,0,0,,,,,,,,20,,,,,,4716.285636,,,,https://doi.org/10.4028/www.scientific.net/MSF.307.51
77,11,0,0,9,0,0,0,0.6,0,0,0,0,0,0,0,0,2.4,0,0,0,0,0,0,0,0,0,,,,,,,,18,0.8,,380,,,157000,,1.45,,https://doi.org/10.4028/www.scientific.net/MSF.307.51
76.9,11,0,0,9,0,0,0,0.6,0,0,0,0,0,0,0,0,2.5,0,0,0,0,0,0,0,0,0,,,,,,,,18,0.7,,350,,,209100,,1.45,,https://doi.org/10.4028/www.scientific.net/MSF.307.51
77,11,0,0,9,0,0,0,1,0,0,0,0,0,0,0,0,2,0,0,0,0,0,0,0,0,0,,,,,,,,18,1.4,,430,,,52300,,1.45,,https://doi.org/10.4028/www.scientific.net/MSF.307.51
73.5,13.5,0,0,9,0,0,0,1,0,0,0,0,0,0,0,0,3,0,0,0,0,0,0,0,0,0,,,,,,,,18,0.45,,250,,,158000,,1.24,,https://doi.org/10.4028/www.scientific.net/MSF.307.51
85,0,0,0,6,0,0,0,1,0,0,0,0,0,0,0,5,3,0,0,0,0,0,0,0,0,0,,,,,,,,18,1.3,,520,,,49000,,1.5,,https://doi.org/10.4028/www.scientific.net/MSF.307.51
73.5,13.5,0,0,9,0,0,0,1,0,0,0,0,0,0,0,0,3,0,0,0,0,0,0,0,0,0,298,,,825,968,0,0,,,,8172,,,,,,,https://doi.org/10.1051/jp4:1998268
73.5,13.5,0,0,9,0,0,0,1,0,0,0,0,0,0,0,0,3,0,0,0,0,0,0,0,0,0,790,60,,825,968,0,0,,,,2885,,,,,,,https://doi.org/10.1051/jp4:1998268
73.5,13.5,0,0,9,0,0,0,1,0,0,0,0,0,0,0,0,3,0,0,0,0,0,0,0,0,0,790,300,,825,968,0,0,,,,990,,,,,,,https://doi.org/10.1051/jp4:1998268
73.5,13.5,0,0,9,0,0,0,1,0,0,0,0,0,0,0,0,3,0,0,0,0,0,0,0,0,0,790,900,,825,968,0,0,,,,1037,,,,,,,https://doi.org/10.1051/jp4:1998268
73.5,13.5,0,0,9,0,0,0,1,0,0,0,0,0,0,0,0,3,0,0,0,0,0,0,0,0,0,790,3600,,825,968,0,0,,,,1057,,,,,,,https://doi.org/10.1051/jp4:1998268
73.5,13.5,0,0,9,0,0,0,1,0,0,0,0,0,0,0,0,3,0,0,0,0,0,0,0,0,0,823,3600,789,846,,0,0,,,613,,,,,,,,https://doi.org/10.1016/S0304-8853(00)00201-8
72.5,13.5,0,1,9,0,0,0,1,0,0,0,0,0,0,0,0,3,0,0,0,0,0,0,0,0,0,823,3600,779,836,,0,0,,,612,,,,,,,,https://doi.org/10.1016/S0304-8853(00)00201-8
71.5,13.5,0,2,9,0,0,0,1,0,0,0,0,0,0,0,0,3,0,0,0,0,0,0,0,0,0,823,3600,775,836,,0,0,,,626,,,,,,,,https://doi.org/10.1016/S0304-8853(00)00201-8
70.5,13.5,0,3,9,0,0,0,1,0,0,0,0,0,0,0,0,3,0,0,0,0,0,0,0,0,0,823,3600,777,836,,0,0,,,620,,,,,,,,https://doi.org/10.1016/S0304-8853(00)00201-8
68.5,13.5,0,5,9,0,0,0,1,0,0,0,0,0,0,0,0,3,0,0,0,0,0,0,0,0,0,823,3600,,,,0,0,,,597,,,,,,,,https://doi.org/10.1016/S0304-8853(00)00201-8
66.5,13.5,0,7,9,0,0,0,1,0,0,0,0,0,0,0,0,3,0,0,0,0,0,0,0,0,0,823,3600,,,,0,0,,,536,,,,,,,,https://doi.org/10.1016/S0304-8853(00)00201-8
63.5,13.5,0,0,9,0,0,0,1,0,0,0,0,0,10,0,0,3,0,0,0,0,0,0,0,0,0,775,3600,825,,950,0,0,25,10.92254831,,,,,,,,,https://doi.org/10.1016/S0304-8853(99)00188-2
63.5,13.5,0,0,9,0,0,0,1,0,0,0,0,0,10,0,0,3,0,0,0,0,0,0,0,0,0,800,3600,825,,950,0,0,25,286.486385,,,,,,,,,https://doi.org/10.1016/S0304-8853(99)00188-2
63.5,13.5,0,0,9,0,0,0,1,0,0,0,0,0,10,0,0,3,0,0,0,0,0,0,0,0,0,825,3600,825,,950,0,0,25,1927.86233,,,,,,,,,https://doi.org/10.1016/S0304-8853(99)00188-2
63.5,13.5,0,0,9,0,0,0,1,0,0,0,0,0,10,0,0,3,0,0,0,0,0,0,0,0,0,875,3600,825,,950,0,0,25,3904.929908,,,,,,,,,https://doi.org/10.1016/S0304-8853(99)00188-2
63.5,13.5,0,0,9,0,0,0,1,0,0,0,0,0,10,0,0,3,0,0,0,0,0,0,0,0,0,1025,3600,825,,950,0,0,25,10148.62912,,,,,,,,,https://doi.org/10.1016/S0304-8853(99)00188-2
73.5,13.5,0,0,9,0,0,0,1,0,0,0,0,0,0,0,0,3,0,0,0,0,0,0,0,0,0,298,,,,,0,0,23,24.4173227,,,,,,,,,https://doi.org/10.1016/S0304-8853(99)00600-9
73.5,13.5,0,0,9,0,0,0,1,0,0,0,0,0,0,0,0,3,0,0,0,0,0,0,0,0,0,723,3600,,,,0,0,23,1.636237564,,,,,,,,,https://doi.org/10.1016/S0304-8853(99)00600-9
73.5,13.5,0,0,9,0,0,0,1,0,0,0,0,0,0,0,0,3,0,0,0,0,0,0,0,0,0,773,3600,,,,0,0,23,0.767400306,,,,,,,,,https://doi.org/10.1016/S0304-8853(99)00600-9
73.5,13.5,0,0,9,0,0,0,1,0,0,0,0,0,0,0,0,3,0,0,0,0,0,0,0,0,0,798,3600,,,,0,0,23,0.474527606,,,,,,,,,https://doi.org/10.1016/S0304-8853(99)00600-9
73.5,13.5,0,0,9,0,0,0,1,0,0,0,0,0,0,0,0,3,0,0,0,0,0,0,0,0,0,823,3600,,,,0,0,23,0.324924694,,,,,,,0.877016653,,https://doi.org/10.1016/S0304-8853(99)00600-9
73.5,13.5,0,0,9,0,0,0,1,0,0,0,0,0,0,0,0,3,0,0,0,0,0,0,0,0,0,848,3600,,,,0,0,23,0.684145459,,,,,,,,,https://doi.org/10.1016/S0304-8853(99)00600-9
73.5,13.5,0,0,9,0,0,0,1,0,0,0,0,0,0,0,0,3,0,0,0,0,0,0,0,0,0,923,3600,,,,0,0,23,3578.885767,,,,,,,,,https://doi.org/10.1016/S0304-8853(99)00600-9
86,0,0,0,6,0,0,0,1,0,0,0,0,0,0,0,7,0,0,0,0,0,0,0,0,0,0,298,,,,,0,0,23,5.463258341,,,,,,,,,https://doi.org/10.1016/S0304-8853(99)00600-9
86,0,0,0,6,0,0,0,1,0,0,0,0,0,0,0,7,0,0,0,0,0,0,0,0,0,0,823,3600,,,,0,0,23,3.640186924,,,,,,,,,https://doi.org/10.1016/S0304-8853(99)00600-9
86,0,0,0,6,0,0,0,1,0,0,0,0,0,0,0,7,0,0,0,0,0,0,0,0,0,0,873,3600,,,,0,0,23,3.372037723,,,,,,,1.236537744,,https://doi.org/10.1016/S0304-8853(99)00600-9
86,0,0,0,6,0,0,0,1,0,0,0,0,0,0,0,7,0,0,0,0,0,0,0,0,0,0,923,3600,,,,0,0,23,1751.471234,,,,,,,,,https://doi.org/10.1016/S0304-8853(99)00600-9
86,0,0,0,6,0,0,0,1,0,0,0,0,0,0,0,7,0,0,0,0,0,0,0,0,0,0,973,3600,,,,0,0,23,2893.18795,,,,,,,,,https://doi.org/10.1016/S0304-8853(99)00600-9
73.5,13.5,0,0,9,0,0,0,1,0,0,0,0,0,0,0,0,0,0,0,0,0,0,3,0,0,0,823,3600,,,,0,0,,,,,,15,,,,,https://doi.org/10.1007/s10582-004-0078-3
73.5,13.5,0,0,9,0,0,0,1,0,0,0,0,0,0,0,0,0,0,0,0,0,0,0,0,3,0,823,3600,,,,0,0,,,,,,15,,,,,https://doi.org/10.1007/s10582-004-0078-3
70.5,13.5,0,0,9,0,0,0,1,0,0,0,0,0,0,0,0,3,0,0,0,0,3,0,0,0,0,298,,,,,0,0,,48,,,,,,16,1.2,,http://phys.ipme.nw.ru/e-journals/RAMS/no_61808/pavlik.pdf
70.5,13.5,0,0,9,0,0,0,1,0,0,0,0,0,0,0,0,3,0,0,0,0,3,0,0,0,0,823,3600,,,,0,0,,33,,,,,,,1.2,,http://phys.ipme.nw.ru/e-journals/RAMS/no_61808/pavlik.pdf
68.5,13.5,0,0,9,0,0,0,1,0,0,0,0,0,0,0,0,3,0,0,0,0,5,0,0,0,0,298,,,,,0,0,,36,,,,,,19,1.13,,http://phys.ipme.nw.ru/e-journals/RAMS/no_61808/pavlik.pdf
68.5,13.5,0,0,9,0,0,0,1,0,0,0,0,0,0,0,0,3,0,0,0,0,5,0,0,0,0,823,3600,,,,0,0,,35,,,,,,,1.1,,http://phys.ipme.nw.ru/e-journals/RAMS/no_61808/pavlik.pdf
66.5,13.5,0,0,9,0,0,0,1,0,0,0,0,0,0,0,0,3,0,0,0,0,7,0,0,0,0,298,,,,,0,0,,31,,,,,,22,0.88,,http://phys.ipme.nw.ru/e-journals/RAMS/no_61808/pavlik.pdf
66.5,13.5,0,0,9,0,0,0,1,0,0,0,0,0,0,0,0,3,0,0,0,0,7,0,0,0,0,823,3600,,,,0,0,,42,,,,,,,0.9,,http://phys.ipme.nw.ru/e-journals/RAMS/no_61808/pavlik.pdf
73.5,13.5,0,0,9,0,0,0,1,0,0,0,0,0,0,0,0,3,0,0,0,0,0,0,0,0,0,813,3600,,,,0,0,20,0.5,,,,10.32124352,,,1.490927419,,https://doi.org/10.1016/S0304-8853(00)00132-3
71.5,13.5,0,2,9,0,0,0,1,0,0,0,0,0,0,0,0,3,0,0,0,0,0,0,0,0,0,793,3600,,,,0,0,20,0.320809249,,,,9.637305699,,,1.321572581,,https://doi.org/10.1016/S0304-8853(00)00132-3
69.5,13.5,0,4,9,0,0,0,1,0,0,0,0,0,0,0,0,3,0,0,0,0,0,0,0,0,0,793,3600,,,,0,0,20,0.321965318,,,,9.948186528,,,1.282258065,,https://doi.org/10.1016/S0304-8853(00)00132-3
68.5,13.5,0,5,9,0,0,0,1,0,0,0,0,0,0,0,0,3,0,0,0,0,0,0,0,0,0,793,3600,,,,0,0,20,0.310404624,,,,10.32124352,,,1.191532258,,https://doi.org/10.1016/S0304-8853(00)00132-3
67,13.5,0,6.5,9,0,0,0,1,0,0,0,0,0,0,0,0,3,0,0,0,0,0,0,0,0,0,793,3600,,,,0,0,20,0.293063584,,,,9.823834197,,,1.094758065,,https://doi.org/10.1016/S0304-8853(00)00132-3
65.5,13.5,0,8,9,0,0,0,1,0,0,0,0,0,0,0,0,3,0,0,0,0,0,0,0,0,0,793,3600,,,,0,0,20,0.311560694,,,,9.544041451,,,1.094758065,,https://doi.org/10.1016/S0304-8853(00)00132-3
63.5,13.5,0,10,9,0,0,0,1,0,0,0,0,0,0,0,0,3,0,0,0,0,0,0,0,0,0,793,3600,,,,0,0,20,0.401734104,,,,10.41450777,,,0.877016129,,https://doi.org/10.1016/S0304-8853(00)00132-3
73.5,13.5,0,0,9,0,0,0,1,0,0,0,0,0,0,0,0,3,0,0,0,0,0,0,0,0,0,753,3600,,,,0,0,20,,,,,,,15.11149228,,,https://doi.org/10.1016/S0304-8853(00)00132-3
73.5,13.5,0,0,9,0,0,0,1,0,0,0,0,0,0,0,0,3,0,0,0,0,0,0,0,0,0,773,3600,,,,0,0,20,,,,,,,10.07836776,,,https://doi.org/10.1016/S0304-8853(00)00132-3
73.5,13.5,0,0,9,0,0,0,1,0,0,0,0,0,0,0,0,3,0,0,0,0,0,0,0,0,0,793,3600,,,,0,0,20,,,,,,,5.225470455,,,https://doi.org/10.1016/S0304-8853(00)00132-3
73.5,13.5,0,0,9,0,0,0,1,0,0,0,0,0,0,0,0,3,0,0,0,0,0,0,0,0,0,813,3600,,,,0,0,20,,,,,,,3.174546946,,,https://doi.org/10.1016/S0304-8853(00)00132-3
73.5,13.5,0,0,9,0,0,0,1,0,0,0,0,0,0,0,0,3,0,0,0,0,0,0,0,0,0,823,3600,,,,0,0,20,,,,,,,3.617284411,,,https://doi.org/10.1016/S0304-8853(00)00132-3
73.5,13.5,0,0,9,0,0,0,1,0,0,0,0,0,0,0,0,3,0,0,0,0,0,0,0,0,0,833,3600,,,,0,0,20,,,,,,,3.156524225,,,https://doi.org/10.1016/S0304-8853(00)00132-3
73.5,13.5,0,0,9,0,0,0,1,0,0,0,0,0,0,0,0,3,0,0,0,0,0,0,0,0,0,853,3600,,,,0,0,20,,,,,,,3.228739404,,,https://doi.org/10.1016/S0304-8853(00)00132-3
73.5,13.5,0,0,9,0,0,0,1,0,0,0,0,0,0,0,0,3,0,0,0,0,0,0,0,0,0,873,3600,,,,0,0,20,,,,,,,2.577932732,,,https://doi.org/10.1016/S0304-8853(00)00132-3
71.5,13.5,0,2,9,0,0,0,1,0,0,0,0,0,0,0,0,3,0,0,0,0,0,0,0,0,0,753,3600,,,,0,0,20,,,,,,,21.03021602,,,https://doi.org/10.1016/S0304-8853(00)00132-3
71.5,13.5,0,2,9,0,0,0,1,0,0,0,0,0,0,0,0,3,0,0,0,0,0,0,0,0,0,773,3600,,,,0,0,20,,,,,,,12.06596316,,,https://doi.org/10.1016/S0304-8853(00)00132-3
71.5,13.5,0,2,9,0,0,0,1,0,0,0,0,0,0,0,0,3,0,0,0,0,0,0,0,0,0,793,3600,,,,0,0,20,,,,,,,5.044746066,,,https://doi.org/10.1016/S0304-8853(00)00132-3
71.5,13.5,0,2,9,0,0,0,1,0,0,0,0,0,0,0,0,3,0,0,0,0,0,0,0,0,0,813,3600,,,,0,0,20,,,,,,,2.586944092,,,https://doi.org/10.1016/S0304-8853(00)00132-3
71.5,13.5,0,2,9,0,0,0,1,0,0,0,0,0,0,0,0,3,0,0,0,0,0,0,0,0,0,823,3600,,,,0,0,20,,,,,,,0.093034529,,,https://doi.org/10.1016/S0304-8853(00)00132-3
71.5,13.5,0,2,9,0,0,0,1,0,0,0,0,0,0,0,0,3,0,0,0,0,0,0,0,0,0,833,3600,,,,0,0,20,,,,,,,0.580953091,,,https://doi.org/10.1016/S0304-8853(00)00132-3
71.5,13.5,0,2,9,0,0,0,1,0,0,0,0,0,0,0,0,3,0,0,0,0,0,0,0,0,0,853,3600,,,,0,0,20,,,,,,,0.065814006,,,https://doi.org/10.1016/S0304-8853(00)00132-3
71.5,13.5,0,2,9,0,0,0,1,0,0,0,0,0,0,0,0,3,0,0,0,0,0,0,0,0,0,873,3600,,,,0,0,20,,,,,,,0.04766699,,,https://doi.org/10.1016/S0304-8853(00)00132-3
69.5,13.5,0,4,9,0,0,0,1,0,0,0,0,0,0,0,0,3,0,0,0,0,0,0,0,0,0,753,3600,,,,0,0,20,,,,,,,15.15642479,,,https://doi.org/10.1016/S0304-8853(00)00132-3
69.5,13.5,0,4,9,0,0,0,1,0,0,0,0,0,0,0,0,3,0,0,0,0,0,0,0,0,0,773,3600,,,,0,0,20,,,,,,,11.02692222,,,https://doi.org/10.1016/S0304-8853(00)00132-3
69.5,13.5,0,4,9,0,0,0,1,0,0,0,0,0,0,0,0,3,0,0,0,0,0,0,0,0,0,793,3600,,,,0,0,20,,,,,,,6.038605911,,,https://doi.org/10.1016/S0304-8853(00)00132-3
69.5,13.5,0,4,9,0,0,0,1,0,0,0,0,0,0,0,0,3,0,0,0,0,0,0,0,0,0,813,3600,,,,0,0,20,,,,,,,4.214085067,,,https://doi.org/10.1016/S0304-8853(00)00132-3
69.5,13.5,0,4,9,0,0,0,1,0,0,0,0,0,0,0,0,3,0,0,0,0,0,0,0,0,0,823,3600,,,,0,0,20,,,,,,,2.577994879,,,https://doi.org/10.1016/S0304-8853(00)00132-3
69.5,13.5,0,4,9,0,0,0,1,0,0,0,0,0,0,0,0,3,0,0,0,0,0,0,0,0,0,833,3600,,,,0,0,20,,,,,,,3.156151341,,,https://doi.org/10.1016/S0304-8853(00)00132-3
69.5,13.5,0,4,9,0,0,0,1,0,0,0,0,0,0,0,0,3,0,0,0,0,0,0,0,0,0,853,3600,,,,0,0,20,,,,,,,2.595955453,,,https://doi.org/10.1016/S0304-8853(00)00132-3
67.5,13.5,0,6,9,0,0,0,1,0,0,0,0,0,0,0,0,3,0,0,0,0,0,0,0,0,0,753,3600,,,,0,0,20,,,,,,,17.09946056,,,https://doi.org/10.1016/S0304-8853(00)00132-3
67.5,13.5,0,6,9,0,0,0,1,0,0,0,0,0,0,0,0,3,0,0,0,0,0,0,0,0,0,773,3600,,,,0,0,20,,,,,,,8.180761677,,,https://doi.org/10.1016/S0304-8853(00)00132-3
67.5,13.5,0,6,9,0,0,0,1,0,0,0,0,0,0,0,0,3,0,0,0,0,0,0,0,0,0,793,3600,,,,0,0,20,,,,,,,6.445484376,,,https://doi.org/10.1016/S0304-8853(00)00132-3
67.5,13.5,0,6,9,0,0,0,1,0,0,0,0,0,0,0,0,3,0,0,0,0,0,0,0,0,0,813,3600,,,,0,0,20,,,,,,,4.123349989,,,https://doi.org/10.1016/S0304-8853(00)00132-3
67.5,13.5,0,6,9,0,0,0,1,0,0,0,0,0,0,0,0,3,0,0,0,0,0,0,0,0,0,823,3600,,,,0,0,20,,,,,,,2.171489298,,,https://doi.org/10.1016/S0304-8853(00)00132-3
67.5,13.5,0,6,9,0,0,0,1,0,0,0,0,0,0,0,0,3,0,0,0,0,0,0,0,0,0,833,3600,,,,0,0,20,,,,,,,2.162540085,,,https://doi.org/10.1016/S0304-8853(00)00132-3
67.5,13.5,0,6,9,0,0,0,1,0,0,0,0,0,0,0,0,3,0,0,0,0,0,0,0,0,0,853,3600,,,,0,0,20,,,,,,,2.596204042,,,https://doi.org/10.1016/S0304-8853(00)00132-3
73.5,13.5,0,0,9,0,0,0,1,0,0,0,0,0,0,0,0,3,0,0,0,0,0,0,0,0,0,813,3600,,,,0,0,20,,,,,,119334.8115,,,,https://doi.org/10.1016/S0304-8853(00)00132-3
71.5,13.5,0,2,9,0,0,0,1,0,0,0,0,0,0,0,0,3,0,0,0,0,0,0,0,0,0,793,3600,,,,0,0,20,,,,,,92195.12195,,,,https://doi.org/10.1016/S0304-8853(00)00132-3
69.5,13.5,0,4,9,0,0,0,1,0,0,0,0,0,0,0,0,3,0,0,0,0,0,0,0,0,0,793,3600,,,,0,0,20,,,,,,94057.64967,,,,https://doi.org/10.1016/S0304-8853(00)00132-3
67.5,13.5,0,6,9,0,0,0,1,0,0,0,0,0,0,0,0,3,0,0,0,0,0,0,0,0,0,793,3600,,,,0,0,20,,,,,,106031.0421,,,,https://doi.org/10.1016/S0304-8853(00)00132-3
90,0,0,0,2,0,0,0,1,0,0,0,0,0,0,0,7,0,0,0,0,0,0,0,0,0,0,792,3600,766.7484663,791.7791411,,0,0,,4.812060368,546.5517838,,,,,,,,https://doi.org/10.1023/A:1011040419703
88,0,0,0,4,0,0,0,1,0,0,0,0,0,0,0,7,0,0,0,0,0,0,0,0,0,0,800,3600,775.7668712,799.8773006,,0,0,,,482.833316,,,,,,,,https://doi.org/10.1023/A:1011040419703
86,0,0,0,6,0,0,0,1,0,0,0,0,0,0,0,7,0,0,0,0,0,0,0,0,0,0,811,3600,786.809816,810.9202454,,0,0,,3.529386474,439.6415101,,,20,,,,,https://doi.org/10.1023/A:1011040419703
84,0,0,0,8,0,0,0,1,0,0,0,0,0,0,0,7,0,0,0,0,0,0,0,0,0,0,811,3600,788.8343558,811.1042945,,0,0,,,425.5095332,,,19.6039604,,,,,https://doi.org/10.1023/A:1011040419703
82,0,0,0,10,0,0,0,1,0,0,0,0,0,0,0,7,0,0,0,0,0,0,0,0,0,0,825,3600,803.9263804,824.9079755,,0,0,,,407.9587529,,,20.1980198,,,,,https://doi.org/10.1023/A:1011040419703
80,0,0,0,12,0,0,0,1,0,0,0,0,0,0,0,7,0,0,0,0,0,0,0,0,0,0,831,3600,808.8957055,830.797546,,0,0,,0.833006056,366.4763487,,,9.801980198,,,,,https://doi.org/10.1023/A:1011040419703
77,0,0,0,15,0,0,0,1,0,0,0,0,0,0,0,7,0,0,0,0,0,0,0,0,0,0,843,3600,821.0429448,842.7607362,,0,0,,,396.5673553,,,7.623762376,,,,,https://doi.org/10.1023/A:1011040419703
74,0,0,0,18,0,0,0,1,0,0,0,0,0,0,0,7,0,0,0,0,0,0,0,0,0,0,837,3600,809.8159509,836.8711656,,0,0,,12.60100135,428.3539223,,,6.732673267,,,,,https://doi.org/10.1023/A:1011040419703
71,0,0,0,21,0,0,0,1,0,0,0,0,0,0,0,7,0,0,0,0,0,0,0,0,0,0,823,3600,795.8282209,821.9631902,,0,0,,18.39155917,489.2003184,,,6.138613861,,,,,https://doi.org/10.1023/A:1011040419703
69,0,0,0,23,0,0,0,1,0,0,0,0,0,0,0,7,0,0,0,0,0,0,0,0,0,0,808,3600,779.0797546,807.9754601,,0,0,,,577.632444,,,6.732673267,,,,,https://doi.org/10.1023/A:1011040419703
91,0,0,0,2,0,0,0,0,0,0,0,0,0,0,0,7,0,0,0,0,0,0,0,0,0,0,773,3600,,,,0,0,,,,,,16.34521085,,,,,https://doi.org/10.1023/A:1011040419703
91,0,0,0,2,0,0,0,0,0,0,0,0,0,0,0,7,0,0,0,0,0,0,0,0,0,0,823,3600,,,,0,0,,,,,,15.9273183,,,,,https://doi.org/10.1023/A:1011040419703
91,0,0,0,2,0,0,0,0,0,0,0,0,0,0,0,7,0,0,0,0,0,0,0,0,0,0,873,3600,,,,0,0,,,,,,16.69990193,,,,,https://doi.org/10.1023/A:1011040419703
91,0,0,0,2,0,0,0,0,0,0,0,0,0,0,0,7,0,0,0,0,0,0,0,0,0,0,923,3600,,,,0,0,,,,,,18.42650104,,,,,https://doi.org/10.1023/A:1011040419703
91,0,0,0,2,0,0,0,0,0,0,0,0,0,0,0,7,0,0,0,0,0,0,0,0,0,0,953,3600,,,,0,0,,,,,,17.36951073,,,,,https://doi.org/10.1023/A:1011040419703
91,0,0,0,2,0,0,0,0,0,0,0,0,0,0,0,7,0,0,0,0,0,0,0,0,0,0,973,3600,,,,0,0,,,,,,43.48643347,,,,,https://doi.org/10.1023/A:1011040419703
80.5,0,0,0,12.5,0,0,0,0,0,0,0,0,0,0,0,0,7,0,0,0,0,0,0,0,0,0,298,,740,793,,0,0,30,1.364785132,,,,,,,,,https://doi.org/10.1063/1.370363
80.5,0,0,0,12.5,0,0,0,0,0,0,0,0,0,0,0,0,7,0,0,0,0,0,0,0,0,0,723,3600,740,793,,0,0,30,1.679735547,,,,,,,,,https://doi.org/10.1063/1.370363
80.5,0,0,0,12.5,0,0,0,0,0,0,0,0,0,0,0,0,7,0,0,0,0,0,0,0,0,0,763,3600,740,793,,0,0,30,55.22130611,,,,,,,,,https://doi.org/10.1063/1.370363
80.5,0,0,0,12.5,0,0,0,0,0,0,0,0,0,0,0,0,7,0,0,0,0,0,0,0,0,0,803,3600,740,793,,0,0,30,204.8227533,,,,,,,,,https://doi.org/10.1063/1.370363
80.5,0,0,0,12.5,0,0,0,0,0,0,0,0,0,0,0,0,7,0,0,0,0,0,0,0,0,0,843,3600,740,793,,0,0,30,45.45784324,,,,,,,,,https://doi.org/10.1063/1.370363
80.5,0,0,0,12.5,0,0,0,0,0,0,0,0,0,0,0,0,7,0,0,0,0,0,0,0,0,0,883,3600,740,793,,0,0,30,11.75814883,,,,,,,,,https://doi.org/10.1063/1.370363
80.5,0,0,0,12.5,0,0,0,0,0,0,0,0,0,0,0,0,7,0,0,0,0,0,0,0,0,0,923,3600,740,793,,0,0,30,85.14159555,,,,,,,,,https://doi.org/10.1063/1.370363
73.5,13.5,0,0,9,0,0,0,1,0,0,0,0,0,0,0,0,1,0,0,2,0,0,0,0,0,0,298,,,,,0,0,,,,,,,,23.45098039,,,https://doi.org/10.1016/S0304-8853(00)00297-3
73.5,13.5,0,0,9,0,0,0,1,0,0,0,0,0,0,0,0,1,0,0,2,0,0,0,0,0,0,373,3600,,,,0,0,,,,,,,,24.03921569,,,https://doi.org/10.1016/S0304-8853(00)00297-3
73.5,13.5,0,0,9,0,0,0,1,0,0,0,0,0,0,0,0,1,0,0,2,0,0,0,0,0,0,573,3600,,,,0,0,,,,,,,,23.80392157,,,https://doi.org/10.1016/S0304-8853(00)00297-3
73.5,13.5,0,0,9,0,0,0,1,0,0,0,0,0,0,0,0,1,0,0,2,0,0,0,0,0,0,593,3600,,,,0,0,,,,,,,,24.19607843,,,https://doi.org/10.1016/S0304-8853(00)00297-3
73.5,13.5,0,0,9,0,0,0,1,0,0,0,0,0,0,0,0,1,0,0,2,0,0,0,0,0,0,623,3600,,,,0,0,,,,,,,,25.25490196,,,https://doi.org/10.1016/S0304-8853(00)00297-3
73.5,13.5,0,0,9,0,0,0,1,0,0,0,0,0,0,0,0,1,0,0,2,0,0,0,0,0,0,643,3600,,,,0,0,,,,,,,,27.09803922,,,https://doi.org/10.1016/S0304-8853(00)00297-3
73.5,13.5,0,0,9,0,0,0,1,0,0,0,0,0,0,0,0,1,0,0,2,0,0,0,0,0,0,653,3600,,,,0,0,,,,,,,,26.98039216,,,https://doi.org/10.1016/S0304-8853(00)00297-3
73.5,13.5,0,0,9,0,0,0,1,0,0,0,0,0,0,0,0,1,0,0,2,0,0,0,0,0,0,663,3600,,,,0,0,,,,,,,,27.05882353,,,https://doi.org/10.1016/S0304-8853(00)00297-3
73.5,13.5,0,0,9,0,0,0,1,0,0,0,0,0,0,0,0,1,0,0,2,0,0,0,0,0,0,673,3600,,,,0,0,,,,,,,,26,,,https://doi.org/10.1016/S0304-8853(00)00297-3
73.5,13.5,0,0,9,0,0,0,1,0,0,0,0,0,0,0,0,1,0,0,2,0,0,0,0,0,0,703,3600,,,,0,0,,,,,,,,23.92156863,,,https://doi.org/10.1016/S0304-8853(00)00297-3
73.5,13.5,0,0,9,0,0,0,1,0,0,0,0,0,0,0,0,1,0,0,2,0,0,0,0,0,0,723,3600,,,,0,0,,,,,,,,23.45098039,,,https://doi.org/10.1016/S0304-8853(00)00297-3
73.5,13.5,0,0,9,0,0,0,1,0,0,0,0,0,0,0,0,1,0,0,2,0,0,0,0,0,0,733,3600,,,,0,0,,,,,,,,24.8627451,,,https://doi.org/10.1016/S0304-8853(00)00297-3
73.5,13.5,0,0,9,0,0,0,1,0,0,0,0,0,0,0,0,1,0,0,2,0,0,0,0,0,0,743,3600,,,,0,0,,,,,,,,23.76470588,,,https://doi.org/10.1016/S0304-8853(00)00297-3
73.5,13.5,0,0,9,0,0,0,1,0,0,0,0,0,0,0,0,1,0,0,2,0,0,0,0,0,0,773,3600,,,,0,0,,,,,,,,8.666666667,,,https://doi.org/10.1016/S0304-8853(00)00297-3
73.5,13.5,0,0,9,0,0,0,1,0,0,0,0,0,0,0,0,1,0,0,2,0,0,0,0,0,0,823,3600,,,,0,0,,,,,,,,1.764705882,,,https://doi.org/10.1016/S0304-8853(00)00297-3
73.5,13.5,0,0,9,0,0,0,1,0,0,0,0,0,0,0,0,1,0,0,2,0,0,0,0,0,0,873,3600,,,,0,0,,,,,,,,3.529411765,,,https://doi.org/10.1016/S0304-8853(00)00297-3
73.5,13.5,0,0,9,0,0,0,1,0,0,0,0,0,0,0,0,1,0,0,2,0,0,0,0,0,0,973,3600,,,,0,0,,,,,,,,4.431372549,,,https://doi.org/10.1016/S0304-8853(00)00297-3
73.5,13.5,0,0,9,0,0,0,1,0,0,0,0,0,0,0,0,1,0,0,2,0,0,0,0,0,0,1023,3600,,,,0,0,,,,,,,,4.392156863,,,https://doi.org/10.1016/S0304-8853(00)00297-3
87,0,0,0,6,0,0,0,0,0,0,0,0,0,0,0,7,0,0,0,0,0,0,0,0,0,0,298,,812,845,,0,0,30,10.9,,,,,,,,,https://doi.org/10.1016/S0304-8853(00)00199-2
87,0,0,0,6,0,0,0,0,0,0,0,0,0,0,0,7,0,0,0,0,0,0,0,0,0,0,723,3600,812,845,,0,0,30,22.2,,,,,,,,,https://doi.org/10.1016/S0304-8853(00)00199-2
87,0,0,0,6,0,0,0,0,0,0,0,0,0,0,0,7,0,0,0,0,0,0,0,0,0,0,803,3600,812,845,,0,0,30,20,,,,,,,,,https://doi.org/10.1016/S0304-8853(00)00199-2
87,0,0,0,6,0,0,0,0,0,0,0,0,0,0,0,7,0,0,0,0,0,0,0,0,0,0,853,3600,812,845,,0,0,30,19.3,,,,,,,,,https://doi.org/10.1016/S0304-8853(00)00199-2
87,0,0,0,6,0,0,0,0,0,0,0,0,0,0,0,7,0,0,0,0,0,0,0,0,0,0,923,3600,812,845,,0,0,30,20.9,,,,,,,,,https://doi.org/10.1016/S0304-8853(00)00199-2
86,0,0,0,6,0,0,0,0,0,0,0,0,0,0,0,7,0,0,0,0,0,0,0,0,0,1,298,,818,858,,0,0,30,5.1,,,,,,,,,https://doi.org/10.1016/S0304-8853(00)00199-2
86,0,0,0,6,0,0,0,0,0,0,0,0,0,0,0,7,0,0,0,0,0,0,0,0,0,1,723,3600,818,858,,0,0,30,6.8,,,,,,,,,https://doi.org/10.1016/S0304-8853(00)00199-2
86,0,0,0,6,0,0,0,0,0,0,0,0,0,0,0,7,0,0,0,0,0,0,0,0,0,1,803,3600,818,858,,0,0,30,55.4,,,,,,,,,https://doi.org/10.1016/S0304-8853(00)00199-2
86,0,0,0,6,0,0,0,0,0,0,0,0,0,0,0,7,0,0,0,0,0,0,0,0,0,1,853,3600,818,858,,0,0,30,69.3,,,,,,,,,https://doi.org/10.1016/S0304-8853(00)00199-2
86,0,0,0,6,0,0,0,0,0,0,0,0,0,0,0,7,0,0,0,0,0,0,0,0,0,1,923,3600,818,858,,0,0,30,113,,,,,,,,,https://doi.org/10.1016/S0304-8853(00)00199-2
86,0,0,0,6,0,0,0,1,0,0,0,0,0,0,0,6,0,0,0,0,0,0,0,0,0,1,298,,777,795,,0,0,30,3.2,,,,,,,,,https://doi.org/10.1016/S0304-8853(00)00199-2
86,0,0,0,6,0,0,0,1,0,0,0,0,0,0,0,6,0,0,0,0,0,0,0,0,0,1,723,3600,777,795,,0,0,30,5.5,,,,,,,,,https://doi.org/10.1016/S0304-8853(00)00199-2
86,0,0,0,6,0,0,0,1,0,0,0,0,0,0,0,6,0,0,0,0,0,0,0,0,0,1,803,3600,777,795,,0,0,30,4.4,,,,,,,,,https://doi.org/10.1016/S0304-8853(00)00199-2
86,0,0,0,6,0,0,0,1,0,0,0,0,0,0,0,6,0,0,0,0,0,0,0,0,0,1,853,3600,777,795,,0,0,30,5.7,,,,,,,,,https://doi.org/10.1016/S0304-8853(00)00199-2
86,0,0,0,6,0,0,0,1,0,0,0,0,0,0,0,6,0,0,0,0,0,0,0,0,0,1,923,3600,777,795,,0,0,30,118,,,,,,,,,https://doi.org/10.1016/S0304-8853(00)00199-2
73.5,13.5,0,0,9,0,0,0,1,0,0,0,0,0,0,0,0,3,0,0,0,0,0,0,0,0,0,753,3600,791,,,0,0,,,592,,,12,,,,,https://doi.org/10.1088/0953-8984/12/37/308
73.5,13.5,0,0,9,0,0,0,1,0,0,0,0,0,0,0,0,3,0,0,0,0,0,0,0,0,0,798,300,791,,,0,0,,,,,,13,,,,,https://doi.org/10.1088/0953-8984/12/37/308
73.5,13.5,0,0,9,0,0,0,1,0,0,0,0,2,0,0,0,1,0,0,0,0,0,0,0,0,0,753,300,763,,,0,0,,,598,,,20,,,,,https://doi.org/10.1088/0953-8984/12/37/308
73.5,13.5,0,0,9,0,0,0,1,0,0,0,0,2,0,0,0,1,0,0,0,0,0,0,0,0,0,773,300,763,,,0,0,,,,,,21,,,,,https://doi.org/10.1088/0953-8984/12/37/308
73.5,13.5,0,0,9,0,0,0,1,0,0,0,0,0,0,0,0,1,2,0,0,0,0,0,0,0,0,738,3600,772,,,0,0,,,602,,,17,,,,,https://doi.org/10.1088/0953-8984/12/37/308
73.5,13.5,0,0,9,0,0,0,1,0,0,0,0,0,0,0,0,1,2,0,0,0,0,0,0,0,0,798,300,772,,,0,0,,,,,,17,,,,,https://doi.org/10.1088/0953-8984/12/37/308
73.5,13.5,0,0,9,0,0,0,1,0,0,0,0,0,0,0,2,1,0,0,0,0,0,0,0,0,0,773,3600,797,,,0,0,,,594,,,11,,,,,https://doi.org/10.1088/0953-8984/12/37/308
73.5,13.5,0,0,9,0,0,0,1,0,0,0,0,0,0,0,2,1,0,0,0,0,0,0,0,0,0,823,300,797,,,0,0,,,,,,11,,,,,https://doi.org/10.1088/0953-8984/12/37/308
73,15.8,0,0,7.2,0,0,0,1,0,0,0,0,0,0,0,0,3,0,0,0,0,0,0,0,0,0,298,,,,,0,0,24,,,,,,,,,,https://doi.org/10.1023/A:1004852117700
73,15.8,0,0,7.2,0,0,0,1,0,0,0,0,0,0,0,0,3,0,0,0,0,0,0,0,0,0,693,1800,,,,0,0,24,,,,,2,,,,,https://doi.org/10.1023/A:1004852117700
73,15.8,0,0,7.2,0,0,0,1,0,0,0,0,0,0,0,0,3,0,0,0,0,0,0,0,0,0,723,1800,,,,0,0,24,,,,,2.7,,,,,https://doi.org/10.1023/A:1004852117700
73,15.8,0,0,7.2,0,0,0,1,0,0,0,0,0,0,0,0,3,0,0,0,0,0,0,0,0,0,753,1800,,,,0,0,24,,,,,3.4,,,,,https://doi.org/10.1023/A:1004852117700
73,15.8,0,0,7.2,0,0,0,1,0,0,0,0,0,0,0,0,3,0,0,0,0,0,0,0,0,0,773,1800,,,,0,0,24,,,,,6.9,,,,,https://doi.org/10.1023/A:1004852117700
73,15.8,0,0,7.2,0,0,0,1,0,0,0,0,0,0,0,0,3,0,0,0,0,0,0,0,0,0,79,1800,,,,0,0,24,,,,,7.6,,,,,https://doi.org/10.1023/A:1004852117700
73,15.8,0,0,7.2,0,0,0,1,0,0,0,0,0,0,0,0,3,0,0,0,0,0,0,0,0,0,813,1800,,,,0,0,24,,,,,7.9,,,,,https://doi.org/10.1023/A:1004852117700
