Repository: yuhaowang2018/Machine_learning_approach_to_Iron_based_soft_magnetic_nanocrystalline_materials_design

# Machine learning approach to Fe-based soft magnetic nanocrystalline materials design

## Regression Analysis and Optimization
In this notebook, the flollowing tasks are performed:
* exploratory-data-analysis (EDA), feature engineering. 
* Hypothesis testing for linear regression.
* Distribution transformation.
* Feature selection using LASSO.
* Regression model using linear regression.
* Optimizing magnetic property based on regression models by changing material processing conditions.

File: softmagnetic_property.csv (part 5 of 6)
Fe,Si,C,Al,B,P,Ga,Ge,Cu,Ag,Au,Zn,Ti,V,Cr,Mn,Zr,Nb,Mo,Hf,Ta,W,Ce,Pr,Nd,Gd,U,Annealing temperature,Annealing time,Primary Crystallization Onset,Primary Crystallization Peak ,Secondary Crystallization, Longitudinal Annealing field, Transverse Annealing field,Ribbon thickness,Coercivity,Curie Temperature,core loss ,electrical resistivity,Grain Diameter,Permeability,Magnetostriction,Magnetic Saturation,BCC Lattice Parameter,Reference DOI
73,15.8,0,0,7.2,0,0,0,1,0,0,0,0,0,0,0,0,3,0,0,0,0,0,0,0,0,0,973,1800,,,,0,0,24,,,,,12.8,,,,,https://doi.org/10.1023/A:1004852117700
73,15.8,0,0,7.2,0,0,0,1,0,0,0,0,0,0,0,0,3,0,0,0,0,0,0,0,0,0,1023,1800,,,,0,0,24,,,,,12.9,,,,,https://doi.org/10.1023/A:1004852117700
73,15.8,0,0,7.2,0,0,0,1,0,0,0,0,0,0,0,0,3,0,0,0,0,0,0,0,0,0,1113,1800,,,,0,0,24,,,,,13.2,,,,,https://doi.org/10.1023/A:1004852117700
73.6,15.8,0,0,7.2,0,0,0,1,0,0,0,0,0,0,0,0,2.4,0,0,0,0,0,0,0,0,0,298,,,,,0,0,26,,,,,,,,,,https://doi.org/10.1023/A:1004852117700
73.6,15.8,0,0,7.2,0,0,0,1,0,0,0,0,0,0,0,0,2.4,0,0,0,0,0,0,0,0,0,693,1800,,,,0,0,26,,,,,2.2,,,,,https://doi.org/10.1023/A:1004852117700
73.6,15.8,0,0,7.2,0,0,0,1,0,0,0,0,0,0,0,0,2.4,0,0,0,0,0,0,0,0,0,723,1800,,,,0,0,26,,,,,2.9,,,,,https://doi.org/10.1023/A:1004852117700
73.6,15.8,0,0,7.2,0,0,0,1,0,0,0,0,0,0,0,0,2.4,0,0,0,0,0,0,0,0,0,753,1800,,,,0,0,26,,,,,3.2,,,,,https://doi.org/10.1023/A:1004852117700
73.6,15.8,0,0,7.2,0,0,0,1,0,0,0,0,0,0,0,0,2.4,0,0,0,0,0,0,0,0,0,773,1800,,,,0,0,26,,,,,7.3,,,,,https://doi.org/10.1023/A:1004852117700
73.6,15.8,0,0,7.2,0,0,0,1,0,0,0,0,0,0,0,0,2.4,0,0,0,0,0,0,0,0,0,79,1800,,,,0,0,26,,,,,8.08,,,,,https://doi.org/10.1023/A:1004852117700
73.6,15.8,0,0,7.2,0,0,0,1,0,0,0,0,0,0,0,0,2.4,0,0,0,0,0,0,0,0,0,813,1800,,,,0,0,26,,,,,8.3,,,,,https://doi.org/10.1023/A:1004852117700
73.6,15.8,0,0,7.2,0,0,0,1,0,0,0,0,0,0,0,0,2.4,0,0,0,0,0,0,0,0,0,973,1800,,,,0,0,26,,,,,12.8,,,,,https://doi.org/10.1023/A:1004852117700
73.6,15.8,0,0,7.2,0,0,0,1,0,0,0,0,0,0,0,0,2.4,0,0,0,0,0,0,0,0,0,1023,1800,,,,0,0,26,,,,,12.9,,,,,https://doi.org/10.1023/A:1004852117700
73.5,13.5,0,0,9,0,0,0,0,1,0,0,0,0,0,0,0,3,0,0,0,0,0,0,0,0,0,298,,887,1068,,0,0,30,11.15,,,,,,,0.99,,https://doi.org/10.1007/s11741-000-0017-x
73.5,13.5,0,0,9,0,0,0,0,1,0,0,0,0,0,0,0,3,0,0,0,0,0,0,0,0,0,773,3600,887,1068,,0,0,30,1.86,,,,,,,1.25,,https://doi.org/10.1007/s11741-000-0017-x
73.5,13.5,0,0,9,0,0,0,0,1,0,0,0,0,0,0,0,3,0,0,0,0,0,0,0,0,0,823,3600,887,1068,,0,0,30,4.32,,,,,,,1.26,,https://doi.org/10.1007/s11741-000-0017-x
73.5,13.5,0,0,9,0,0,0,0,1,0,0,0,0,0,0,0,3,0,0,0,0,0,0,0,0,0,873,3600,887,1068,,0,0,30,520,,,,80.33853603,,,1.15,0.285774555,https://doi.org/10.1007/s11741-000-0017-x
73.5,13.5,0,0,9,0,0,0,0,1,0,0,0,0,0,0,0,3,0,0,0,0,0,0,0,0,0,923,3600,887,1068,,0,0,30,961.6,,,,92.17111001,,,1.21,0.285241442,https://doi.org/10.1007/s11741-000-0017-x
73.5,13.5,0,0,9,0,0,0,0,1,0,0,0,0,0,0,0,3,0,0,0,0,0,0,0,0,0,973,3600,887,1068,,0,0,30,992.8,,,,117.0712307,,,0.89,0.284575919,https://doi.org/10.1007/s11741-000-0017-x
73.5,13.5,0,0,9,0,0,0,0,1,0,0,0,0,0,0,0,3,0,0,0,0,0,0,0,0,0,1023,3600,887,1068,,0,0,30,1108.8,,,,130.497687,,,0.77,0.284220895,https://doi.org/10.1007/s11741-000-0017-x
73.5,13.5,0,0,9,0,0,0,0,1,0,0,0,0,0,0,0,3,0,0,0,0,0,0,0,0,0,1073,3600,887,1068,,0,0,30,1124.8,,,,130.5375969,,,0.64,0.284413819,https://doi.org/10.1007/s11741-000-0017-x
73.5,13.5,0,0,9,0,0,0,0,1,0,0,0,0,0,0,0,3,0,0,0,0,0,0,0,0,0,1123,3600,887,1068,,0,0,30,1140,,,,130.5777858,,,0.74,0.284309943,https://doi.org/10.1007/s11741-000-0017-x
73.5,16.5,0,0,6,0,0,0,1,0,0,0,0,0,0,0,0,3,0,0,0,0,0,0,0,0,0,298,,,,,0,0,,,,,2,,,25.2,,,https://doi.org/10.1016/S0921-4526(01)00468-9
73.5,16.5,0,0,6,0,0,0,1,0,0,0,0,0,0,0,0,3,0,0,0,0,0,0,0,0,0,728,3600,,,,0,0,,,,,1.84,,,2.05,,,https://doi.org/10.1016/S0921-4526(01)00468-9
73.5,16.5,0,0,6,0,0,0,1,0,0,0,0,0,0,0,0,3,0,0,0,0,0,0,0,0,0,743,3600,,,,0,0,,,,,,12,,4.4,,,https://doi.org/10.1016/S0921-4526(01)00468-9
73.5,16.5,0,0,6,0,0,0,1,0,0,0,0,0,0,0,0,3,0,0,0,0,0,0,0,0,0,773,3600,,,,0,0,,,,,1.96,11,,1.68,,,https://doi.org/10.1016/S0921-4526(01)00468-9
73.5,16.5,0,0,6,0,0,0,1,0,0,0,0,0,0,0,0,3,0,0,0,0,0,0,0,0,0,798,3600,,,,0,0,,,,,1.72,12,,1.01,,,https://doi.org/10.1016/S0921-4526(01)00468-9
73.5,16.5,0,0,6,0,0,0,1,0,0,0,0,0,0,0,0,3,0,0,0,0,0,0,0,0,0,823,3600,,,,0,0,,,,,1.72,11,,0.48,,,https://doi.org/10.1016/S0921-4526(01)00468-9
73.5,16.5,0,0,6,0,0,0,1,0,0,0,0,0,0,0,0,3,0,0,0,0,0,0,0,0,0,848,3600,,,,0,0,,,,,1.76,12,,-0.36,,,https://doi.org/10.1016/S0921-4526(01)00468-9
73.5,16.5,0,0,6,0,0,0,1,0,0,0,0,0,0,0,0,3,0,0,0,0,0,0,0,0,0,873,3600,,,,0,0,,,,,1.48,11,,,,,https://doi.org/10.1016/S0921-4526(01)00468-9
73.5,16.5,0,0,6,0,0,0,1,0,0,0,0,0,0,0,0,3,0,0,0,0,0,0,0,0,0,903,3600,,,,0,0,,,,,1.56,16,,-0.44,,,https://doi.org/10.1016/S0921-4526(01)00468-9
89,0,0,0,3,0,0,0,1,0,0,0,0,0,0,0,7,0,0,0,0,0,0,0,0,0,0,,,,,,0,0,25,,,,,,33506.49351,-0.96875,1.61595092,,https://doi.org/10.1016/S1359-6454(01)00274-9
87.8,0,0,0,4.2,0,0,0,1,0,0,0,0,0,0,0,5.6,1.4,0,0,0,0,0,0,0,0,0,,,,,,0,0,25,,,,,,50129.87013,-0.446428571,1.579141104,,https://doi.org/10.1016/S1359-6454(01)00274-9
86,0,0,0,6,0,0,0,1,0,0,0,0,0,0,0,3.5,3.5,0,0,0,0,0,0,0,0,0,873,300,,,,0,0,25,1.8,,,,,61000,-0.1,1.54,,https://doi.org/10.1016/S1359-6454(01)00274-9
85,0,0,0,7,0,0,0,1,0,0,0,0,0,0,0,2.4,4.6,0,0,0,0,0,0,0,0,0,,,,,,0,0,25,,,,,,54285.71429,0.34375,1.534969325,,https://doi.org/10.1016/S1359-6454(01)00274-9
84,0,0,0,8,0,0,0,1,0,0,0,0,0,0,0,1.2,5.8,0,0,0,0,0,0,0,0,0,,,,,,0,0,25,,,,,,51168.83117,0.4375,1.516564417,,https://doi.org/10.1016/S1359-6454(01)00274-9
83,0,0,0,9,0,0,0,1,0,0,0,0,0,0,0,0,7,0,0,0,0,0,0,0,0,0,,,,,,0,0,25,,,,,,50649.35065,1.107142857,1.538650307,,https://doi.org/10.1016/S1359-6454(01)00274-9
90,0,0,0,3,0,0,0,0,0,0,0,0,0,0,0,7,0,0,0,0,0,0,0,0,0,0,,,,,,0,0,25,,,,,,28311.68831,1.097315436,1.689570552,,https://doi.org/10.1016/S1359-6454(01)00274-9
89,0,0,0,4,0,0,0,0,0,0,0,0,0,0,0,5.8,1.2,0,0,0,0,0,0,0,0,0,,,,,,0,0,25,,,,,,25194.80519,1.070469799,1.630674847,,https://doi.org/10.1016/S1359-6454(01)00274-9
88,0,0,0,5,0,0,0,0,0,0,0,0,0,0,0,4.7,2.3,0,0,0,0,0,0,0,0,0,,,,,,0,0,25,,,,,,16363.63636,0.82885906,1.601226994,,https://doi.org/10.1016/S1359-6454(01)00274-9
87,0,0,0,6,0,0,0,0,0,0,0,0,0,0,0,3.5,3.5,0,0,0,0,0,0,0,0,0,,,,,,0,0,25,,,,,,14285.71429,0.734899329,1.538650307,,https://doi.org/10.1016/S1359-6454(01)00274-9
86,0,0,0,7,0,0,0,0,0,0,0,0,0,0,0,2.3,4.7,0,0,0,0,0,0,0,0,0,,,,,,0,0,25,,,,,,11948.05195,,1.509202454,,https://doi.org/10.1016/S1359-6454(01)00274-9
85,0,0,0,8,0,0,0,0,0,0,0,0,0,0,0,1.2,5.8,0,0,0,0,0,0,0,0,0,923,300,,,,0,0,25,13.8,,,,,12000,0,1.66,,https://doi.org/10.1016/S1359-6454(01)00274-9
84,0,0,0,9,0,0,0,0,0,0,0,0,0,0,0,0,7,0,0,0,0,0,0,0,0,0,,,,,,0,0,25,,,,,,,0.620805369,,,https://doi.org/10.1016/S1359-6454(01)00274-9
72.5,13.5,0,0,9,0,0,0,1,0,0,0,0,0,0,0,0,3,1,0,0,0,0,0,0,0,0,298,,,825,969,0,0,25,24.26605505,,,,,,,,,https://doi.org/10.1016/S0022-3093(01)00598-1
72.5,13.5,0,0,9,0,0,0,1,0,0,0,0,0,0,0,0,3,1,0,0,0,0,0,0,0,0,698,3600,,825,969,0,0,25,4.764089122,,,,,,,,,https://doi.org/10.1016/S0022-3093(01)00598-1
72.5,13.5,0,0,9,0,0,0,1,0,0,0,0,0,0,0,0,3,1,0,0,0,0,0,0,0,0,748,3600,,825,969,0,0,25,2.50982962,,,,,,,,,https://doi.org/10.1016/S0022-3093(01)00598-1
72.5,13.5,0,0,9,0,0,0,1,0,0,0,0,0,0,0,0,3,1,0,0,0,0,0,0,0,0,773,3600,,825,969,0,0,25,1.25163827,,,,,,,,,https://doi.org/10.1016/S0022-3093(01)00598-1
72.5,13.5,0,0,9,0,0,0,1,0,0,0,0,0,0,0,0,3,1,0,0,0,0,0,0,0,0,798,3600,,825,969,0,0,25,1.618610747,,,,,,,,,https://doi.org/10.1016/S0022-3093(01)00598-1
72.5,13.5,0,0,9,0,0,0,1,0,0,0,0,0,0,0,0,3,1,0,0,0,0,0,0,0,0,823,3600,,825,969,0,0,25,1.27785059,,,,,,,,,https://doi.org/10.1016/S0022-3093(01)00598-1
72.5,13.5,0,0,9,0,0,0,1,0,0,0,0,0,0,0,0,3,1,0,0,0,0,0,0,0,0,848,3600,,825,969,0,0,25,0.832241153,,,,,,,,,https://doi.org/10.1016/S0022-3093(01)00598-1
72.5,13.5,0,0,9,0,0,0,1,0,0,0,0,0,0,0,0,3,1,0,0,0,0,0,0,0,0,873,3600,,825,969,0,0,25,1.094364351,,,,,,,,,https://doi.org/10.1016/S0022-3093(01)00598-1
72.5,13.5,0,0,9,0,0,0,1,0,0,0,0,0,0,0,0,3,1,0,0,0,0,0,0,0,0,898,3600,,825,969,0,0,25,3.007863696,,,,,,,,,https://doi.org/10.1016/S0022-3093(01)00598-1
72.5,13.5,0,0,9,0,0,0,1,0,0,0,0,0,0,0,0,3,1,0,0,0,0,0,0,0,0,923,3600,,825,969,0,0,25,9.141546527,,,,,,,,,https://doi.org/10.1016/S0022-3093(01)00598-1
72.5,13.5,0,0,9,0,0,0,1,0,0,0,0,0,0,0,0,3,1,0,0,0,0,0,0,0,0,948,3600,,825,969,0,0,25,12.07732634,,,,,,,,,https://doi.org/10.1016/S0022-3093(01)00598-1
72.5,13.5,0,0,9,0,0,0,1,0,0,0,0,0,0,0,0,3,1,0,0,0,0,0,0,0,0,973,3600,,825,969,0,0,25,792.7927928,,,,,,,,,https://doi.org/10.1016/S0022-3093(01)00598-1
72.5,13.5,0,0,9,0,0,0,1,0,0,0,0,0,0,0,0,3,1,0,0,0,0,0,0,0,0,998,3600,,825,969,0,0,25,1346.846847,,,,,,,,,https://doi.org/10.1016/S0022-3093(01)00598-1
70.5,13.5,0,0,9,0,0,0,1,0,0,0,0,0,0,0,0,3,3,0,0,0,0,0,0,0,0,298,,,852,975,0,0,25,13.78947368,,,,,,,,,https://doi.org/10.1016/S0022-3093(01)00598-1
70.5,13.5,0,0,9,0,0,0,1,0,0,0,0,0,0,0,0,3,3,0,0,0,0,0,0,0,0,698,3600,,852,975,0,0,25,5.078636959,,,,,,,,,https://doi.org/10.1016/S0022-3093(01)00598-1
70.5,13.5,0,0,9,0,0,0,1,0,0,0,0,0,0,0,0,3,3,0,0,0,0,0,0,0,0,748,3600,,852,975,0,0,25,2.404980341,,,,,,,,,https://doi.org/10.1016/S0022-3093(01)00598-1
70.5,13.5,0,0,9,0,0,0,1,0,0,0,0,0,0,0,0,3,3,0,0,0,0,0,0,0,0,773,3600,,852,975,0,0,25,1.933158585,,,,,,,,,https://doi.org/10.1016/S0022-3093(01)00598-1
70.5,13.5,0,0,9,0,0,0,1,0,0,0,0,0,0,0,0,3,3,0,0,0,0,0,0,0,0,798,3600,,852,975,0,0,25,1.382699869,,,,,,,,,https://doi.org/10.1016/S0022-3093(01)00598-1
70.5,13.5,0,0,9,0,0,0,1,0,0,0,0,0,0,0,0,3,3,0,0,0,0,0,0,0,0,833,3600,,852,975,0,0,25,1.461336828,,,,,,,,,https://doi.org/10.1016/S0022-3093(01)00598-1
70.5,13.5,0,0,9,0,0,0,1,0,0,0,0,0,0,0,0,3,3,0,0,0,0,0,0,0,0,848,3600,,852,975,0,0,25,1.697247706,,,,,,,,,https://doi.org/10.1016/S0022-3093(01)00598-1
70.5,13.5,0,0,9,0,0,0,1,0,0,0,0,0,0,0,0,3,3,0,0,0,0,0,0,0,0,873,3600,,852,975,0,0,25,2.195281782,,,,,,,,,https://doi.org/10.1016/S0022-3093(01)00598-1
70.5,13.5,0,0,9,0,0,0,1,0,0,0,0,0,0,0,0,3,3,0,0,0,0,0,0,0,0,898,3600,,852,975,0,0,25,2.352555701,,,,,,,,,https://doi.org/10.1016/S0022-3093(01)00598-1
70.5,13.5,0,0,9,0,0,0,1,0,0,0,0,0,0,0,0,3,3,0,0,0,0,0,0,0,0,923,3600,,852,975,0,0,25,10.26867628,,,,,,,,,https://doi.org/10.1016/S0022-3093(01)00598-1
70.5,13.5,0,0,9,0,0,0,1,0,0,0,0,0,0,0,0,3,3,0,0,0,0,0,0,0,0,948,3600,,852,975,0,0,25,17.73918742,,,,,,,,,https://doi.org/10.1016/S0022-3093(01)00598-1
70.5,13.5,0,0,9,0,0,0,1,0,0,0,0,0,0,0,0,3,3,0,0,0,0,0,0,0,0,998,3600,,852,975,0,0,25,1355.855856,,,,,,,,,https://doi.org/10.1016/S0022-3093(01)00598-1
68.5,13.5,0,0,9,0,0,0,1,0,0,0,0,0,0,0,0,3,5,0,0,0,0,0,0,0,0,298,,,867,991,0,0,25,20.93709043,,,,,,,,,https://doi.org/10.1016/S0022-3093(01)00598-1
68.5,13.5,0,0,9,0,0,0,1,0,0,0,0,0,0,0,0,3,5,0,0,0,0,0,0,0,0,698,3600,,867,991,0,0,25,7.54259502,,,,,,,,,https://doi.org/10.1016/S0022-3093(01)00598-1
68.5,13.5,0,0,9,0,0,0,1,0,0,0,0,0,0,0,0,3,5,0,0,0,0,0,0,0,0,748,3600,,867,991,0,0,25,3.401048493,,,,,,,,,https://doi.org/10.1016/S0022-3093(01)00598-1
68.5,13.5,0,0,9,0,0,0,1,0,0,0,0,0,0,0,0,3,5,0,0,0,0,0,0,0,0,773,3600,,867,991,0,0,25,2.4836173,,,,,,,,,https://doi.org/10.1016/S0022-3093(01)00598-1
68.5,13.5,0,0,9,0,0,0,1,0,0,0,0,0,0,0,0,3,5,0,0,0,0,0,0,0,0,798,3600,,867,991,0,0,25,1.854521625,,,,,,,,,https://doi.org/10.1016/S0022-3093(01)00598-1
68.5,13.5,0,0,9,0,0,0,1,0,0,0,0,0,0,0,0,3,5,0,0,0,0,0,0,0,0,823,3600,,867,991,0,0,25,2.53604194,,,,,,,,,https://doi.org/10.1016/S0022-3093(01)00598-1
68.5,13.5,0,0,9,0,0,0,1,0,0,0,0,0,0,0,0,3,5,0,0,0,0,0,0,0,0,848,3600,,867,991,0,0,25,4.790301442,,,,,,,,,https://doi.org/10.1016/S0022-3093(01)00598-1
68.5,13.5,0,0,9,0,0,0,1,0,0,0,0,0,0,0,0,3,5,0,0,0,0,0,0,0,0,873,3600,,867,991,0,0,25,4.737876802,,,,,,,,,https://doi.org/10.1016/S0022-3093(01)00598-1
68.5,13.5,0,0,9,0,0,0,1,0,0,0,0,0,0,0,0,3,5,0,0,0,0,0,0,0,0,898,3600,,867,991,0,0,25,4.895150721,,,,,,,,,https://doi.org/10.1016/S0022-3093(01)00598-1
68.5,13.5,0,0,9,0,0,0,1,0,0,0,0,0,0,0,0,3,5,0,0,0,0,0,0,0,0,998,3600,,867,991,0,0,25,617.1171171,,,,,,,,,https://doi.org/10.1016/S0022-3093(01)00598-1
73.5,13.5,0,0,9,0,0,0,1,0,0,0,0,0,0,0,0,0,3,0,0,0,0,0,0,0,0,833,3600,,,,0,0,20,,,,,,,,1.229736635,0.2839,https://doi.org/10.1016/S0022-3093(01)00546-4
71.5,13.5,0,2,9,0,0,0,1,0,0,0,0,0,0,0,0,0,3,0,0,0,0,0,0,0,0,833,3600,,,,0,0,20,,,,,,,,1.199853549,0.2838,https://doi.org/10.1016/S0022-3093(01)00546-4
69.5,13.5,0,4,9,0,0,0,1,0,0,0,0,0,0,0,0,0,3,0,0,0,0,0,0,0,0,833,3600,,,,0,0,20,,,,,,,,1.160379818,,https://doi.org/10.1016/S0022-3093(01)00546-4
67.5,13.5,0,6,9,0,0,0,1,0,0,0,0,0,0,0,0,0,3,0,0,0,0,0,0,0,0,833,3600,,,,0,0,20,,,,,,,,1.110847609,,https://doi.org/10.1016/S0022-3093(01)00546-4
65.5,13.5,0,8,9,0,0,0,1,0,0,0,0,0,0,0,0,0,3,0,0,0,0,0,0,0,0,833,3600,,,,0,0,20,,,,,,,,1.081198624,0.2842,https://doi.org/10.1016/S0022-3093(01)00546-4
73.5,13.5,0,0,9,0,0,0,1,0,0,0,0,0,0,0,0,3,0,0,0,0,0,0,0,0,0,773,3600,,,,0,0,22,3.2,635,,,11,,,,,https://doi.org/10.1109/20.951133
73.5,13.5,0,0,9,0,0,0,1,0,0,0,0,0,0,0,0,3,0,0,0,0,0,0,0,0,0,796,3600,,,,0,0,22,3.2,658,,,11.5,,,,,https://doi.org/10.1109/20.951133
73.5,13.5,0,0,9,0,0,0,1,0,0,0,0,0,0,0,0,3,0,0,0,0,0,0,0,0,0,813,3600,,,,0,0,22,1.2,636,,,11.4,,,,,https://doi.org/10.1109/20.951133
73.5,13.5,0,0,9,0,0,0,1,0,0,0,0,0,0,0,0,3,0,0,0,0,0,0,0,0,0,848,3600,,,,0,0,22,5.7,610,,,12.4,,,,,https://doi.org/10.1109/20.951133
73.5,13.5,0,0,9,0,0,0,1,0,0,0,0,0,0,0,0,3,0,0,0,0,0,0,0,0,0,873,3600,,,,0,0,22,6,654,,,12.8,,,,,https://doi.org/10.1109/20.951133
73.5,13.5,0,0,9,0,0,0,1,0,0,0,0,0,0,0,0,3,0,0,0,0,0,0,0,0,0,898,3600,,,,0,0,22,6,,,,13.4,,,,,https://doi.org/10.1109/20.951133
73.5,13.5,0,0,9,0,0,0,1,0,0,0,0,0,0,0,0,3,0,0,0,0,0,0,0,0,0,923,3600,,,,0,0,22,345,,,,14,,,,,https://doi.org/10.1109/20.951133
73.5,13.5,0,0,9,0,0,0,1,0,0,0,0,0,0,0,0,3,0,0,0,0,0,0,0,0,0,723,3600,,,,0,0,,0.903673881,,,,,,,,,https://doi.org/10.1016/S0921-4526(02)00715-9
73.5,13.5,0,0,9,0,0,0,1,0,0,0,0,0,0,0,0,3,0,0,0,0,0,0,0,0,0,773,3600,,,,0,0,,0.181160919,,,,,,,,,https://doi.org/10.1016/S0921-4526(02)00715-9
73.5,13.5,0,0,9,0,0,0,1,0,0,0,0,0,0,0,0,3,0,0,0,0,0,0,0,0,0,813,3600,,,,0,0,,0.459998694,,,,,,,,,https://doi.org/10.1016/S0921-4526(02)00715-9
73.5,13.5,0,0,9,0,0,0,1,0,0,0,0,0,0,0,0,3,0,0,0,0,0,0,0,0,0,833,3600,,,,0,0,,0.453828218,,,,,,,,,https://doi.org/10.1016/S0921-4526(02)00715-9
73.5,13.5,0,0,9,0,0,0,1,0,0,0,0,0,0,0,0,3,0,0,0,0,0,0,0,0,0,883,3600,,,,0,0,,2159.289388,,,,,,,,,https://doi.org/10.1016/S0921-4526(02)00715-9
72.5,13.5,0,0,9,0,0,1,1,0,0,0,0,0,0,0,0,3,0,0,0,0,0,0,0,0,0,723,3600,,,,0,0,,0.708663203,,,,,,,,,https://doi.org/10.1016/S0921-4526(02)00715-9
72.5,13.5,0,0,9,0,0,1,1,0,0,0,0,0,0,0,0,3,0,0,0,0,0,0,0,0,0,773,3600,,,,0,0,,0.201829822,,,,,,,,,https://doi.org/10.1016/S0921-4526(02)00715-9
72.5,13.5,0,0,9,0,0,1,1,0,0,0,0,0,0,0,0,3,0,0,0,0,0,0,0,0,0,813,3600,,,,0,0,,0.302648424,,,,,,,,,https://doi.org/10.1016/S0921-4526(02)00715-9
72.5,13.5,0,0,9,0,0,1,1,0,0,0,0,0,0,0,0,3,0,0,0,0,0,0,0,0,0,833,3600,,,,0,0,,0.129251904,,,,,,,,,https://doi.org/10.1016/S0921-4526(02)00715-9
72.5,13.5,0,0,9,0,0,1,1,0,0,0,0,0,0,0,0,3,0,0,0,0,0,0,0,0,0,883,3600,,,,0,0,,131.8969048,,,,,,,,,https://doi.org/10.1016/S0921-4526(02)00715-9
72.5,13.5,0,0,9,0,0,1,1,0,0,0,0,0,0,0,0,3,0,0,0,0,0,0,0,0,0,923,3600,,,,0,0,,4538.282178,,,,,,,,,https://doi.org/10.1016/S0921-4526(02)00715-9
73.5,13.5,0,0,7,0,0,2,1,0,0,0,0,0,0,0,0,3,0,0,0,0,0,0,0,0,0,298,,,,,0,0,,7.038941104,,,,,,,,,https://doi.org/10.1016/S0921-4526(02)00715-9
73.5,13.5,0,0,7,0,0,2,1,0,0,0,0,0,0,0,0,3,0,0,0,0,0,0,0,0,0,723,3600,,,,0,0,,0.689778538,,,,,,,,,https://doi.org/10.1016/S0921-4526(02)00715-9
73.5,13.5,0,0,7,0,0,2,1,0,0,0,0,0,0,0,0,3,0,0,0,0,0,0,0,0,0,773,3600,,,,0,0,,0.191216307,,,,,,,,,https://doi.org/10.1016/S0921-4526(02)00715-9
73.5,13.5,0,0,7,0,0,2,1,0,0,0,0,0,0,0,0,3,0,0,0,0,0,0,0,0,0,813,3600,,,,0,0,,0.351119173,,,,,,,,,https://doi.org/10.1016/S0921-4526(02)00715-9
73.5,13.5,0,0,7,0,0,2,1,0,0,0,0,0,0,0,0,3,0,0,0,0,0,0,0,0,0,833,3600,,,,0,0,,0.23101297,,,,,,,,,https://doi.org/10.1016/S0921-4526(02)00715-9
73.5,13.5,0,0,7,0,0,2,1,0,0,0,0,0,0,0,0,3,0,0,0,0,0,0,0,0,0,883,3600,,,,0,0,,0.993270298,,,,,,,,,https://doi.org/10.1016/S0921-4526(02)00715-9
73.5,13.5,0,0,7,0,0,2,1,0,0,0,0,0,0,0,0,3,0,0,0,0,0,0,0,0,0,923,3600,,,,0,0,,1041.346611,,,,,,,,,https://doi.org/10.1016/S0921-4526(02)00715-9
71.5,9.5,0,2,9,0,0,4,1,0,0,0,0,0,0,0,0,3,0,0,0,0,0,0,0,0,0,298,,,,,0,0,,9.347048299,,,,,,,,,https://doi.org/10.1016/S0921-4526(02)00715-9
71.5,9.5,0,2,9,0,0,4,1,0,0,0,0,0,0,0,0,3,0,0,0,0,0,0,0,0,0,723,3600,,,,0,0,,1.823883387,,,,,,,,,https://doi.org/10.1016/S0921-4526(02)00715-9
71.5,9.5,0,2,9,0,0,4,1,0,0,0,0,0,0,0,0,3,0,0,0,0,0,0,0,0,0,773,3600,,,,0,0,,0.822159372,,,,,,,,,https://doi.org/10.1016/S0921-4526(02)00715-9
71.5,9.5,0,2,9,0,0,4,1,0,0,0,0,0,0,0,0,3,0,0,0,0,0,0,0,0,0,813,3600,,,,0,0,,0.533669923,,,,,,,,,https://doi.org/10.1016/S0921-4526(02)00715-9
71.5,9.5,0,2,9,0,0,4,1,0,0,0,0,0,0,0,0,3,0,0,0,0,0,0,0,0,0,873,3600,,,,0,0,,3.681140593,,,,,,,,,https://doi.org/10.1016/S0921-4526(02)00715-9
71.5,9.5,0,2,9,0,0,4,1,0,0,0,0,0,0,0,0,3,0,0,0,0,0,0,0,0,0,923,3600,,,,0,0,,1013.596501,,,,,,,,,https://doi.org/10.1016/S0921-4526(02)00715-9
71.5,9.5,0,1,9,0,0,5,1,0,0,0,0,0,0,0,0,3,0,0,0,0,0,0,0,0,0,298,,,,,0,0,,11.75929354,,,,,,,,,https://doi.org/10.1016/S0921-4526(02)00715-9
71.5,9.5,0,1,9,0,0,5,1,0,0,0,0,0,0,0,0,3,0,0,0,0,0,0,0,0,0,723,3600,,,,0,0,,1.551014421,,,,,,,,,https://doi.org/10.1016/S0921-4526(02)00715-9
71.5,9.5,0,1,9,0,0,5,1,0,0,0,0,0,0,0,0,3,0,0,0,0,0,0,0,0,0,773,3600,,,,0,0,,0.953832554,,,,,,,,,https://doi.org/10.1016/S0921-4526(02)00715-9
71.5,9.5,0,1,9,0,0,5,1,0,0,0,0,0,0,0,0,3,0,0,0,0,0,0,0,0,0,813,3600,,,,0,0,,0.993270298,,,,,,,,,https://doi.org/10.1016/S0921-4526(02)00715-9
71.5,9.5,0,1,9,0,0,5,1,0,0,0,0,0,0,0,0,3,0,0,0,0,0,0,0,0,0,873,3600,,,,0,0,,1.006775298,,,,,,,,,https://doi.org/10.1016/S0921-4526(02)00715-9
71.5,9.5,0,1,9,0,0,5,1,0,0,0,0,0,0,0,0,3,0,0,0,0,0,0,0,0,0,923,3600,,,,0,0,,4128.913429,,,,,,,,,https://doi.org/10.1016/S0921-4526(02)00715-9
71.5,7.5,0,2,9,0,0,6,1,0,0,0,0,0,0,0,0,3,0,0,0,0,0,0,0,0,0,298,,,,,0,0,,10.99146847,,,,,,,,,https://doi.org/10.1016/S0921-4526(02)00715-9
71.5,7.5,0,2,9,0,0,6,1,0,0,0,0,0,0,0,0,3,0,0,0,0,0,0,0,0,0,723,3600,,,,0,0,,1.593477887,,,,,,,,,https://doi.org/10.1016/S0921-4526(02)00715-9
71.5,7.5,0,2,9,0,0,6,1,0,0,0,0,0,0,0,0,3,0,0,0,0,0,0,0,0,0,773,3600,,,,0,0,,1.152347802,,,,,,,,,https://doi.org/10.1016/S0921-4526(02)00715-9
71.5,7.5,0,2,9,0,0,6,1,0,0,0,0,0,0,0,0,3,0,0,0,0,0,0,0,0,0,813,3600,,,,0,0,,0.903673881,,,,,,,,,https://doi.org/10.1016/S0921-4526(02)00715-9
71.5,7.5,0,2,9,0,0,6,1,0,0,0,0,0,0,0,0,3,0,0,0,0,0,0,0,0,0,873,3600,,,,0,0,,13.45960324,,,,,,,,,https://doi.org/10.1016/S0921-4526(02)00715-9
71.5,7.5,0,1,9,0,0,7,1,0,0,0,0,0,0,0,0,3,0,0,0,0,0,0,0,0,0,298,,,,,0,0,,8.056721617,,,,,,,,,https://doi.org/10.1016/S0921-4526(02)00715-9
71.5,7.5,0,1,9,0,0,7,1,0,0,0,0,0,0,0,0,3,0,0,0,0,0,0,0,0,0,723,3600,,,,0,0,,0.789515579,,,,,,,,,https://doi.org/10.1016/S0921-4526(02)00715-9
71.5,7.5,0,1,9,0,0,7,1,0,0,0,0,0,0,0,0,3,0,0,0,0,0,0,0,0,0,773,3600,,,,0,0,,0.689778538,,,,,,,,,https://doi.org/10.1016/S0921-4526(02)00715-9
71.5,7.5,0,1,9,0,0,7,1,0,0,0,0,0,0,0,0,3,0,0,0,0,0,0,0,0,0,813,3600,,,,0,0,,0.72806489,,,,,,,,,https://doi.org/10.1016/S0921-4526(02)00715-9
71.5,7.5,0,1,9,0,0,7,1,0,0,0,0,0,0,0,0,3,0,0,0,0,0,0,0,0,0,873,3600,,,,0,0,,1.899294783,,,,,,,,,https://doi.org/10.1016/S0921-4526(02)00715-9
71.5,7.5,0,1,9,0,0,7,1,0,0,0,0,0,0,0,0,3,0,0,0,0,0,0,0,0,0,923,3600,,,,0,0,,1670.605475,,,,,,,,,https://doi.org/10.1016/S0921-4526(02)00715-9
73.5,13.5,0,0,9,0,0,0,1,0,0,0,0,0,0,0,0,3,0,0,0,0,0,0,0,0,0,823,3600,,,,0,0,,,603,,,,,,,,https://doi.org/10.1023/A:1014494907198
72.5,13.5,0,1,9,0,0,0,1,0,0,0,0,0,0,0,0,3,0,0,0,0,0,0,0,0,0,823,3600,,,,0,0,,,606,,,,,,,,https://doi.org/10.1023/A:1014494907198
71.5,13.5,0,2,9,0,0,0,1,0,0,0,0,0,0,0,0,3,0,0,0,0,0,0,0,0,0,823,3600,,,,0,0,,,618,,,,,,,,https://doi.org/10.1023/A:1014494907198
70.5,13.5,0,3,9,0,0,0,1,0,0,0,0,0,0,0,0,3,0,0,0,0,0,0,0,0,0,823,3600,,,,0,0,,,611,,,,,,,,https://doi.org/10.1023/A:1014494907198
68.5,13.5,0,5,9,0,0,0,1,0,0,0,0,0,0,0,0,3,0,0,0,0,0,0,0,0,0,823,3600,,,,0,0,,,585,,,,,,,,https://doi.org/10.1023/A:1014494907198
66.5,13.5,0,7,9,0,0,0,1,0,0,0,0,0,0,0,0,3,0,0,0,0,0,0,0,0,0,823,3600,,,,0,0,,,530,,,,,,,,https://doi.org/10.1023/A:1014494907198
92.5,7.5,0,0,0,0,0,0,0,0,0,0,0,0,0,0,0,0,0,0,0,0,0,0,0,0,0,298,,,,,0,0,30,265.0704225,,,,,,,,,https://doi.org/10.1016/S0304-8853(00)00940-9
90.5,9.5,0,0,0,0,0,0,0,0,0,0,0,0,0,0,0,0,0,0,0,0,0,0,0,0,0,298,,,,,0,0,30,238.028169,,,,,,,,,https://doi.org/10.1016/S0304-8853(00)00940-9
88,12,0,0,0,0,0,0,0,0,0,0,0,0,0,0,0,0,0,0,0,0,0,0,0,0,0,298,,,,,0,0,30,68.45070423,,,,,,,,,https://doi.org/10.1016/S0304-8853(00)00940-9
85,15,0,0,0,0,0,0,0,0,0,0,0,0,0,0,0,0,0,0,0,0,0,0,0,0,0,298,,,,,0,0,30,92.67605634,,,,,,,,,https://doi.org/10.1016/S0304-8853(00)00940-9
83.5,16.5,0,0,0,0,0,0,0,0,0,0,0,0,0,0,0,0,0,0,0,0,0,0,0,0,0,298,,,,,0,0,30,131.5492958,,,,,,,,,https://doi.org/10.1016/S0304-8853(00)00940-9
82,18,0,0,0,0,0,0,0,0,0,0,0,0,0,0,0,0,0,0,0,0,0,0,0,0,0,298,,,,,0,0,30,151.2676056,,,,,,,,,https://doi.org/10.1016/S0304-8853(00)00940-9
80,20,0,0,0,0,0,0,0,0,0,0,0,0,0,0,0,0,0,0,0,0,0,0,0,0,0,298,,,,,0,0,30,168.7323944,,,,,,,,,https://doi.org/10.1016/S0304-8853(00)00940-9
89,9.5,0,0,0,0,0,0,0,0,0,0,0,0,0,0,0,1.5,0,0,0,0,0,0,0,0,0,298,,,,,0,0,30,1032.380952,,,,,,,,,https://doi.org/10.1016/S0304-8853(00)00940-9
86.5,12,0,0,0,0,0,0,0,0,0,0,0,0,0,0,0,1.5,0,0,0,0,0,0,0,0,0,298,,,,,0,0,30,830.4761905,,,,,,,,,https://doi.org/10.1016/S0304-8853(00)00940-9
83.5,15,0,0,0,0,0,0,0,0,0,0,0,0,0,0,0,1.5,0,0,0,0,0,0,0,0,0,298,,,,,0,0,30,994.2857143,,,,,,,,,https://doi.org/10.1016/S0304-8853(00)00940-9
82,16.5,0,0,0,0,0,0,0,0,0,0,0,0,0,0,0,1.5,0,0,0,0,0,0,0,0,0,298,,,,,0,0,30,1070.47619,,,,,,,,,https://doi.org/10.1016/S0304-8853(00)00940-9
80.5,18,0,0,0,0,0,0,0,0,0,0,0,0,0,0,0,1.5,0,0,0,0,0,0,0,0,0,298,,,,,0,0,30,1152.380952,,,,,,,,,https://doi.org/10.1016/S0304-8853(00)00940-9
78.5,20,0,0,0,0,0,0,0,0,0,0,0,0,0,0,0,1.5,0,0,0,0,0,0,0,0,0,298,,,,,0,0,30,1432.380952,,,,,,,,,https://doi.org/10.1016/S0304-8853(00)00940-9
73.5,13.5,0,0,9,0,0,0,1,0,0,0,0,0,0,0,0,3,0,0,0,0,0,0,0,0,0,298,,,,,0,0,25,17.62271601,,,,,,,,,10.1002/1521-396X(200202)189:3<877::AID-PSSA877>3.0.CO;2-G
73.5,13.5,0,0,9,0,0,0,1,0,0,0,0,0,0,0,0,3,0,0,0,0,0,0,0,0,0,728,3600,,,,0,0,25,0.659365499,,,,,,,,,10.1002/1521-396X(200202)189:3<877::AID-PSSA877>3.0.CO;2-G
73.5,13.5,0,0,9,0,0,0,1,0,0,0,0,0,0,0,0,3,0,0,0,0,0,0,0,0,0,773,3600,,,,0,0,25,0.163038826,,,,,,,,,10.1002/1521-396X(200202)189:3<877::AID-PSSA877>3.0.CO;2-G
73.5,13.5,0,0,9,0,0,0,1,0,0,0,0,0,0,0,0,3,0,0,0,0,0,0,0,0,0,813,3600,,,,0,0,25,0.454348123,,,,,,,,,10.1002/1521-396X(200202)189:3<877::AID-PSSA877>3.0.CO;2-G
73.5,13.5,0,0,9,0,0,0,1,0,0,0,0,0,0,0,0,3,0,0,0,0,0,0,0,0,0,833,3600,,,,0,0,25,0.444236642,,,,,,,,,10.1002/1521-396X(200202)189:3<877::AID-PSSA877>3.0.CO;2-G
73.5,13.5,0,0,9,0,0,0,1,0,0,0,0,0,0,0,0,3,0,0,0,0,0,0,0,0,0,883,3600,,,,0,0,25,2428.806915,,,,,,,,,10.1002/1521-396X(200202)189:3<877::AID-PSSA877>3.0.CO;2-G
73.5,13.5,0,0,9,0,0,0,1,0,0,0,0,0,0,0,0,3,0,0,0,0,0,0,0,0,0,928,3600,,,,0,0,25,3922.927079,,,,,,,,,10.1002/1521-396X(200202)189:3<877::AID-PSSA877>3.0.CO;2-G
72.5,13.5,0,0,9,0,0,1,1,0,0,0,0,0,0,0,0,3,0,0,0,0,0,0,0,0,0,298,,,,,0,0,25,7.430967261,,,,,,,,,10.1002/1521-396X(200202)189:3<877::AID-PSSA877>3.0.CO;2-G
72.5,13.5,0,0,9,0,0,1,1,0,0,0,0,0,0,0,0,3,0,0,0,0,0,0,0,0,0,728,3600,,,,0,0,25,0.724293492,,,,,,,,,10.1002/1521-396X(200202)189:3<877::AID-PSSA877>3.0.CO;2-G
72.5,13.5,0,0,9,0,0,1,1,0,0,0,0,0,0,0,0,3,0,0,0,0,0,0,0,0,0,773,3600,,,,0,0,25,0.18945603,,,,,,,,,10.1002/1521-396X(200202)189:3<877::AID-PSSA877>3.0.CO;2-G
72.5,13.5,0,0,9,0,0,1,1,0,0,0,0,0,0,0,0,3,0,0,0,0,0,0,0,0,0,813,3600,,,,0,0,25,0.324078043,,,,,,,,,10.1002/1521-396X(200202)189:3<877::AID-PSSA877>3.0.CO;2-G
72.5,13.5,0,0,9,0,0,1,1,0,0,0,0,0,0,0,0,3,0,0,0,0,0,0,0,0,0,833,3600,,,,0,0,25,0.131136345,,,,,,,,,10.1002/1521-396X(200202)189:3<877::AID-PSSA877>3.0.CO;2-G
72.5,13.5,0,0,9,0,0,1,1,0,0,0,0,0,0,0,0,3,0,0,0,0,0,0,0,0,0,883,3600,,,,0,0,25,127.4894336,,,,,,,,,10.1002/1521-396X(200202)189:3<877::AID-PSSA877>3.0.CO;2-G
72.5,13.5,0,0,9,0,0,1,1,0,0,0,0,0,0,0,0,3,0,0,0,0,0,0,0,0,0,928,3600,,,,0,0,25,4644.936707,,,,,,,,,10.1002/1521-396X(200202)189:3<877::AID-PSSA877>3.0.CO;2-G
73.5,13.5,0,0,7,0,0,2,1,0,0,0,0,0,0,0,0,3,0,0,0,0,0,0,0,0,0,298,,,,,0,0,25,9.308322784,,,,,,,,,10.1002/1521-396X(200202)189:3<877::AID-PSSA877>3.0.CO;2-G
73.5,13.5,0,0,7,0,0,2,1,0,0,0,0,0,0,0,0,3,0,0,0,0,0,0,0,0,0,728,3600,,,,0,0,25,0.924470046,,,,,,,,,10.1002/1521-396X(200202)189:3<877::AID-PSSA877>3.0.CO;2-G
73.5,13.5,0,0,7,0,0,2,1,0,0,0,0,0,0,0,0,3,0,0,0,0,0,0,0,0,0,773,3600,,,,0,0,25,0.179081989,,,,,,,,,10.1002/1521-396X(200202)189:3<877::AID-PSSA877>3.0.CO;2-G
73.5,13.5,0,0,7,0,0,2,1,0,0,0,0,0,0,0,0,3,0,0,0,0,0,0,0,0,0,813,3600,,,,0,0,25,0.355967606,,,,,,,,,10.1002/1521-396X(200202)189:3<877::AID-PSSA877>3.0.CO;2-G
73.5,13.5,0,0,7,0,0,2,1,0,0,0,0,0,0,0,0,3,0,0,0,0,0,0,0,0,0,833,3600,,,,0,0,25,0.226014404,,,,,,,,,10.1002/1521-396X(200202)189:3<877::AID-PSSA877>3.0.CO;2-G
73.5,13.5,0,0,7,0,0,2,1,0,0,0,0,0,0,0,0,3,0,0,0,0,0,0,0,0,0,883,3600,,,,0,0,25,1.043560591,,,,,,,,,10.1002/1521-396X(200202)189:3<877::AID-PSSA877>3.0.CO;2-G
73.5,13.5,0,0,7,0,0,2,1,0,0,0,0,0,0,0,0,3,0,0,0,0,0,0,0,0,0,928,3600,,,,0,0,25,996.4925244,,,,,,,,,10.1002/1521-396X(200202)189:3<877::AID-PSSA877>3.0.CO;2-G
71.5,9.5,0,2,9,0,0,4,1,0,0,0,0,0,0,0,0,3,0,0,0,0,0,0,0,0,0,298,,,,,0,0,25,9.215753194,,,,,,,,,10.1002/1521-396X(200202)189:3<877::AID-PSSA877>3.0.CO;2-G
71.5,9.5,0,2,9,0,0,4,1,0,0,0,0,0,0,0,0,3,0,0,0,0,0,0,0,0,0,723,3600,,,,0,0,25,1.761637973,,,,,,,,,10.1002/1521-396X(200202)189:3<877::AID-PSSA877>3.0.CO;2-G
71.5,9.5,0,2,9,0,0,4,1,0,0,0,0,0,0,0,0,3,0,0,0,0,0,0,0,0,0,773,3600,,,,0,0,25,0.84950239,,,,,,,,,10.1002/1521-396X(200202)189:3<877::AID-PSSA877>3.0.CO;2-G
71.5,9.5,0,2,9,0,0,4,1,0,0,0,0,0,0,0,0,3,0,0,0,0,0,0,0,0,0,813,3600,,,,0,0,25,0.530088776,,,,,,,,,10.1002/1521-396X(200202)189:3<877::AID-PSSA877>3.0.CO;2-G
71.5,9.5,0,2,9,0,0,4,1,0,0,0,0,0,0,0,0,3,0,0,0,0,0,0,0,0,0,873,3600,,,,0,0,25,3.708543591,,,,,,,,,10.1002/1521-396X(200202)189:3<877::AID-PSSA877>3.0.CO;2-G
71.5,9.5,0,2,9,0,0,4,1,0,0,0,0,0,0,0,0,3,0,0,0,0,0,0,0,0,0,923,3600,,,,0,0,25,991.8449496,,,,,,,,,10.1002/1521-396X(200202)189:3<877::AID-PSSA877>3.0.CO;2-G
71.5,9.5,0,1,9,0,0,5,1,0,0,0,0,0,0,0,0,3,0,0,0,0,0,0,0,0,0,298,,,,,0,0,25,11.73717712,,,,,,,,,10.1002/1521-396X(200202)189:3<877::AID-PSSA877>3.0.CO;2-G
71.5,9.5,0,1,9,0,0,5,1,0,0,0,0,0,0,0,0,3,0,0,0,0,0,0,0,0,0,723,3600,,,,0,0,25,1.491752025,,,,,,,,,10.1002/1521-396X(200202)189:3<877::AID-PSSA877>3.0.CO;2-G
71.5,9.5,0,1,9,0,0,5,1,0,0,0,0,0,0,0,0,3,0,0,0,0,0,0,0,0,0,773,3600,,,,0,0,25,0.94431408,,,,,,,,,10.1002/1521-396X(200202)189:3<877::AID-PSSA877>3.0.CO;2-G
71.5,9.5,0,1,9,0,0,5,1,0,0,0,0,0,0,0,0,3,0,0,0,0,0,0,0,0,0,813,3600,,,,0,0,25,1.030834324,,,,,,,,,10.1002/1521-396X(200202)189:3<877::AID-PSSA877>3.0.CO;2-G
71.5,9.5,0,1,9,0,0,5,1,0,0,0,0,0,0,0,0,3,0,0,0,0,0,0,0,0,0,873,3600,,,,0,0,25,0.980647446,,,,,,,,,10.1002/1521-396X(200202)189:3<877::AID-PSSA877>3.0.CO;2-G
71.5,9.5,0,1,9,0,0,5,1,0,0,0,0,0,0,0,0,3,0,0,0,0,0,0,0,0,0,923,3600,,,,0,0,25,4106.876281,,,,,,,,,10.1002/1521-396X(200202)189:3<877::AID-PSSA877>3.0.CO;2-G
71.5,7.5,0,2,9,0,0,6,1,0,0,0,0,0,0,0,0,3,0,0,0,0,0,0,0,0,0,298,,,,,0,0,25,10.24407464,,,,,,,,,10.1002/1521-396X(200202)189:3<877::AID-PSSA877>3.0.CO;2-G
71.5,7.5,0,2,9,0,0,6,1,0,0,0,0,0,0,0,0,3,0,0,0,0,0,0,0,0,0,723,3600,,,,0,0,25,1.560954666,,,,,,,,,10.1002/1521-396X(200202)189:3<877::AID-PSSA877>3.0.CO;2-G
71.5,7.5,0,2,9,0,0,6,1,0,0,0,0,0,0,0,0,3,0,0,0,0,0,0,0,0,0,773,3600,,,,0,0,25,1.166837085,,,,,,,,,10.1002/1521-396X(200202)189:3<877::AID-PSSA877>3.0.CO;2-G
71.5,7.5,0,2,9,0,0,6,1,0,0,0,0,0,0,0,0,3,0,0,0,0,0,0,0,0,0,813,3600,,,,0,0,25,0.899700469,,,,,,,,,10.1002/1521-396X(200202)189:3<877::AID-PSSA877>3.0.CO;2-G
71.5,7.5,0,2,9,0,0,6,1,0,0,0,0,0,0,0,0,3,0,0,0,0,0,0,0,0,0,873,3600,,,,0,0,25,13.40232971,,,,,,,,,10.1002/1521-396X(200202)189:3<877::AID-PSSA877>3.0.CO;2-G
73.5,13.5,0,0,9,0,0,0,1,0,0,0,0,0,0,0,2,1,0,0,0,0,0,0,0,0,0,643,3600,817,,,0,0,20,,604.0702576,,,,,,,,https://doi.org/10.1016/S0921-5093(00)01501-X
73.5,13.5,0,0,9,0,0,0,1,0,0,0,0,0,0,0,2,1,0,0,0,0,0,0,0,0,0,693,3600,817,,,0,0,20,,604.8430913,,,,,,,,https://doi.org/10.1016/S0921-5093(00)01501-X
73.5,13.5,0,0,9,0,0,0,1,0,0,0,0,0,0,0,2,1,0,0,0,0,0,0,0,0,0,743,3600,817,,,0,0,20,,607.0913349,,,,,,,,https://doi.org/10.1016/S0921-5093(00)01501-X
73.5,13.5,0,0,9,0,0,0,1,0,0,0,0,0,0,0,2,1,0,0,0,0,0,0,0,0,0,758,3600,817,,,0,0,20,,608.3559719,,,,,,,,https://doi.org/10.1016/S0921-5093(00)01501-X
73.5,13.5,0,0,9,0,0,0,1,0,0,0,0,0,0,0,2,1,0,0,0,0,0,0,0,0,0,773,3600,817,,,0,0,20,,612.2201405,,,,,,,,https://doi.org/10.1016/S0921-5093(00)01501-X
73.5,13.5,0,0,9,0,0,0,1,0,0,0,0,0,0,0,2,1,0,0,0,0,0,0,0,0,0,793,3600,817,,,0,0,20,,634.4918033,,,,,,,,https://doi.org/10.1016/S0921-5093(00)01501-X
73.5,13.5,0,0,9,0,0,0,1,0,0,0,0,0,0,0,2,1,0,0,0,0,0,0,0,0,0,817,3600,817,,,0,0,20,,641.5175644,,,,,,,,https://doi.org/10.1016/S0921-5093(00)01501-X
73.5,13.5,0,0,9,0,0,0,1,0,0,0,0,0,0,0,0,3,0,0,0,0,0,0,0,0,0,658,3600,807,,,0,0,20,,598.9789227,,,,,,,,https://doi.org/10.1016/S0921-5093(00)01501-X
73.5,13.5,0,0,9,0,0,0,1,0,0,0,0,0,0,0,0,3,0,0,0,0,0,0,0,0,0,708,3600,807,,,0,0,20,,602.9836066,,,,,,,,https://doi.org/10.1016/S0921-5093(00)01501-X
73.5,13.5,0,0,9,0,0,0,1,0,0,0,0,0,0,0,0,3,0,0,0,0,0,0,0,0,0,738,3600,807,,,0,0,20,,605.6533958,,,,,,,,https://doi.org/10.1016/S0921-5093(00)01501-X
73.5,13.5,0,0,9,0,0,0,1,0,0,0,0,0,0,0,0,3,0,0,0,0,0,0,0,0,0,758,3600,807,,,0,0,20,,612.0468384,,,,,,,,https://doi.org/10.1016/S0921-5093(00)01501-X
73.5,13.5,0,0,9,0,0,0,1,0,0,0,0,0,0,0,0,3,0,0,0,0,0,0,0,0,0,773,3600,807,,,0,0,20,,630.0327869,,,,,,,,https://doi.org/10.1016/S0921-5093(00)01501-X
73.5,13.5,0,0,9,0,0,0,1,0,0,0,0,0,0,0,0,3,0,0,0,0,0,0,0,0,0,788,3600,807,,,0,0,20,,640.6416862,,,,,,,,https://doi.org/10.1016/S0921-5093(00)01501-X
73.5,13.5,0,0,9,0,0,0,1,0,0,0,0,0,0,0,0,3,0,0,0,0,0,0,0,0,0,808,3600,807,,,0,0,20,,641.0632319,,,,,,,,https://doi.org/10.1016/S0921-5093(00)01501-X
73.5,13.5,0,0,9,0,0,0,1,0,0,0,0,0,0,0,0,3,0,0,0,0,0,0,0,0,0,833,3600,807,,,0,0,20,,642.6088993,,,,,,,,https://doi.org/10.1016/S0921-5093(00)01501-X
73.5,13.5,0,0,9,0,0,0,1,0,0,0,0,0,0,0,0,1,2,0,0,0,0,0,0,0,0,623,3600,791,,,0,0,20,,607.5737705,,,,,,,,https://doi.org/10.1016/S0921-5093(00)01501-X
73.5,13.5,0,0,9,0,0,0,1,0,0,0,0,0,0,0,0,1,2,0,0,0,0,0,0,0,0,673,3600,791,,,0,0,20,,609.7517564,,,,,,,,https://doi.org/10.1016/S0921-5093(00)01501-X
73.5,13.5,0,0,9,0,0,0,1,0,0,0,0,0,0,0,0,1,2,0,0,0,0,0,0,0,0,723,3600,791,,,0,0,20,,614.9508197,,,,,,,,https://doi.org/10.1016/S0921-5093(00)01501-X
73.5,13.5,0,0,9,0,0,0,1,0,0,0,0,0,0,0,0,1,2,0,0,0,0,0,0,0,0,738,3600,791,,,0,0,20,,620.7822014,,,,,,,,https://doi.org/10.1016/S0921-5093(00)01501-X
73.5,13.5,0,0,9,0,0,0,1,0,0,0,0,0,0,0,0,1,2,0,0,0,0,0,0,0,0,753,3600,791,,,0,0,20,,640.0327869,,,,,,,,https://doi.org/10.1016/S0921-5093(00)01501-X
73.5,13.5,0,0,9,0,0,0,1,0,0,0,0,0,0,0,0,1,2,0,0,0,0,0,0,0,0,773,3600,791,,,0,0,20,,649.0257611,,,,,,,,https://doi.org/10.1016/S0921-5093(00)01501-X
73.5,13.5,0,0,9,0,0,0,1,0,0,0,0,0,0,0,0,1,2,0,0,0,0,0,0,0,0,798,3600,791,,,0,0,20,,650.0093677,,,,,,,,https://doi.org/10.1016/S0921-5093(00)01501-X
73.5,13.5,0,0,9,0,0,0,1,0,0,0,0,2,0,0,0,1,0,0,0,0,0,0,0,0,0,643,3600,784,,,0,0,20,,606.1733021,,,,,,,,https://doi.org/10.1016/S0921-5093(00)01501-X
73.5,13.5,0,0,9,0,0,0,1,0,0,0,0,2,0,0,0,1,0,0,0,0,0,0,0,0,0,693,3600,784,,,0,0,20,,608.7728337,,,,,,,,https://doi.org/10.1016/S0921-5093(00)01501-X
73.5,13.5,0,0,9,0,0,0,1,0,0,0,0,2,0,0,0,1,0,0,0,0,0,0,0,0,0,733,3600,784,,,0,0,20,,619.1709602,,,,,,,,https://doi.org/10.1016/S0921-5093(00)01501-X
73.5,13.5,0,0,9,0,0,0,1,0,0,0,0,2,0,0,0,1,0,0,0,0,0,0,0,0,0,743,3600,784,,,0,0,20,,623.7377049,,,,,,,,https://doi.org/10.1016/S0921-5093(00)01501-X
73.5,13.5,0,0,9,0,0,0,1,0,0,0,0,2,0,0,0,1,0,0,0,0,0,0,0,0,0,758,3600,784,,,0,0,20,,634.0655738,,,,,,,,https://doi.org/10.1016/S0921-5093(00)01501-X
73.5,13.5,0,0,9,0,0,0,1,0,0,0,0,2,0,0,0,1,0,0,0,0,0,0,0,0,0,773,3600,784,,,0,0,20,,633.9953162,,,,,,,,https://doi.org/10.1016/S0921-5093(00)01501-X
73.5,13.5,0,0,9,0,0,0,1,0,0,0,0,2,0,0,0,1,0,0,0,0,0,0,0,0,0,793,3600,784,,,0,0,20,,633.9250585,,,,,,,,https://doi.org/10.1016/S0921-5093(00)01501-X
80.5,0,0,0,12.5,0,0,0,0,0,0,0,0,0,0,0,0,7,0,0,0,0,0,0,0,0,0,298,,,793,,0,0,30,4.69843342,,,,,,,,,https://doi.org/10.1088/0953-8984/14/18/307
80.5,0,0,0,12.5,0,0,0,0,0,0,0,0,0,0,0,0,7,0,0,0,0,0,0,0,0,0,473,3600,,793,,0,0,30,4.607049608,,,,,,,,,https://doi.org/10.1088/0953-8984/14/18/307
80.5,0,0,0,12.5,0,0,0,0,0,0,0,0,0,0,0,0,7,0,0,0,0,0,0,0,0,0,523,3600,,793,,0,0,30,4.497389034,,,,,,,,,https://doi.org/10.1088/0953-8984/14/18/307
80.5,0,0,0,12.5,0,0,0,0,0,0,0,0,0,0,0,0,7,0,0,0,0,0,0,0,0,0,573,3600,,793,,0,0,30,4.259791123,,,,,,,,,https://doi.org/10.1088/0953-8984/14/18/307
80.5,0,0,0,12.5,0,0,0,0,0,0,0,0,0,0,0,0,7,0,0,0,0,0,0,0,0,0,623,3600,,793,,0,0,30,3.510443864,,,,,,,,,https://doi.org/10.1088/0953-8984/14/18/307
80.5,0,0,0,12.5,0,0,0,0,0,0,0,0,0,0,0,0,7,0,0,0,0,0,0,0,0,0,673,3600,,793,,0,0,30,2.103133159,,,,,,,,,https://doi.org/10.1088/0953-8984/14/18/307
80.5,0,0,0,12.5,0,0,0,0,0,0,0,0,0,0,0,0,7,0,0,0,0,0,0,0,0,0,723,3600,,793,,0,0,30,2.998694517,,,,,,,,,https://doi.org/10.1088/0953-8984/14/18/307
80.5,0,0,0,12.5,0,0,0,0,0,0,0,0,0,0,0,0,7,0,0,0,0,0,0,0,0,0,743,3600,,793,,0,0,30,8.357348703,,,,8,,,,2.877,https://doi.org/10.1088/0953-8984/14/18/307
80.5,0,0,0,12.5,0,0,0,0,0,0,0,0,0,0,0,0,7,0,0,0,0,0,0,0,0,0,763,3600,,793,,0,0,30,55.04322767,,,,,,,,,https://doi.org/10.1088/0953-8984/14/18/307
80.5,0,0,0,12.5,0,0,0,0,0,0,0,0,0,0,0,0,7,0,0,0,0,0,0,0,0,0,783,3600,,793,,0,0,30,295.9654179,,,,12,,,,2.871,https://doi.org/10.1088/0953-8984/14/18/307
80.5,0,0,0,12.5,0,0,0,0,0,0,0,0,0,0,0,0,7,0,0,0,0,0,0,0,0,0,803,3600,,793,,0,0,30,204.3227666,,,,,,,,,https://doi.org/10.1088/0953-8984/14/18/307
80.5,0,0,0,12.5,0,0,0,0,0,0,0,0,0,0,0,0,7,0,0,0,0,0,0,0,0,0,823,3600,,793,,0,0,30,117.8674352,,,,,,,,,https://doi.org/10.1088/0953-8984/14/18/307
80.5,0,0,0,12.5,0,0,0,0,0,0,0,0,0,0,0,0,7,0,0,0,0,0,0,0,0,0,843,3600,,793,,0,0,30,44.6685879,,,,,,,,,https://doi.org/10.1088/0953-8984/14/18/307
80.5,0,0,0,12.5,0,0,0,0,0,0,0,0,0,0,0,0,7,0,0,0,0,0,0,0,0,0,863,3600,,793,,0,0,30,19.88472622,,,,,,,,,https://doi.org/10.1088/0953-8984/14/18/307
80.5,0,0,0,12.5,0,0,0,0,0,0,0,0,0,0,0,0,7,0,0,0,0,0,0,0,0,0,883,3600,,793,,0,0,30,11.23919308,,,,18,,,,2.867,https://doi.org/10.1088/0953-8984/14/18/307
80.5,0,0,0,12.5,0,0,0,0,0,0,0,0,0,0,0,0,7,0,0,0,0,0,0,0,0,0,903,3600,,793,,0,0,30,11.81556196,,,,,,,,,https://doi.org/10.1088/0953-8984/14/18/307
80.5,0,0,0,12.5,0,0,0,0,0,0,0,0,0,0,0,0,7,0,0,0,0,0,0,0,0,0,923,3600,,793,,0,0,30,84.43804035,,,,,,,,,https://doi.org/10.1088/0953-8984/14/18/307
80.5,0,0,0,12.5,0,0,0,0,0,0,0,0,0,0,0,0,7,0,0,0,0,0,0,0,0,0,943,3600,,793,,0,0,30,1920,,,,,,,,,https://doi.org/10.1088/0953-8984/14/18/307
63.5,13.5,0,0,9,0,0,0,1,0,0,0,0,0,10,0,0,3,0,0,0,0,0,0,0,0,0,473,3600,,,,0,0,,2.592151388,,,,,,,,,https://doi.org/10.1063/1.1485109
63.5,13.5,0,0,9,0,0,0,1,0,0,0,0,0,10,0,0,3,0,0,0,0,0,0,0,0,0,573,3600,,,,0,0,,4.732603546,,,,,,,,,https://doi.org/10.1063/1.1485109
63.5,13.5,0,0,9,0,0,0,1,0,0,0,0,0,10,0,0,3,0,0,0,0,0,0,0,0,0,623,3600,,,,0,0,,10.9728983,,,,,,,,,https://doi.org/10.1063/1.1485109
63.5,13.5,0,0,9,0,0,0,1,0,0,0,0,0,10,0,0,3,0,0,0,0,0,0,0,0,0,743,3600,,,,0,0,,7.141181481,,,,,,,,,https://doi.org/10.1063/1.1485109
63.5,13.5,0,0,9,0,0,0,1,0,0,0,0,0,10,0,0,3,0,0,0,0,0,0,0,0,0,758,3600,,,,0,0,,44.24139712,,,,,,,,,https://doi.org/10.1063/1.1485109
63.5,13.5,0,0,9,0,0,0,1,0,0,0,0,0,10,0,0,3,0,0,0,0,0,0,0,0,0,778,3600,,,,0,0,,12.00204267,,,,,,,,,https://doi.org/10.1063/1.1485109
63.5,13.5,0,0,9,0,0,0,1,0,0,0,0,0,10,0,0,3,0,0,0,0,0,0,0,0,0,798,3600,,,,0,0,,103.9223272,,,,,,,,,https://doi.org/10.1063/1.1485109
63.5,13.5,0,0,9,0,0,0,1,0,0,0,0,0,10,0,0,3,0,0,0,0,0,0,0,0,0,818,3600,,,,0,0,,1478.467379,,,,4,,,,,https://doi.org/10.1063/1.1485109
63.5,13.5,0,0,9,0,0,0,1,0,0,0,0,0,10,0,0,3,0,0,0,0,0,0,0,0,0,853,3600,,,,0,0,,3789.391617,,,,16,,,,,https://doi.org/10.1063/1.1485109
63.5,13.5,0,0,9,0,0,0,1,0,0,0,0,0,10,0,0,3,0,0,0,0,0,0,0,0,0,873,3600,,,,0,0,,2085.728082,,,,15,,,,,https://doi.org/10.1063/1.1485109
63.5,13.5,0,0,9,0,0,0,1,0,0,0,0,0,10,0,0,3,0,0,0,0,0,0,0,0,0,898,3600,,,,0,0,,1527.393254,,,,38,,,,,https://doi.org/10.1063/1.1485109
73.5,13.5,0,0,9,0,0,0,1,0,0,0,0,0,0,0,0,3,0,0,0,0,0,0,0,0,0,298,,,,,0,0,,,671,,,,,,,,https://doi.org/10.1063/1.1485109
72.5,13.5,0,0,9,0,0,0,1,0,0,0,0,0,0,0,0,3,0,0,0,0,0,0,0,0,0,298,,,,,0,0,,,639,,,,,,,,https://doi.org/10.1063/1.1485109
71.5,13.5,0,0,9,0,0,0,1,0,0,0,0,0,1,0,0,3,0,0,0,0,0,0,0,0,0,298,,,,,0,0,,,526,,,,,,,,https://doi.org/10.1063/1.1485109
70.5,13.5,0,0,9,0,0,0,1,0,0,0,0,0,2,0,0,3,0,0,0,0,0,0,0,0,0,298,,,,,0,0,,,513,,,,,,,,https://doi.org/10.1063/1.1485109
69.5,13.5,0,0,9,0,0,0,1,0,0,0,0,0,34,0,0,3,0,0,0,0,0,0,0,0,0,298,,,,,0,0,,,485,,,,,,,,https://doi.org/10.1063/1.1485109
68.5,13.5,0,0,9,0,0,0,1,0,0,0,0,0,5,0,0,3,0,0,0,0,0,0,0,0,0,298,,,,,0,0,,,460,,,,,,,,https://doi.org/10.1063/1.1485109
66,13.5,0,0,9,0,0,0,1,0,0,0,0,0,8,0,0,3,0,0,0,0,0,0,0,0,0,298,,,,,0,0,,,415,,,,,,,,https://doi.org/10.1063/1.1485109
66,13.5,0,0,9,0,0,0,1,0,0,0,0,0,8,0,0,3,0,0,0,0,0,0,0,0,0,800,3600,,,,0,0,,,384,,,,,,,,https://doi.org/10.1063/1.1485109
63.5,13.5,0,0,9,0,0,0,1,0,0,0,0,0,10,0,0,3,0,0,0,0,0,0,0,0,0,298,,,,,0,0,,,375,,,,,,,,https://doi.org/10.1063/1.1485109
63.5,13.5,0,0,9,0,0,0,1,0,0,0,0,0,10,0,0,3,0,0,0,0,0,0,0,0,0,818,3600,,,,0,0,,,275,,,,,,,,https://doi.org/10.1063/1.1485109
72,0,6,5,4,11,2,0,0,0,0,0,0,0,0,0,0,0,0,0,0,0,0,0,0,0,0,573,1200,801,802,,0,0,30,4.007634316,,,,,,,,,https://doi.org/10.1088/0022-3727/35/18/303
72,0,6,5,4,11,2,0,0,0,0,0,0,0,0,0,0,0,0,0,0,0,0,0,0,0,0,623,1200,801,802,,0,0,30,2.946551794,,,,,,,,,https://doi.org/10.1088/0022-3727/35/18/303
72,0,6,5,4,11,2,0,0,0,0,0,0,0,0,0,0,0,0,0,0,0,0,0,0,0,0,648,1200,801,802,,0,0,30,3.228681987,,,,,,,,,https://doi.org/10.1088/0022-3727/35/18/303
72,0,6,5,4,11,2,0,0,0,0,0,0,0,0,0,0,0,0,0,0,0,0,0,0,0,0,673,1200,801,802,,0,0,30,1.91244277,,,,,,,,,https://doi.org/10.1088/0022-3727/35/18/303
72,0,6,5,4,11,2,0,0,0,0,0,0,0,0,0,0,0,0,0,0,0,0,0,0,0,0,698,1200,801,802,,0,0,30,2.315372862,,,,,,,,,https://doi.org/10.1088/0022-3727/35/18/303
72,0,6,5,4,11,2,0,0,0,0,0,0,0,0,0,0,0,0,0,0,0,0,0,0,0,0,713,1200,801,802,,0,0,30,2.537068131,,,,,,,,,https://doi.org/10.1088/0022-3727/35/18/303
72,0,6,5,4,11,2,0,0,0,0,0,0,0,0,0,0,0,0,0,0,0,0,0,0,0,0,733,1200,801,802,,0,0,30,3.567356977,,,,,,,,,https://doi.org/10.1088/0022-3727/35/18/303
72,0,6,5,4,11,2,0,0,0,0,0,0,0,0,0,0,0,0,0,0,0,0,0,0,0,0,738,1200,801,802,,0,0,30,3.876570205,,,,,,,,,https://doi.org/10.1088/0022-3727/35/18/303
72,0,6,5,4,11,2,0,0,0,0,0,0,0,0,0,0,0,0,0,0,0,0,0,0,0,0,743,1200,801,802,,0,0,30,7.413718659,,,,,,,,,https://doi.org/10.1088/0022-3727/35/18/303
72,0,6,5,4,11,2,0,0,0,0,0,0,0,0,0,0,0,0,0,0,0,0,0,0,0,0,748,1200,801,802,,0,0,30,118.0870208,,,,,,,,,https://doi.org/10.1088/0022-3727/35/18/303
70,0,6,5,4,11,2,0,0,0,0,0,0,0,0,0,0,2,0,0,0,0,0,0,0,0,0,573,1200,792,794,,0,0,30,8.827716459,,,,,,,,,https://doi.org/10.1088/0022-3727/35/18/303
70,0,6,5,4,11,2,0,0,0,0,0,0,0,0,0,0,2,0,0,0,0,0,0,0,0,0,623,1200,792,794,,0,0,30,6.822366059,,,,,,,,,https://doi.org/10.1088/0022-3727/35/18/303
70,0,6,5,4,11,2,0,0,0,0,0,0,0,0,0,0,2,0,0,0,0,0,0,0,0,0,648,1200,792,794,,0,0,30,7.35234695,,,,,,,,,https://doi.org/10.1088/0022-3727/35/18/303
70,0,6,5,4,11,2,0,0,0,0,0,0,0,0,0,0,2,0,0,0,0,0,0,0,0,0,673,1200,792,794,,0,0,30,5.542201486,,,,,,,,,https://doi.org/10.1088/0022-3727/35/18/303
70,0,6,5,4,11,2,0,0,0,0,0,0,0,0,0,0,2,0,0,0,0,0,0,0,0,0,698,1200,792,794,,0,0,30,7.053025455,,,,,,,,,https://doi.org/10.1088/0022-3727/35/18/303
70,0,6,5,4,11,2,0,0,0,0,0,0,0,0,0,0,2,0,0,0,0,0,0,0,0,0,713,1200,792,794,,0,0,30,7.413718659,,,,,,,,,https://doi.org/10.1088/0022-3727/35/18/303
70,0,6,5,4,11,2,0,0,0,0,0,0,0,0,0,0,2,0,0,0,0,0,0,0,0,0,733,1200,792,794,,0,0,30,9.592889867,,,,,,,,,https://doi.org/10.1088/0022-3727/35/18/303
70,0,6,5,4,11,2,0,0,0,0,0,0,0,0,0,0,2,0,0,0,0,0,0,0,0,0,738,1200,792,794,,0,0,30,12.83226291,,,,,,,,,https://doi.org/10.1088/0022-3727/35/18/303
70,0,6,5,4,11,2,0,0,0,0,0,0,0,0,0,0,2,0,0,0,0,0,0,0,0,0,743,1200,792,794,,0,0,30,260.1132377,,,,,,,,,https://doi.org/10.1088/0022-3727/35/18/303
