Repository: yuhaowang2018/Machine_learning_approach_to_Iron_based_soft_magnetic_nanocrystalline_materials_design

# Machine learning approach to Fe-based soft magnetic nanocrystalline materials design

## Regression Analysis and Optimization
In this notebook, the flollowing tasks are performed:
* exploratory-data-analysis (EDA), feature engineering. 
* Hypothesis testing for linear regression.
* Distribution transformation.
* Feature selection using LASSO.
* Regression model using linear regression.
* Optimizing magnetic property based on regression models by changing material processing conditions.

File: softmagnetic_property.csv (part 6 of 6)
Fe,Si,C,Al,B,P,Ga,Ge,Cu,Ag,Au,Zn,Ti,V,Cr,Mn,Zr,Nb,Mo,Hf,Ta,W,Ce,Pr,Nd,Gd,U,Annealing temperature,Annealing time,Primary Crystallization Onset,Primary Crystallization Peak ,Secondary Crystallization, Longitudinal Annealing field, Transverse Annealing field,Ribbon thickness,Coercivity,Curie Temperature,core loss ,electrical resistivity,Grain Diameter,Permeability,Magnetostriction,Magnetic Saturation,BCC Lattice Parameter,Reference DOI
72,0,6,5,4,11,2,0,0,0,0,0,0,0,0,0,0,0,0,0,0,0,0,0,0,0,0,873,1200,801,802,,0,0,30,,740,,,,,,,,https://doi.org/10.1088/0022-3727/35/18/303
72,0,6,5,4,11,2,0,0,0,0,0,0,0,0,0,0,0,0,0,0,0,0,0,0,0,0,298,,801,802,,0,0,30,,589,,,,,,,,https://doi.org/10.1088/0022-3727/35/18/303
70,0,6,5,4,11,2,0,0,0,0,0,0,0,0,0,0,2,0,0,0,0,0,0,0,0,0,298,,792,794,,0,0,30,,599,,,,,,,,https://doi.org/10.1088/0022-3727/35/18/303
73.5,13.5,0,0,9,0,0,0,1,0,0,0,0,0,0,0,0,3,0,0,0,0,0,0,0,0,0,783,1500,,795,938,0,0,,,,,,11,,,,,https://doi.org/10.1016/S0924-4247(03)00177-8
73.5,13.5,0,0,9,0,0,0,1,0,0,0,0,0,0,0,0,3,0,0,0,0,0,0,0,0,0,823,2700,,795,938,0,0,,,,,,12,,,,,https://doi.org/10.1016/S0924-4247(03)00177-8
73.5,13.5,0,0,9,0,0,0,1,0,0,0,0,0,0,0,0,2,0,0,0,0,0,0,0,1,0,823,2700,,783,918,0,0,,,,,,19,,,,,https://doi.org/10.1016/S0924-4247(03)00177-8
73.5,7.5,0,0,9,0,0,6,1,0,0,0,0,0,0,0,0,3,0,0,0,0,0,0,0,0,0,298,3600,,799,984,0,0,,8.611665958,,,,,,,,,https://doi.org/10.1016/j.physb.2004.09.050
73.5,7.5,0,0,9,0,0,6,1,0,0,0,0,0,0,0,0,3,0,0,0,0,0,0,0,0,0,573,3600,,799,984,0,0,,6.282830429,,,,,,,,,https://doi.org/10.1016/j.physb.2004.09.050
73.5,7.5,0,0,9,0,0,6,1,0,0,0,0,0,0,0,0,3,0,0,0,0,0,0,0,0,0,673,3600,,799,984,0,0,,3.352050574,,,,,,,,,https://doi.org/10.1016/j.physb.2004.09.050
73.5,7.5,0,0,9,0,0,6,1,0,0,0,0,0,0,0,0,3,0,0,0,0,0,0,0,0,0,723,3600,,799,984,0,0,,1.194379516,,,,,,,,,https://doi.org/10.1016/j.physb.2004.09.050
73.5,7.5,0,0,9,0,0,6,1,0,0,0,0,0,0,0,0,3,0,0,0,0,0,0,0,0,0,773,3600,,799,984,0,0,,0.498193795,,,,,,,,,https://doi.org/10.1016/j.physb.2004.09.050
73.5,7.5,0,0,9,0,0,6,1,0,0,0,0,0,0,0,0,3,0,0,0,0,0,0,0,0,0,813,3600,,799,984,0,0,,0.456651084,,,,,,,,,https://doi.org/10.1016/j.physb.2004.09.050
73.5,7.5,0,0,9,0,0,6,1,0,0,0,0,0,0,0,0,3,0,0,0,0,0,0,0,0,0,873,3600,,799,984,0,0,,14.6059286,,,,,,,,,https://doi.org/10.1016/j.physb.2004.09.050
73.5,3.5,0,0,9,0,0,10,1,0,0,0,0,0,0,0,0,3,0,0,0,0,0,0,0,0,0,298,3600,,766,966,0,0,,7.265512112,,,,,,,1.153059086,,https://doi.org/10.1016/j.physb.2004.09.050
73.5,3.5,0,0,9,0,0,10,1,0,0,0,0,0,0,0,0,3,0,0,0,0,0,0,0,0,0,573,3600,,766,966,0,0,,6.936676583,,,,,,,0.872936342,,https://doi.org/10.1016/j.physb.2004.09.050
73.5,3.5,0,0,9,0,0,10,1,0,0,0,0,0,0,0,0,3,0,0,0,0,0,0,0,0,0,673,3600,,766,966,0,0,,1.275127497,,,,,,,1.154908418,,https://doi.org/10.1016/j.physb.2004.09.050
73.5,3.5,0,0,9,0,0,10,1,0,0,0,0,0,0,0,0,3,0,0,0,0,0,0,0,0,0,723,3600,,766,966,0,0,,2.771302592,,,,,,,,,https://doi.org/10.1016/j.physb.2004.09.050
73.5,3.5,0,0,9,0,0,10,1,0,0,0,0,0,0,0,0,3,0,0,0,0,0,0,0,0,0,773,3600,,766,966,0,0,,2.036708457,,,,,,,0.986139537,,https://doi.org/10.1016/j.physb.2004.09.050
73.5,3.5,0,0,9,0,0,10,1,0,0,0,0,0,0,0,0,3,0,0,0,0,0,0,0,0,0,813,3600,,766,966,0,0,,3.37978113,,,,,,,,,https://doi.org/10.1016/j.physb.2004.09.050
73.5,0,0,0,9,0,0,13.5,1,0,0,0,0,0,0,0,0,3,0,0,0,0,0,0,0,0,0,298,3600,,745,969,0,0,,11.91935827,,,,,,,1.077689628,,https://doi.org/10.1016/j.physb.2004.09.050
73.5,0,0,0,9,0,0,13.5,1,0,0,0,0,0,0,0,0,3,0,0,0,0,0,0,0,0,0,573,3600,,745,969,0,0,,10.32129197,,,,,,,0.799044716,,https://doi.org/10.1016/j.physb.2004.09.050
73.5,0,0,0,9,0,0,13.5,1,0,0,0,0,0,0,0,0,3,0,0,0,0,0,0,0,0,0,673,3600,,745,969,0,0,,4.505896728,,,,,,,0.882985194,,https://doi.org/10.1016/j.physb.2004.09.050
73.5,0,0,0,9,0,0,13.5,1,0,0,0,0,0,0,0,0,3,0,0,0,0,0,0,0,0,0,723,3600,,745,969,0,0,,5.002071823,,,,,,,,,https://doi.org/10.1016/j.physb.2004.09.050
73.5,0,0,0,9,0,0,13.5,1,0,0,0,0,0,0,0,0,3,0,0,0,0,0,0,0,0,0,773,3600,,745,969,0,0,,9.498193795,,,,,,,0.848701113,,https://doi.org/10.1016/j.physb.2004.09.050
73.5,0,0,0,9,0,0,13.5,1,0,0,0,0,0,0,0,0,3,0,0,0,0,0,0,0,0,0,813,3600,,745,969,0,0,,7.187473438,,,,,,,,,https://doi.org/10.1016/j.physb.2004.09.050
78,0,0,0,22,0,0,0,0,0,0,0,0,0,0,0,0,0,0,0,0,0,0,0,0,0,0,298,,,,,0,0,25,,,,,,5877.914952,,,,https://doi.org/10.1016/S0928-4931(02)00234-5
78,0,0,0,22,0,0,0,0,0,0,0,0,0,0,0,0,0,0,0,0,0,0,0,0,0,0,323,3600,,,,0,0,25,,,,,,5438.957476,,,,https://doi.org/10.1016/S0928-4931(02)00234-5
78,0,0,0,22,0,0,0,0,0,0,0,0,0,0,0,0,0,0,0,0,0,0,0,0,0,0,348,3600,,,,0,0,25,,,,,,6371.742112,,,,https://doi.org/10.1016/S0928-4931(02)00234-5
78,0,0,0,22,0,0,0,0,0,0,0,0,0,0,0,0,0,0,0,0,0,0,0,0,0,0,373,3600,,,,0,0,25,,,,,,6262.002743,,,,https://doi.org/10.1016/S0928-4931(02)00234-5
78,0,0,0,22,0,0,0,0,0,0,0,0,0,0,0,0,0,0,0,0,0,0,0,0,0,0,398,3600,,,,0,0,25,,,,,,7743.484225,,,,https://doi.org/10.1016/S0928-4931(02)00234-5
78,0,0,0,22,0,0,0,0,0,0,0,0,0,0,0,0,0,0,0,0,0,0,0,0,0,0,423,3600,,,,0,0,25,,,,,,6152.263374,,,,https://doi.org/10.1016/S0928-4931(02)00234-5
78,0,0,0,22,0,0,0,0,0,0,0,0,0,0,0,0,0,0,0,0,0,0,0,0,0,0,448,3600,,,,0,0,25,,,,,,9828.532236,,,,https://doi.org/10.1016/S0928-4931(02)00234-5
78,0,0,0,22,0,0,0,0,0,0,0,0,0,0,0,0,0,0,0,0,0,0,0,0,0,0,473,3600,,,,0,0,25,,,,,,7030.178326,,,,https://doi.org/10.1016/S0928-4931(02)00234-5
78,0,0,0,22,0,0,0,0,0,0,0,0,0,0,0,0,0,0,0,0,0,0,0,0,0,0,498,3600,,,,0,0,25,,,,,,7798.353909,,,,https://doi.org/10.1016/S0928-4931(02)00234-5
78,0,0,0,22,0,0,0,0,0,0,0,0,0,0,0,0,0,0,0,0,0,0,0,0,0,0,523,3600,,,,0,0,25,,,,,,8237.311385,,,,https://doi.org/10.1016/S0928-4931(02)00234-5
78,0,0,0,22,0,0,0,0,0,0,0,0,0,0,0,0,0,0,0,0,0,0,0,0,0,0,548,3600,,,,0,0,25,,,,,,9883.40192,,,,https://doi.org/10.1016/S0928-4931(02)00234-5
78,0,0,0,22,0,0,0,0,0,0,0,0,0,0,0,0,0,0,0,0,0,0,0,0,0,0,573,3600,,,,0,0,25,,,,,,14711.93416,,,,https://doi.org/10.1016/S0928-4931(02)00234-5
78,0,0,0,22,0,0,0,0,0,0,0,0,0,0,0,0,0,0,0,0,0,0,0,0,0,0,583,3600,,,,0,0,25,,,,,,16577.50343,,,,https://doi.org/10.1016/S0928-4931(02)00234-5
78,0,0,0,22,0,0,0,0,0,0,0,0,0,0,0,0,0,0,0,0,0,0,0,0,0,0,598,3600,,,,0,0,25,,,,,,20253.77229,,,,https://doi.org/10.1016/S0928-4931(02)00234-5
78,0,0,0,22,0,0,0,0,0,0,0,0,0,0,0,0,0,0,0,0,0,0,0,0,0,0,608,3600,,,,0,0,25,,,,,,10706.44719,,,,https://doi.org/10.1016/S0928-4931(02)00234-5
78,0,0,0,22,0,0,0,0,0,0,0,0,0,0,0,0,0,0,0,0,0,0,0,0,0,0,623,3600,,,,0,0,25,,,,,,445.8161866,,,,https://doi.org/10.1016/S0928-4931(02)00234-5
76,0,0,0,22,0,0,0,0,0,0,0,0,0,2,0,0,0,0,0,0,0,0,0,0,0,0,298,,,,,0,0,25,,,,,,9883.40192,,,,https://doi.org/10.1016/S0928-4931(02)00234-5
76,0,0,0,22,0,0,0,0,0,0,0,0,0,2,0,0,0,0,0,0,0,0,0,0,0,0,323,3600,,,,0,0,25,,,,,,10157.75034,,,,https://doi.org/10.1016/S0928-4931(02)00234-5
76,0,0,0,22,0,0,0,0,0,0,0,0,0,2,0,0,0,0,0,0,0,0,0,0,0,0,348,3600,,,,0,0,25,,,,,,10816.18656,,,,https://doi.org/10.1016/S0928-4931(02)00234-5
76,0,0,0,22,0,0,0,0,0,0,0,0,0,2,0,0,0,0,0,0,0,0,0,0,0,0,373,3600,,,,0,0,25,,,,,,13010.97394,,,,https://doi.org/10.1016/S0928-4931(02)00234-5
76,0,0,0,22,0,0,0,0,0,0,0,0,0,2,0,0,0,0,0,0,0,0,0,0,0,0,398,3600,,,,0,0,25,,,,,,13065.84362,,,,https://doi.org/10.1016/S0928-4931(02)00234-5
76,0,0,0,22,0,0,0,0,0,0,0,0,0,2,0,0,0,0,0,0,0,0,0,0,0,0,423,3600,,,,0,0,25,,,,,,12791.4952,,,,https://doi.org/10.1016/S0928-4931(02)00234-5
76,0,0,0,22,0,0,0,0,0,0,0,0,0,2,0,0,0,0,0,0,0,0,0,0,0,0,448,3600,,,,0,0,25,,,,,,14657.06447,,,,https://doi.org/10.1016/S0928-4931(02)00234-5
76,0,0,0,22,0,0,0,0,0,0,0,0,0,2,0,0,0,0,0,0,0,0,0,0,0,0,473,3600,,,,0,0,25,,,,,,14327.84636,,,,https://doi.org/10.1016/S0928-4931(02)00234-5
76,0,0,0,22,0,0,0,0,0,0,0,0,0,2,0,0,0,0,0,0,0,0,0,0,0,0,498,3600,,,,0,0,25,,,,,,14766.80384,,,,https://doi.org/10.1016/S0928-4931(02)00234-5
76,0,0,0,22,0,0,0,0,0,0,0,0,0,2,0,0,0,0,0,0,0,0,0,0,0,0,523,3600,,,,0,0,25,,,,,,16412.89438,,,,https://doi.org/10.1016/S0928-4931(02)00234-5
76,0,0,0,22,0,0,0,0,0,0,0,0,0,2,0,0,0,0,0,0,0,0,0,0,0,0,548,3600,,,,0,0,25,,,,,,18443.0727,,,,https://doi.org/10.1016/S0928-4931(02)00234-5
76,0,0,0,22,0,0,0,0,0,0,0,0,0,2,0,0,0,0,0,0,0,0,0,0,0,0,573,3600,,,,0,0,25,,,,,,21899.86283,,,,https://doi.org/10.1016/S0928-4931(02)00234-5
76,0,0,0,22,0,0,0,0,0,0,0,0,0,2,0,0,0,0,0,0,0,0,0,0,0,0,598,3600,,,,0,0,25,,,,,,42969.82167,,,,https://doi.org/10.1016/S0928-4931(02)00234-5
76,0,0,0,22,0,0,0,0,0,0,0,0,0,2,0,0,0,0,0,0,0,0,0,0,0,0,623,3600,,,,0,0,25,,,,,,390.9465021,,,,https://doi.org/10.1016/S0928-4931(02)00234-5
76,0,0,0,22,0,0,0,0,0,0,0,0,0,0,0,2,0,0,0,0,0,0,0,0,0,0,298,,,,,0,0,25,,,,,,6207.133059,,,,https://doi.org/10.1016/S0928-4931(02)00234-5
76,0,0,0,22,0,0,0,0,0,0,0,0,0,0,0,2,0,0,0,0,0,0,0,0,0,0,323,3600,,,,0,0,25,,,,,,6481.481481,,,,https://doi.org/10.1016/S0928-4931(02)00234-5
76,0,0,0,22,0,0,0,0,0,0,0,0,0,0,0,2,0,0,0,0,0,0,0,0,0,0,348,3600,,,,0,0,25,,,,,,6152.263374,,,,https://doi.org/10.1016/S0928-4931(02)00234-5
76,0,0,0,22,0,0,0,0,0,0,0,0,0,0,0,2,0,0,0,0,0,0,0,0,0,0,373,3600,,,,0,0,25,,,,,,6262.002743,,,,https://doi.org/10.1016/S0928-4931(02)00234-5
76,0,0,0,22,0,0,0,0,0,0,0,0,0,0,0,2,0,0,0,0,0,0,0,0,0,0,398,3600,,,,0,0,25,,,,,,7524.005487,,,,https://doi.org/10.1016/S0928-4931(02)00234-5
76,0,0,0,22,0,0,0,0,0,0,0,0,0,0,0,2,0,0,0,0,0,0,0,0,0,0,423,3600,,,,0,0,25,,,,,,8017.832647,,,,https://doi.org/10.1016/S0928-4931(02)00234-5
76,0,0,0,22,0,0,0,0,0,0,0,0,0,0,0,2,0,0,0,0,0,0,0,0,0,0,448,3600,,,,0,0,25,,,,,,6646.090535,,,,https://doi.org/10.1016/S0928-4931(02)00234-5
76,0,0,0,22,0,0,0,0,0,0,0,0,0,0,0,2,0,0,0,0,0,0,0,0,0,0,473,3600,,,,0,0,25,,,,,,8182.441701,,,,https://doi.org/10.1016/S0928-4931(02)00234-5
76,0,0,0,22,0,0,0,0,0,0,0,0,0,0,0,2,0,0,0,0,0,0,0,0,0,0,498,3600,,,,0,0,25,,,,,,8731.138546,,,,https://doi.org/10.1016/S0928-4931(02)00234-5
76,0,0,0,22,0,0,0,0,0,0,0,0,0,0,0,2,0,0,0,0,0,0,0,0,0,0,523,3600,,,,0,0,25,,,,,,10267.48971,,,,https://doi.org/10.1016/S0928-4931(02)00234-5
76,0,0,0,22,0,0,0,0,0,0,0,0,0,0,0,2,0,0,0,0,0,0,0,0,0,0,548,3600,,,,0,0,25,,,,,,12407.40741,,,,https://doi.org/10.1016/S0928-4931(02)00234-5
76,0,0,0,22,0,0,0,0,0,0,0,0,0,0,0,2,0,0,0,0,0,0,0,0,0,0,573,3600,,,,0,0,25,,,,,,17126.20027,,,,https://doi.org/10.1016/S0928-4931(02)00234-5
76,0,0,0,22,0,0,0,0,0,0,0,0,0,0,0,2,0,0,0,0,0,0,0,0,0,0,598,3600,,,,0,0,25,,,,,,26728.39506,,,,https://doi.org/10.1016/S0928-4931(02)00234-5
76,0,0,0,22,0,0,0,0,0,0,0,0,0,0,0,2,0,0,0,0,0,0,0,0,0,0,623,3600,,,,0,0,25,,,,,,30185.18519,,,,https://doi.org/10.1016/S0928-4931(02)00234-5
76,0,0,0,22,0,0,0,0,0,0,0,0,0,0,0,2,0,0,0,0,0,0,0,0,0,0,648,3600,,,,0,0,25,,,,,,30843.6214,,,,https://doi.org/10.1016/S0928-4931(02)00234-5
76,0,0,0,22,0,0,0,0,0,0,0,0,0,0,0,2,0,0,0,0,0,0,0,0,0,0,673,3600,,,,0,0,25,,,,,,19869.6845,,,,https://doi.org/10.1016/S0928-4931(02)00234-5
76,0,0,0,22,0,0,0,0,0,0,0,0,0,0,0,2,0,0,0,0,0,0,0,0,0,0,698,3600,,,,0,0,25,,,,,,4231.824417,,,,https://doi.org/10.1016/S0928-4931(02)00234-5
76,0,0,0,22,0,0,0,0,0,0,0,0,0,0,0,2,0,0,0,0,0,0,0,0,0,0,723,3600,,,,0,0,25,,,,,,500.6858711,,,,https://doi.org/10.1016/S0928-4931(02)00234-5
76,0,0,0,22,0,0,0,0,0,0,0,0,0,0,0,0,2,0,0,0,0,0,0,0,0,0,298,,,,,0,0,25,,,,,,6371.742112,,,,https://doi.org/10.1016/S0928-4931(02)00234-5
76,0,0,0,22,0,0,0,0,0,0,0,0,0,0,0,0,2,0,0,0,0,0,0,0,0,0,323,3600,,,,0,0,25,,,,,,6316.872428,,,,https://doi.org/10.1016/S0928-4931(02)00234-5
76,0,0,0,22,0,0,0,0,0,0,0,0,0,0,0,0,2,0,0,0,0,0,0,0,0,0,348,3600,,,,0,0,25,,,,,,6591.22085,,,,https://doi.org/10.1016/S0928-4931(02)00234-5
76,0,0,0,22,0,0,0,0,0,0,0,0,0,0,0,0,2,0,0,0,0,0,0,0,0,0,373,3600,,,,0,0,25,,,,,,7469.135802,,,,https://doi.org/10.1016/S0928-4931(02)00234-5
76,0,0,0,22,0,0,0,0,0,0,0,0,0,0,0,0,2,0,0,0,0,0,0,0,0,0,398,3600,,,,0,0,25,,,,,,7085.048011,,,,https://doi.org/10.1016/S0928-4931(02)00234-5
76,0,0,0,22,0,0,0,0,0,0,0,0,0,0,0,0,2,0,0,0,0,0,0,0,0,0,423,3600,,,,0,0,25,,,,,,7524.005487,,,,https://doi.org/10.1016/S0928-4931(02)00234-5
76,0,0,0,22,0,0,0,0,0,0,0,0,0,0,0,0,2,0,0,0,0,0,0,0,0,0,448,3600,,,,0,0,25,,,,,,6481.481481,,,,https://doi.org/10.1016/S0928-4931(02)00234-5
76,0,0,0,22,0,0,0,0,0,0,0,0,0,0,0,0,2,0,0,0,0,0,0,0,0,0,473,3600,,,,0,0,25,,,,,,7688.61454,,,,https://doi.org/10.1016/S0928-4931(02)00234-5
76,0,0,0,22,0,0,0,0,0,0,0,0,0,0,0,0,2,0,0,0,0,0,0,0,0,0,498,3600,,,,0,0,25,,,,,,7194.78738,,,,https://doi.org/10.1016/S0928-4931(02)00234-5
76,0,0,0,22,0,0,0,0,0,0,0,0,0,0,0,0,2,0,0,0,0,0,0,0,0,0,523,3600,,,,0,0,25,,,,,,7962.962963,,,,https://doi.org/10.1016/S0928-4931(02)00234-5
76,0,0,0,22,0,0,0,0,0,0,0,0,0,0,0,0,2,0,0,0,0,0,0,0,0,0,548,3600,,,,0,0,25,,,,,,7194.78738,,,,https://doi.org/10.1016/S0928-4931(02)00234-5
76,0,0,0,22,0,0,0,0,0,0,0,0,0,0,0,0,2,0,0,0,0,0,0,0,0,0,573,3600,,,,0,0,25,,,,,,7030.178326,,,,https://doi.org/10.1016/S0928-4931(02)00234-5
76,0,0,0,22,0,0,0,0,0,0,0,0,0,0,0,0,2,0,0,0,0,0,0,0,0,0,598,3600,,,,0,0,25,,,,,,8621.399177,,,,https://doi.org/10.1016/S0928-4931(02)00234-5
76,0,0,0,22,0,0,0,0,0,0,0,0,0,0,0,0,2,0,0,0,0,0,0,0,0,0,623,3600,,,,0,0,25,,,,,,9279.835391,,,,https://doi.org/10.1016/S0928-4931(02)00234-5
76,0,0,0,22,0,0,0,0,0,0,0,0,0,0,0,0,2,0,0,0,0,0,0,0,0,0,648,3600,,,,0,0,25,,,,,,13614.54047,,,,https://doi.org/10.1016/S0928-4931(02)00234-5
76,0,0,0,22,0,0,0,0,0,0,0,0,0,0,0,0,2,0,0,0,0,0,0,0,0,0,673,3600,,,,0,0,25,,,,,,28813.44307,,,,https://doi.org/10.1016/S0928-4931(02)00234-5
76,0,0,0,22,0,0,0,0,0,0,0,0,0,0,0,0,2,0,0,0,0,0,0,0,0,0,698,3600,,,,0,0,25,,,,,,31886.1454,,,,https://doi.org/10.1016/S0928-4931(02)00234-5
76,0,0,0,22,0,0,0,0,0,0,0,0,0,0,0,0,2,0,0,0,0,0,0,0,0,0,723,3600,,,,0,0,25,,,,,,22448.55967,,,,https://doi.org/10.1016/S0928-4931(02)00234-5
76,0,0,0,22,0,0,0,0,0,0,0,0,0,0,0,0,2,0,0,0,0,0,0,0,0,0,748,3600,,,,0,0,25,,,,,,23052.1262,,,,https://doi.org/10.1016/S0928-4931(02)00234-5
76,0,0,0,22,0,0,0,0,0,0,0,0,0,0,0,0,2,0,0,0,0,0,0,0,0,0,773,3600,,,,0,0,25,,,,,,14437.58573,,,,https://doi.org/10.1016/S0928-4931(02)00234-5
73.5,13.5,0,0,9,0,0,0,1,0,0,0,0,0,0,0,0,3,0,0,0,0,0,0,0,0,0,298,,,758,,0,0,38,,615,,,,35.82,,,,https://doi.org/10.1063/1.1565829
73.5,13.5,0,0,9,0,0,0,1,0,0,0,0,0,0,0,0,3,0,0,0,0,0,0,0,0,0,723,3600,,758,,0,0,38,,635,,,,25.88,,,,https://doi.org/10.1063/1.1565829
73.5,13.5,0,0,9,0,0,0,1,0,0,0,0,0,0,0,0,3,0,0,0,0,0,0,0,0,0,823,3600,,758,,0,0,38,,879,,,,15.92,,,,https://doi.org/10.1063/1.1565829
73.5,13.5,0,0,9,0,0,0,1,0,0,0,0,0,0,0,0,3,0,0,0,0,0,0,0,0,0,923,3600,,758,,0,0,38,,,,,,302.48,,,,https://doi.org/10.1063/1.1565829
73.5,13.5,0,0,9,0,0,0,1,0,0,0,0,0,0,0,0,3,0,0,0,0,0,0,0,0,0,1123,3600,,758,,0,0,38,,,,,,1862.64,,,,https://doi.org/10.1063/1.1565829
