Repository: yuhaowang2018/Machine_learning_approach_to_Iron_based_soft_magnetic_nanocrystalline_materials_design

# Machine learning approach to Fe-based soft magnetic nanocrystalline materials design

## Regression Analysis and Optimization
In this notebook, the flollowing tasks are performed:
* exploratory-data-analysis (EDA), feature engineering. 
* Hypothesis testing for linear regression.
* Distribution transformation.
* Feature selection using LASSO.
* Regression model using linear regression.
* Optimizing magnetic property based on regression models by changing material processing conditions.

File: database_curated.csv (part 1 of 5)
Fe,Si,C,Al,B,P,Ga,Ge,Cu,Ag,Au,Zn,Ti,V,Cr,Zr,Nb,Mo,Hf,Ta,W,Ce,Pr,Gd,U,Annealing temperature (K),Annealing Time (s),Primary Crystallization Onset (K),Primary Crystallization Peak (K) ,Secondary Crystallization Peak (K), Longitudinal Annealing field, Transverse Annealing field,Ribbon Thickness (um) ,Coercivity (A/m),Curie Temperature (K),Core Loss (kW/m^3 @ 0.2T 100kHz),Electrical Resistivity (10^-6*ohm*m),Permeability @ 1kHz,Magnetostriction (10^-6),Magnetic Saturation (T),Grain Diameter (nm),Reference DOI
72.5,13.5,0,0,9,0,0,1,1,0,0,0,0,0,0,0,3,0,0,0,0,0,0,0,0,928,3600,,,,0,0,25,4644.936707,,,,,,,,10.1002/1521-396X(200202)189:3<877::AID-PSSA877>3.0.CO;2-G
71.5,9.5,0,1,9,0,0,5,1,0,0,0,0,0,0,0,3,0,0,0,0,0,0,0,0,923,3600,,,,0,0,25,4106.876281,,,,,,,,10.1002/1521-396X(200202)189:3<877::AID-PSSA877>3.0.CO;2-G
73.5,13.5,0,0,9,0,0,0,1,0,0,0,0,0,0,0,3,0,0,0,0,0,0,0,0,928,3600,,,,0,0,25,3922.927079,,,,,,,,10.1002/1521-396X(200202)189:3<877::AID-PSSA877>3.0.CO;2-G
73.5,13.5,0,0,9,0,0,0,1,0,0,0,0,0,0,0,3,0,0,0,0,0,0,0,0,883,3600,,,,0,0,25,2428.806915,,,,,,,,10.1002/1521-396X(200202)189:3<877::AID-PSSA877>3.0.CO;2-G
73.5,13.5,0,0,7,0,0,2,1,0,0,0,0,0,0,0,3,0,0,0,0,0,0,0,0,928,3600,,,,0,0,25,996.4925244,,,,,,,,10.1002/1521-396X(200202)189:3<877::AID-PSSA877>3.0.CO;2-G
71.5,9.5,0,2,9,0,0,4,1,0,0,0,0,0,0,0,3,0,0,0,0,0,0,0,0,923,3600,,,,0,0,25,991.8449496,,,,,,,,10.1002/1521-396X(200202)189:3<877::AID-PSSA877>3.0.CO;2-G
72.5,13.5,0,0,9,0,0,1,1,0,0,0,0,0,0,0,3,0,0,0,0,0,0,0,0,883,3600,,,,0,0,25,127.4894336,,,,,,,,10.1002/1521-396X(200202)189:3<877::AID-PSSA877>3.0.CO;2-G
71.5,7.5,0,2,9,0,0,6,1,0,0,0,0,0,0,0,3,0,0,0,0,0,0,0,0,873,3600,,,,0,0,25,13.40232971,,,,,,,,10.1002/1521-396X(200202)189:3<877::AID-PSSA877>3.0.CO;2-G
71.5,9.5,0,2,9,0,0,4,1,0,0,0,0,0,0,0,3,0,0,0,0,0,0,0,0,873,3600,,,,0,0,25,3.708543591,,,,,,,,10.1002/1521-396X(200202)189:3<877::AID-PSSA877>3.0.CO;2-G
71.5,9.5,0,2,9,0,0,4,1,0,0,0,0,0,0,0,3,0,0,0,0,0,0,0,0,723,3600,,,,0,0,25,1.761637973,,,,,,,,10.1002/1521-396X(200202)189:3<877::AID-PSSA877>3.0.CO;2-G
71.5,7.5,0,2,9,0,0,6,1,0,0,0,0,0,0,0,3,0,0,0,0,0,0,0,0,723,3600,,,,0,0,25,1.560954666,,,,,,,,10.1002/1521-396X(200202)189:3<877::AID-PSSA877>3.0.CO;2-G
71.5,9.5,0,1,9,0,0,5,1,0,0,0,0,0,0,0,3,0,0,0,0,0,0,0,0,723,3600,,,,0,0,25,1.491752025,,,,,,,,10.1002/1521-396X(200202)189:3<877::AID-PSSA877>3.0.CO;2-G
71.5,7.5,0,2,9,0,0,6,1,0,0,0,0,0,0,0,3,0,0,0,0,0,0,0,0,773,3600,,,,0,0,25,1.166837085,,,,,,,,10.1002/1521-396X(200202)189:3<877::AID-PSSA877>3.0.CO;2-G
73.5,13.5,0,0,7,0,0,2,1,0,0,0,0,0,0,0,3,0,0,0,0,0,0,0,0,883,3600,,,,0,0,25,1.043560591,,,,,,,,10.1002/1521-396X(200202)189:3<877::AID-PSSA877>3.0.CO;2-G
71.5,9.5,0,1,9,0,0,5,1,0,0,0,0,0,0,0,3,0,0,0,0,0,0,0,0,813,3600,,,,0,0,25,1.030834324,,,,,,,,10.1002/1521-396X(200202)189:3<877::AID-PSSA877>3.0.CO;2-G
71.5,9.5,0,1,9,0,0,5,1,0,0,0,0,0,0,0,3,0,0,0,0,0,0,0,0,873,3600,,,,0,0,25,0.980647446,,,,,,,,10.1002/1521-396X(200202)189:3<877::AID-PSSA877>3.0.CO;2-G
71.5,9.5,0,1,9,0,0,5,1,0,0,0,0,0,0,0,3,0,0,0,0,0,0,0,0,773,3600,,,,0,0,25,0.94431408,,,,,,,,10.1002/1521-396X(200202)189:3<877::AID-PSSA877>3.0.CO;2-G
73.5,13.5,0,0,7,0,0,2,1,0,0,0,0,0,0,0,3,0,0,0,0,0,0,0,0,728,3600,,,,0,0,25,0.924470046,,,,,,,,10.1002/1521-396X(200202)189:3<877::AID-PSSA877>3.0.CO;2-G
71.5,7.5,0,2,9,0,0,6,1,0,0,0,0,0,0,0,3,0,0,0,0,0,0,0,0,813,3600,,,,0,0,25,0.899700469,,,,,,,,10.1002/1521-396X(200202)189:3<877::AID-PSSA877>3.0.CO;2-G
71.5,9.5,0,2,9,0,0,4,1,0,0,0,0,0,0,0,3,0,0,0,0,0,0,0,0,773,3600,,,,0,0,25,0.84950239,,,,,,,,10.1002/1521-396X(200202)189:3<877::AID-PSSA877>3.0.CO;2-G
72.5,13.5,0,0,9,0,0,1,1,0,0,0,0,0,0,0,3,0,0,0,0,0,0,0,0,728,3600,,,,0,0,25,0.724293492,,,,,,,,10.1002/1521-396X(200202)189:3<877::AID-PSSA877>3.0.CO;2-G
73.5,13.5,0,0,9,0,0,0,1,0,0,0,0,0,0,0,3,0,0,0,0,0,0,0,0,728,3600,,,,0,0,25,0.659365499,,,,,,,,10.1002/1521-396X(200202)189:3<877::AID-PSSA877>3.0.CO;2-G
71.5,9.5,0,2,9,0,0,4,1,0,0,0,0,0,0,0,3,0,0,0,0,0,0,0,0,813,3600,,,,0,0,25,0.530088776,,,,,,,,10.1002/1521-396X(200202)189:3<877::AID-PSSA877>3.0.CO;2-G
73.5,13.5,0,0,9,0,0,0,1,0,0,0,0,0,0,0,3,0,0,0,0,0,0,0,0,813,3600,,,,0,0,25,0.454348123,,,,,,,,10.1002/1521-396X(200202)189:3<877::AID-PSSA877>3.0.CO;2-G
73.5,13.5,0,0,9,0,0,0,1,0,0,0,0,0,0,0,3,0,0,0,0,0,0,0,0,833,3600,,,,0,0,25,0.444236642,,,,,,,,10.1002/1521-396X(200202)189:3<877::AID-PSSA877>3.0.CO;2-G
73.5,13.5,0,0,7,0,0,2,1,0,0,0,0,0,0,0,3,0,0,0,0,0,0,0,0,813,3600,,,,0,0,25,0.355967606,,,,,,,,10.1002/1521-396X(200202)189:3<877::AID-PSSA877>3.0.CO;2-G
72.5,13.5,0,0,9,0,0,1,1,0,0,0,0,0,0,0,3,0,0,0,0,0,0,0,0,813,3600,,,,0,0,25,0.324078043,,,,,,,,10.1002/1521-396X(200202)189:3<877::AID-PSSA877>3.0.CO;2-G
73.5,13.5,0,0,7,0,0,2,1,0,0,0,0,0,0,0,3,0,0,0,0,0,0,0,0,833,3600,,,,0,0,25,0.226014404,,,,,,,,10.1002/1521-396X(200202)189:3<877::AID-PSSA877>3.0.CO;2-G
72.5,13.5,0,0,9,0,0,1,1,0,0,0,0,0,0,0,3,0,0,0,0,0,0,0,0,773,3600,,,,0,0,25,0.18945603,,,,,,,,10.1002/1521-396X(200202)189:3<877::AID-PSSA877>3.0.CO;2-G
73.5,13.5,0,0,7,0,0,2,1,0,0,0,0,0,0,0,3,0,0,0,0,0,0,0,0,773,3600,,,,0,0,25,0.179081989,,,,,,,,10.1002/1521-396X(200202)189:3<877::AID-PSSA877>3.0.CO;2-G
73.5,13.5,0,0,9,0,0,0,1,0,0,0,0,0,0,0,3,0,0,0,0,0,0,0,0,773,3600,,,,0,0,25,0.163038826,,,,,,,,10.1002/1521-396X(200202)189:3<877::AID-PSSA877>3.0.CO;2-G
72.5,13.5,0,0,9,0,0,1,1,0,0,0,0,0,0,0,3,0,0,0,0,0,0,0,0,833,3600,,,,0,0,25,0.131136345,,,,,,,,10.1002/1521-396X(200202)189:3<877::AID-PSSA877>3.0.CO;2-G
73,11,0,0,9,0,4,0,0,0,0,0,0,0,0,0,3,0,0,0,0,0,0,0,0,873,3600,,785,965,0,0,25,27.01443091,,,,,,,,10.1016/0921-5093(94)90259-3
73,11,0,0,9,0,4,0,0,0,0,0,0,0,0,0,3,0,0,0,0,0,0,0,0,723,3600,,785,965,0,0,25,4.511745962,,,,,,,,10.1016/0921-5093(94)90259-3
73,11,0,0,9,0,4,0,0,0,0,0,0,0,0,0,3,0,0,0,0,0,0,0,0,748,3600,,785,965,0,0,25,2.148175488,,,,,,,,10.1016/0921-5093(94)90259-3
73,11,0,0,9,0,4,0,0,0,0,0,0,0,0,0,3,0,0,0,0,0,0,0,0,848,3600,,785,965,0,0,25,1.765069051,,,,,,,,10.1016/0921-5093(94)90259-3
73,11,0,0,9,0,4,0,0,0,0,0,0,0,0,0,3,0,0,0,0,0,0,0,0,823,3600,,785,965,0,0,25,1.450285962,,,,,,,,10.1016/0921-5093(94)90259-3
73,11,0,0,9,0,4,0,0,0,0,0,0,0,0,0,3,0,0,0,0,0,0,0,0,798,3600,,785,965,0,0,25,1.045378462,,,,,,,,10.1016/0921-5093(94)90259-3
73,11,0,0,9,0,4,0,0,0,0,0,0,0,0,0,3,0,0,0,0,0,0,0,0,773,3600,,785,965,0,0,25,1.034032554,,,,,,,,10.1016/0921-5093(94)90259-3
73.5,13.5,0,0,9,0,0,0,1,0,0,0,0,0,0,0,3,0,0,0,0,0,0,0,0,813,1800,,,,0,0,20,1.196052632,,296.874236,,86518.51852,,1.25,12.5,10.1016/j.jallcom.2006.12.133
73.5,13.5,0,0,9,0,0,0,1,0,0,0,0,1,0,0,2,0,0,0,0,0,0,0,0,833,1800,,,,0,0,20,0.9,,274.8184685,,94814.81481,,1.239583333,12.00961538,10.1016/j.jallcom.2006.12.133
73.5,13.5,0,0,9,0,0,0,1,0,0,0,0,2,0,0,1,0,0,0,0,0,0,0,0,833,1800,,,,0,0,20,0.544736842,,197.6095301,,125629.6296,,1.288194444,9.009615385,10.1016/j.jallcom.2006.12.133
73.5,13.5,0,0,9,0,0,0,1,0,0,0,0,1.5,0,0,1.5,0,0,0,0,0,0,0,0,833,1800,,,,0,0,20,0.788157895,,234.9885091,,135111.1111,,1.260416667,11,10.1016/j.jallcom.2006.12.133
73.5,15.5,0,0,7,0,0,0,1,0,0,0,0,0,0,0,3,0,0,0,0,0,0,0,0,823,3600,,,,0,1,22,0.75,,338.91768,,,,1.18,,10.1016/j.pnsc.2017.09.002
73.5,15.5,0,0,7,0,0,0,1,0,0,0,0,0,0,0,3,0,0,0,0,0,0,0,0,823,3600,,,,0,1,18,0.72,,331.87032,,,,1.18,,10.1016/j.pnsc.2017.09.002
73.5,15.5,0,0,7,0,0,0,1,0,0,0,0,0,0,0,3,0,0,0,0,0,0,0,0,823,3600,,,,0,1,14,0.65,,161.36568,,,,1.18,,10.1016/j.pnsc.2017.09.002
75.3,13,0,0,9,0,0,0,1,0,0,0,0,0,0,1.7,0,0,0,0,0,0,0,0,0,923,3600,,725,845,0,0,25,1550.98549,,,1.788153296,,,,,10.1016/S0304-8853(01)00349-3
75.3,13,0,0,9,0,0,0,1,0,0,0,0,0,0,1.7,0,0,0,0,0,0,0,0,0,848,3600,,725,845,0,0,25,14.18840908,,,1.808505256,,,,,10.1016/S0304-8853(01)00349-3
75.3,13,0,0,9,0,0,0,1,0,0,0,0,0,0,1.7,0,0,0,0,0,0,0,0,0,598,3600,,725,845,0,0,25,7.13824024,,,2.01806585,,,,,10.1016/S0304-8853(01)00349-3
75.3,13,0,0,9,0,0,0,1,0,0,0,0,0,0,1.7,0,0,0,0,0,0,0,0,0,873,3600,,725,845,0,0,25,7.003318332,,,1.789118875,,,,,10.1016/S0304-8853(01)00349-3
75.3,13,0,0,9,0,0,0,1,0,0,0,0,0,0,1.7,0,0,0,0,0,0,0,0,0,499,3600,,725,845,0,0,25,5.570014857,,,2.008767731,,,,,10.1016/S0304-8853(01)00349-3
75.3,13,0,0,9,0,0,0,1,0,0,0,0,0,0,1.7,0,0,0,0,0,0,0,0,0,548,3600,,725,845,0,0,25,5.570014857,,,1.987452911,,,,,10.1016/S0304-8853(01)00349-3
75.3,13,0,0,9,0,0,0,1,0,0,0,0,0,0,1.7,0,0,0,0,0,0,0,0,0,423,3600,,725,845,0,0,25,4.873548629,,,2.008416858,,,,,10.1016/S0304-8853(01)00349-3
75.3,13,0,0,9,0,0,0,1,0,0,0,0,0,0,1.7,0,0,0,0,0,0,0,0,0,448,3600,,725,845,0,0,25,4.873548629,,,1.978152072,,,,,10.1016/S0304-8853(01)00349-3
75.3,13,0,0,9,0,0,0,1,0,0,0,0,0,0,1.7,0,0,0,0,0,0,0,0,0,648,3600,,725,845,0,0,25,4.7814323,,,1.973064422,,,,,10.1016/S0304-8853(01)00349-3
75.3,13,0,0,9,0,0,0,1,0,0,0,0,0,0,1.7,0,0,0,0,0,0,0,0,0,698,3600,,725,845,0,0,25,4.7814323,,,1.988506888,,,,,10.1016/S0304-8853(01)00349-3
75.3,13,0,0,9,0,0,0,1,0,0,0,0,0,0,1.7,0,0,0,0,0,0,0,0,0,773,3600,,725,845,0,0,25,4.7814323,,,1.899295535,,,,,10.1016/S0304-8853(01)00349-3
75.3,13,0,0,9,0,0,0,1,0,0,0,0,0,0,1.7,0,0,0,0,0,0,0,0,0,523,3600,,725,845,0,0,25,4.026914194,,,1.967892454,,,,,10.1016/S0304-8853(01)00349-3
75.3,13,0,0,9,0,0,0,1,0,0,0,0,0,0,1.7,0,0,0,0,0,0,0,0,0,623,3600,,725,845,0,0,25,3.950800344,,,2.008245502,,,,,10.1016/S0304-8853(01)00349-3
75.3,13,0,0,9,0,0,0,1,0,0,0,0,0,0,1.7,0,0,0,0,0,0,0,0,0,673,3600,,725,845,0,0,25,3.950800344,,,1.982104147,,,,,10.1016/S0304-8853(01)00349-3
75.3,13,0,0,9,0,0,0,1,0,0,0,0,0,0,1.7,0,0,0,0,0,0,0,0,0,748,3600,,725,845,0,0,25,3.950800344,,,1.984383457,,,,,10.1016/S0304-8853(01)00349-3
75.3,13,0,0,9,0,0,0,1,0,0,0,0,0,0,1.7,0,0,0,0,0,0,0,0,0,799,3600,,725,845,0,0,25,3.950800344,,,1.828857217,,,,,10.1016/S0304-8853(01)00349-3
75.3,13,0,0,9,0,0,0,1,0,0,0,0,0,0,1.7,0,0,0,0,0,0,0,0,0,823,3600,,725,845,0,0,25,3.142227094,,,1.823681168,,,,,10.1016/S0304-8853(01)00349-3
73.5,15.5,0,0,3,4,0,0,1,0,0,0,0,0,0,0,3,0,0,0,0,0,0,0,0,813,1800,,830,895,0,0,20,6.366197724,,,,,,0.69,,10.1016/S0921-4526(02)01741-6
73.5,15.5,0,0,6,1,0,0,1,0,0,0,0,0,0,0,3,0,0,0,0,0,0,0,0,813,1800,,824,963,0,0,20,3.183098862,,,,,,0.93,,10.1016/S0921-4526(02)01741-6
73.5,15.5,0,0,5,2,0,0,1,0,0,0,0,0,0,0,3,0,0,0,0,0,0,0,0,813,1800,,823,924,0,0,20,3.023943919,,,,,,0.78,,10.1016/S0921-4526(02)01741-6
73.5,15.5,0,0,4,3,0,0,1,0,0,0,0,0,0,0,3,0,0,0,0,0,0,0,0,813,1800,,823,916,0,0,20,2.785211504,,,,,,0.67,,10.1016/S0921-4526(02)01741-6
73.5,15.5,0,0,7,0,0,0,1,0,0,0,0,0,0,0,3,0,0,0,0,0,0,0,0,813,1800,,824,999,0,0,20,1.591549431,,,,,,1.01,,10.1016/S0921-4526(02)01741-6
73.5,13.5,0,0,9,0,0,0,1,0,0,0,0,0,0,0,3,0,0,0,0,0,0,0,0,823,1800,,,,0,0,21,,,,,,3.423397652,,,10.1016/S0921-5093(97)80078-0
73.5,13.5,0,0,9,0,0,0,1,0,0,0,0,0,0,0,3,0,0,0,0,0,0,0,0,823,3600,,,,0,0,21,,,,,,3.118415508,,,10.1016/S0921-5093(97)80078-0
73.5,13.5,0,0,9,0,0,0,1,0,0,0,0,0,0,0,3,0,0,0,0,0,0,0,0,573,3600,,,,0,0,21,,,,,,26.8154547,,,10.1016/S0921-5093(97)80078-0
73.5,13.5,0,0,9,0,0,0,1,0,0,0,0,0,0,0,3,0,0,0,0,0,0,0,0,623,3600,,,,0,0,21,,,,,,24.74472382,,,10.1016/S0921-5093(97)80078-0
73.5,13.5,0,0,9,0,0,0,1,0,0,0,0,0,0,0,3,0,0,0,0,0,0,0,0,673,3600,,,,0,0,21,,,,,,24.91862727,,,10.1016/S0921-5093(97)80078-0
73.5,13.5,0,0,9,0,0,0,1,0,0,0,0,0,0,0,3,0,0,0,0,0,0,0,0,693,3600,,,,0,0,21,,,,,,24.15221698,,,10.1016/S0921-5093(97)80078-0
73.5,13.5,0,0,9,0,0,0,1,0,0,0,0,0,0,0,3,0,0,0,0,0,0,0,0,713,3600,,,,0,0,21,,,,,,23.9277446,,,10.1016/S0921-5093(97)80078-0
73.5,13.5,0,0,9,0,0,0,1,0,0,0,0,0,0,0,3,0,0,0,0,0,0,0,0,723,3600,,,,0,0,21,,,,,,25.78971079,,,10.1016/S0921-5093(97)80078-0
73.5,13.5,0,0,9,0,0,0,1,0,0,0,0,0,0,0,3,0,0,0,0,0,0,0,0,733,3600,,,,0,0,21,,,,,,25.94804079,,,10.1016/S0921-5093(97)80078-0
73.5,13.5,0,0,9,0,0,0,1,0,0,0,0,0,0,0,3,0,0,0,0,0,0,0,0,743,3600,,,,0,0,21,,,,,,24.90690244,,,10.1016/S0921-5093(97)80078-0
73.5,13.5,0,0,9,0,0,0,1,0,0,0,0,0,0,0,3,0,0,0,0,0,0,0,0,753,3600,,,,0,0,21,,,,,,22.00769125,,,10.1016/S0921-5093(97)80078-0
73.5,13.5,0,0,9,0,0,0,1,0,0,0,0,0,0,0,3,0,0,0,0,0,0,0,0,763,3600,,,,0,0,21,,,,,,18.83710835,,,10.1016/S0921-5093(97)80078-0
73.5,13.5,0,0,9,0,0,0,1,0,0,0,0,0,0,0,3,0,0,0,0,0,0,0,0,773,3600,,,,0,0,21,,,,,,12.29903695,,,10.1016/S0921-5093(97)80078-0
73.5,13.5,0,0,9,0,0,0,1,0,0,0,0,0,0,0,3,0,0,0,0,0,0,0,0,793,3600,,,,0,0,21,,,,,,7.158279284,,,10.1016/S0921-5093(97)80078-0
73.5,13.5,0,0,9,0,0,0,1,0,0,0,0,0,0,0,3,0,0,0,0,0,0,0,0,793,3600,,,,0,0,21,,,,,,7.042283986,,,10.1016/S0921-5093(97)80078-0
73.5,13.5,0,0,9,0,0,0,1,0,0,0,0,0,0,0,3,0,0,0,0,0,0,0,0,823,3600,,,,0,0,21,,,,,,3.066849451,,,10.1016/S0921-5093(97)80078-0
73.5,13.5,0,0,9,0,0,0,1,0,0,0,0,0,0,0,3,0,0,0,0,0,0,0,0,873,3600,,,,0,0,21,,,,,,2.196123943,,,10.1016/S0921-5093(97)80078-0
73.5,13.5,0,0,9,0,0,0,1,0,0,0,0,0,0,0,3,0,0,0,0,0,0,0,0,823,12000,,,,0,0,21,,,,,,2.46061993,,,10.1016/S0921-5093(97)80078-0
73.5,13.5,0,0,9,0,0,0,1,0,0,0,0,0,0,0,3,0,0,0,0,0,0,0,0,823,18000,,,,0,0,21,,,,,,2.133260125,,,10.1016/S0921-5093(97)80078-0
73.5,13.5,0,0,9,0,0,0,1,0,0,0,0,0,0,0,3,0,0,0,0,0,0,0,0,823,54000,,,,0,0,21,,,,,,2.131260747,,,10.1016/S0921-5093(97)80078-0
84.3,4,0,0,8,3,0,0,0.7,0,0,0,0,0,0,0,0,0,0,0,0,0,0,0,0,748,600,,,,0,0,20,10.63843937,,,,16000,3,1.94,17,10.1063/1.3058624
83.3,4,0,0,8,4,0,0,0.7,0,0,0,0,0,0,0,0,0,0,0,0,0,0,0,0,748,600,,,,0,0,20,6.557639363,,,,25000,2,1.88,10,10.1063/1.3058624
83.3,4,0,0,12,0,0,0,0.7,0,0,0,0,0,0,0,0,0,0,0,0,0,0,0,0,773,600,,,,0,0,20,1856.981535,,,,,,,,10.1063/1.3058624
84.3,4,0,0,8,3,0,0,0.7,0,0,0,0,0,0,0,0,0,0,0,0,0,0,0,0,798,600,,,,0,0,20,1115.224953,,,,,,,,10.1063/1.3058624
83.3,4,0,0,8,4,0,0,0.7,0,0,0,0,0,0,0,0,0,0,0,0,0,0,0,0,798,600,,,,0,0,20,997.3678874,,,,,,,,10.1063/1.3058624
83.3,4,0,0,12,0,0,0,0.7,0,0,0,0,0,0,0,0,0,0,0,0,0,0,0,0,748,600,,,,0,0,20,697.7215986,,,,,,,,10.1063/1.3058624
84.3,4,0,0,8,3,0,0,0.7,0,0,0,0,0,0,0,0,0,0,0,0,0,0,0,0,773,600,,,,0,0,20,131.2040728,,,,,,,,10.1063/1.3058624
84.3,4,0,0,8,3,0,0,0.7,0,0,0,0,0,0,0,0,0,0,0,0,0,0,0,0,698,600,,,,0,0,20,114.3310457,,,,,,,,10.1063/1.3058624
83.3,4,0,0,12,0,0,0,0.7,0,0,0,0,0,0,0,0,0,0,0,0,0,0,0,0,723,600,,,,0,0,20,94.5578241,,,,,,,,10.1063/1.3058624
83.3,4,0,0,8,4,0,0,0.7,0,0,0,0,0,0,0,0,0,0,0,0,0,0,0,0,773,600,,,,0,0,20,72.32856115,,,,,,,,10.1063/1.3058624
83.3,4,0,0,8,4,0,0,0.7,0,0,0,0,0,0,0,0,0,0,0,0,0,0,0,0,698,600,,,,0,0,20,29.71725196,,,,,,,,10.1063/1.3058624
84.3,4,0,0,8,3,0,0,0.7,0,0,0,0,0,0,0,0,0,0,0,0,0,0,0,0,723,600,,,,0,0,20,9.766168401,,,,,,,,10.1063/1.3058624
83.3,4,0,0,8,4,0,0,0.7,0,0,0,0,0,0,0,0,0,0,0,0,0,0,0,0,723,600,,,,0,0,20,7.987737938,,,,,,,,10.1063/1.3058624
74.5,13.5,0,0,9,0,0,0,0,0,0,0,0,0,0,0,3,0,0,0,0,0,0,0,0,763,3600,,,,0,0,17.5,1.5,,1231,,1.00E+04,,1.28,,10.1063/1.342149
74,13.5,0,0,9,0,0,0,0.5,0,0,0,0,0,0,0,3,0,0,0,0,0,0,0,0,843,3600,,,,0,0,17.5,0.9788,,305.57,,5.32E+04,,1.2553,,10.1063/1.342149
73.5,16.5,0,0,6,0,0,0,1,0,0,0,0,0,0,0,3,0,0,0,0,0,0,0,0,853,3600,,,,0,0,17.5,1.1,833,280,,75000,,1.18,,10.1063/1.342149
73.5,13.5,0,0,9,0,0,0,1,0,0,0,0,0,0,0,3,0,0,0,0,0,0,0,0,853,3600,,,,0,0,17.5,0.5551,843,280,,1.00E+05,,1.2401,,10.1063/1.342149
73,13.5,0,0,9,0,0,0,1.5,0,0,0,0,0,0,0,3,0,0,0,0,0,0,0,0,833,3600,,,,0,0,17.5,0.6899,,314.68,,1.03E+05,,1.225,,10.1063/1.342149
73.5,13.5,0,0,9,0,0,0,1,0,0,0,0,0,0,0,3,0,0,0,0,0,0,0,0,723,3600,,,,0,0,17.5,,,,,,20.23809524,,,10.1063/1.342149
73.5,13.5,0,0,9,0,0,0,1,0,0,0,0,0,0,0,3,0,0,0,0,0,0,0,0,743,3600,,,,0,0,17.5,,,,,,18.52380952,,,10.1063/1.342149
73.5,13.5,0,0,9,0,0,0,1,0,0,0,0,0,0,0,3,0,0,0,0,0,0,0,0,773,3600,,,,0,0,17.5,,,,,,3.857142857,,,10.1063/1.342149
73.5,13.5,0,0,9,0,0,0,1,0,0,0,0,0,0,0,3,0,0,0,0,0,0,0,0,823,3600,,,,0,0,17.5,,,,,,2.80952381,,,10.1063/1.342149
73.5,13.5,0,0,9,0,0,0,1,0,0,0,0,0,0,0,3,0,0,0,0,0,0,0,0,843,3600,,,,0,0,17.5,,,,,,2.111111111,,,10.1063/1.342149
73.5,13.5,0,0,9,0,0,0,1,0,0,0,0,0,0,0,3,0,0,0,0,0,0,0,0,565,3600,,769,905,0,0,20,0.996128909,,,,,2,1.247222601,,10.1063/1.352574
73.5,13.5,0,0.1,9,0,0,0,1,0,0,0,0,0,0,0,3,0,0,0,0,0,0,0,0,565,3600,,773,917,0,0,20,0.860179103,,,,,,1.116364133,,10.1063/1.352574
73.5,13.5,0,0.5,9,0,0,0,1,0,0,0,0,0,0,0,3,0,0,0,0,0,0,0,0,565,3600,,756,913,0,0,20,0.773290115,,,,,,1.109703835,,10.1063/1.352574
73.5,13.5,0,1,9,0,0,0,1,0,0,0,0,0,0,0,3,0,0,0,0,0,0,0,0,565,3600,,760,916,0,0,20,0.737777957,,,,,5,1.076620718,,10.1063/1.352574
86,1,0,0,8,4,0,0,1,0,0,0,0,0,0,0,0,0,0,0,0,0,0,0,0,733,600,,,,0,0,20,2.8,1006,,0.67,24000,2.4,1.85,19,10.1063/1.3535169
85,2,0,0,8,4,0,0,1,0,0,0,0,0,0,0,0,0,0,0,0,0,0,0,0,733,600,,,,0,0,20,5.950625667,1001,892.6634,0.736,27000,2.3,1.812790408,16,10.1063/1.3535169
86,2,0,0,12,0,0,0,0,0,0,0,0,0,0,0,0,0,0,0,0,0,0,0,0,773,600,,,,0,0,20,6018.868693,,,,,,,,10.1063/1.3535169
86,2,0,0,12,0,0,0,0,0,0,0,0,0,0,0,0,0,0,0,0,0,0,0,0,753,600,,,,0,0,20,4844.456621,,,,,,,,10.1063/1.3535169
85,2,0,0,12,0,0,0,1,0,0,0,0,0,0,0,0,0,0,0,0,0,0,0,0,773,600,,,,0,0,20,4645.800619,,,,,,,,10.1063/1.3535169
86,2,0,0,8,4,0,0,0,0,0,0,0,0,0,0,0,0,0,0,0,0,0,0,0,773,600,,,,0,0,20,4588.342839,,,,,,,,10.1063/1.3535169
86,2,0,0,8,4,0,0,0,0,0,0,0,0,0,0,0,0,0,0,0,0,0,0,0,753,600,,,,0,0,20,4126.457462,,,,,,,,10.1063/1.3535169
85,2,0,0,8,4,0,0,1,0,0,0,0,0,0,0,0,0,0,0,0,0,0,0,0,773,600,,,,0,0,20,4056.309302,,,,,,,,10.1063/1.3535169
85,2,0,0,12,0,0,0,1,0,0,0,0,0,0,0,0,0,0,0,0,0,0,0,0,743,600,,,,0,0,20,3702.152834,,,,,,,,10.1063/1.3535169
86,2,0,0,12,0,0,0,0,0,0,0,0,0,0,0,0,0,0,0,0,0,0,0,0,743,600,,,,0,0,20,2022.787164,,,,,,,,10.1063/1.3535169
86,2,0,0,8,4,0,0,0,0,0,0,0,0,0,0,0,0,0,0,0,0,0,0,0,743,600,,,,0,0,20,1997.988396,,,,,,,,10.1063/1.3535169
85,2,0,0,12,0,0,0,1,0,0,0,0,0,0,0,0,0,0,0,0,0,0,0,0,733,600,,,,0,0,20,1706.243547,,,,,,,,10.1063/1.3535169
86,2,0,0,12,0,0,0,0,0,0,0,0,0,0,0,0,0,0,0,0,0,0,0,0,733,600,,,,0,0,20,898.2923589,,,,,,,,10.1063/1.3535169
86,2,0,0,12,0,0,0,0,0,0,0,0,0,0,0,0,0,0,0,0,0,0,0,0,723,600,,,,0,0,20,796.0446884,,,,,,,,10.1063/1.3535169
86,2,0,0,8,4,0,0,0,0,0,0,0,0,0,0,0,0,0,0,0,0,0,0,0,733,600,,,,0,0,20,784.3536845,,,,,,,,10.1063/1.3535169
86,2,0,0,12,0,0,0,0,0,0,0,0,0,0,0,0,0,0,0,0,0,0,0,0,713,600,,,,0,0,20,778.5585418,,,,,,,,10.1063/1.3535169
86,2,0,0,8,4,0,0,0,0,0,0,0,0,0,0,0,0,0,0,0,0,0,0,0,723,600,,,,0,0,20,678.0996021,,,,,,,,10.1063/1.3535169
86,2,0,0,8,4,0,0,0,0,0,0,0,0,0,0,0,0,0,0,0,0,0,0,0,713,600,,,,0,0,20,615.8911289,,,,,,,,10.1063/1.3535169
86,2,0,0,8,4,0,0,0,0,0,0,0,0,0,0,0,0,0,0,0,0,0,0,0,703,600,,,,0,0,20,594.9775048,,,,,,,,10.1063/1.3535169
86,2,0,0,12,0,0,0,0,0,0,0,0,0,0,0,0,0,0,0,0,0,0,0,0,693,600,,,,0,0,20,567.7585136,,,,,,,,10.1063/1.3535169
86,2,0,0,12,0,0,0,0,0,0,0,0,0,0,0,0,0,0,0,0,0,0,0,0,688,600,,,,0,0,20,444.1619721,,,,,,,,10.1063/1.3535169
85,2,0,0,12,0,0,0,1,0,0,0,0,0,0,0,0,0,0,0,0,0,0,0,0,723,600,,,,0,0,20,370.5009579,,,,,,,,10.1063/1.3535169
86,2,0,0,8,4,0,0,0,0,0,0,0,0,0,0,0,0,0,0,0,0,0,0,0,693,600,,,,0,0,20,368.6692779,,,,,,,,10.1063/1.3535169
85,2,0,0,12,0,0,0,1,0,0,0,0,0,0,0,0,0,0,0,0,0,0,0,0,713,600,,,,0,0,20,259.7155863,,,,,,,,10.1063/1.3535169
86,2,0,0,8,4,0,0,0,0,0,0,0,0,0,0,0,0,0,0,0,0,0,0,0,688,600,,,,0,0,20,254.9565237,,,,,,,,10.1063/1.3535169
85,2,0,0,12,0,0,0,1,0,0,0,0,0,0,0,0,0,0,0,0,0,0,0,0,703,600,,,,0,0,20,208.514469,,,,,,,,10.1063/1.3535169
86,2,0,0,12,0,0,0,0,0,0,0,0,0,0,0,0,0,0,0,0,0,0,0,0,673,600,,,,0,0,20,199.9566565,,,,,,,,10.1063/1.3535169
86,2,0,0,8,4,0,0,0,0,0,0,0,0,0,0,0,0,0,0,0,0,0,0,0,673,600,,,,0,0,20,138.1080639,,,,,,,,10.1063/1.3535169
85,2,0,0,12,0,0,0,1,0,0,0,0,0,0,0,0,0,0,0,0,0,0,0,0,693,600,,,,0,0,20,117.0616868,,,,,,,,10.1063/1.3535169
86,2,0,0,12,0,0,0,0,0,0,0,0,0,0,0,0,0,0,0,0,0,0,0,0,623,600,,,,0,0,20,113.3672386,,,,,,,,10.1063/1.3535169
85,2,0,0,8,4,0,0,1,0,0,0,0,0,0,0,0,0,0,0,0,0,0,0,0,753,600,,,,0,0,20,94.8011537,,,0.67351,,,1.422510582,,10.1063/1.3535169
85,2,0,0,12,0,0,0,1,0,0,0,0,0,0,0,0,0,0,0,0,0,0,0,0,688,600,,,,0,0,20,82.97713079,,,,,,,,10.1063/1.3535169
85,2,0,0,12,0,0,0,1,0,0,0,0,0,0,0,0,0,0,0,0,0,0,0,0,673,600,,,,0,0,20,77.34448248,,,,,,,,10.1063/1.3535169
86,2,0,0,8,4,0,0,0,0,0,0,0,0,0,0,0,0,0,0,0,0,0,0,0,623,600,,,,0,0,20,42.78254194,,,,,,,,10.1063/1.3535169
85,2,0,0,12,0,0,0,1,0,0,0,0,0,0,0,0,0,0,0,0,0,0,0,0,623,600,,,,0,0,20,38.28701743,,,,,,,,10.1063/1.3535169
85,2,0,0,8,4,0,0,1,0,0,0,0,0,0,0,0,0,0,0,0,0,0,0,0,748,600,,,,0,0,20,18.02415486,,,0.699338,,,1.584763747,,10.1063/1.3535169
85,2,0,0,8,4,0,0,1,0,0,0,0,0,0,0,0,0,0,0,0,0,0,0,0,703,600,,,,0,0,20,13.85487204,,,0.750993,,,1.476188926,,10.1063/1.3535169
85,2,0,0,8,4,0,0,1,0,0,0,0,0,0,0,0,0,0,0,0,0,0,0,0,743,600,,,,0,0,20,12.2454648,,,0.707285,,,1.796552451,,10.1063/1.3535169
85,2,0,0,8,4,0,0,1,0,0,0,0,0,0,0,0,0,0,0,0,0,0,0,0,713,600,,,,0,0,20,12.19852839,,,0.74106,,,1.713156231,,10.1063/1.3535169
85,2,0,0,8,4,0,0,1,0,0,0,0,0,0,0,0,0,0,0,0,0,0,0,0,718,600,,,,0,0,20,9.935487392,,,,,,1.757330831,,10.1063/1.3535169
85,2,0,0,8,4,0,0,1,0,0,0,0,0,0,0,0,0,0,0,0,0,0,0,0,723,600,,,,0,0,20,8.969656959,,,0.729139,,,1.782239375,,10.1063/1.3535169
85,2,0,0,8,4,0,0,1,0,0,0,0,0,0,0,0,0,0,0,0,0,0,0,0,693,600,,,,0,0,20,8.708326152,,,,,,1.544714715,,10.1063/1.3535169
85,2,0,0,8,4,0,0,1,0,0,0,0,0,0,0,0,0,0,0,0,0,0,0,0,738,600,,,,0,0,20,7.409957583,,,,,,1.815680604,,10.1063/1.3535169
85,2,0,0,8,4,0,0,1,0,0,0,0,0,0,0,0,0,0,0,0,0,0,0,0,688,600,,,,0,0,20,7.268445988,,,0.75894,,,1.577604336,,10.1063/1.3535169
85,2,0,0,8,4,0,0,1,0,0,0,0,0,0,0,0,0,0,0,0,0,0,0,0,728,600,,,,0,0,20,6.939410889,,,,,,1.812652506,,10.1063/1.3535169
85,2,0,0,8,4,0,0,1,0,0,0,0,0,0,0,0,0,0,0,0,0,0,0,0,673,600,,,,0,0,20,5.754646638,,,0.75894,,,1.552425734,,10.1063/1.3535169
85,2,0,0,8,4,0,0,1,0,0,0,0,0,0,0,0,0,0,0,0,0,0,0,0,648,600,,,,0,0,20,5.588768374,,,0.768874,,,1.51045182,,10.1063/1.3535169
85,2,0,0,8,4,0,0,1,0,0,0,0,0,0,0,0,0,0,0,0,0,0,0,0,623,600,,,,0,0,20,4.900077389,,,0.796689,,,1.50150543,,10.1063/1.3535169
84,4,0,0,8,4,0,0,0,0,0,0,0,0,0,0,0,0,0,0,0,0,0,0,0,763,1800,,701,808,0,0,22.5,627.2311995,,,,,,,,10.1063/1.3535290
84,4,0,0,8,4,0,0,0,0,0,0,0,0,0,0,0,0,0,0,0,0,0,0,0,663,1800,,701,808,0,0,22.5,618.0118245,,,,,,,,10.1063/1.3535290
84,4,0,0,8,4,0,0,0,0,0,0,0,0,0,0,0,0,0,0,0,0,0,0,0,743,1800,,701,808,0,0,22.5,599.9776163,,,,,,,,10.1063/1.3535290
84,4,0,0,8,4,0,0,0,0,0,0,0,0,0,0,0,0,0,0,0,0,0,0,0,683,1800,,701,808,0,0,22.5,573.9082182,,,,,,,,10.1063/1.3535290
84,4,0,0,8,4,0,0,0,0,0,0,0,0,0,0,0,0,0,0,0,0,0,0,0,703,1800,,701,808,0,0,22.5,548.9715515,,,,,,,,10.1063/1.3535290
84,4,0,0,8,4,0,0,0,0,0,0,0,0,0,0,0,0,0,0,0,0,0,0,0,723,1800,,701,808,0,0,22.5,494.9185844,,,,,,1.81617,53.09553001,10.1063/1.3535290
84,4,0,0,8,4,0,0,0,0,0,0,0,0,0,0,0,0,0,0,0,0,0,0,0,643,1800,,701,808,0,0,22.5,172.9585844,,,,,,,,10.1063/1.3535290
83.25,4,0,0,8,4,0,0,0.75,0,0,0,0,0,0,0,0,0,0,0,0,0,0,0,0,763,1800,,673,810,0,0,22.5,114.2556837,,,,,,,,10.1063/1.3535290
82.5,4,0,0,8,4,0,0,1.5,0,0,0,0,0,0,0,0,0,0,0,0,0,0,0,0,763,1800,,666,808,0,0,22.5,83.72006985,,,,,,,,10.1063/1.3535290
82.75,4,0,0,8,4,0,0,1.25,0,0,0,0,0,0,0,0,0,0,0,0,0,0,0,0,763,1800,,671,810,0,0,22.5,72.19729069,,,,,,,,10.1063/1.3535290
83.25,4,0,0,8,4,0,0,0.75,0,0,0,0,0,0,0,0,0,0,0,0,0,0,0,0,643,1800,,673,810,0,0,22.5,65.08858394,,,,,,,,10.1063/1.3535290
83.25,4,0,0,8,4,0,0,0.75,0,0,0,0,0,0,0,0,0,0,0,0,0,0,0,0,623,1800,,673,810,0,0,22.5,57.81730946,,,,,,,,10.1063/1.3535290
83.25,4,0,0,8,4,0,0,0.75,0,0,0,0,0,0,0,0,0,0,0,0,0,0,0,0,663,1800,,673,810,0,0,22.5,56.13014207,,,,,,,,10.1063/1.3535290
84,4,0,0,8,4,0,0,0,0,0,0,0,0,0,0,0,0,0,0,0,0,0,0,0,623,1800,,701,808,0,0,22.5,55.30511164,,,,,,,,10.1063/1.3535290
82.5,4,0,0,8,4,0,0,1.5,0,0,0,0,0,0,0,0,0,0,0,0,0,0,0,0,643,1800,,666,808,0,0,22.5,45.62091454,,,,,,,,10.1063/1.3535290
82.5,4,0,0,8,4,0,0,1.5,0,0,0,0,0,0,0,0,0,0,0,0,0,0,0,0,623,1800,,666,808,0,0,22.5,44.95035428,,,,,,,,10.1063/1.3535290
82.75,4,0,0,8,4,0,0,1.25,0,0,0,0,0,0,0,0,0,0,0,0,0,0,0,0,643,1800,,671,810,0,0,22.5,44.95035428,,,,,,,,10.1063/1.3535290
82.5,4,0,0,8,4,0,0,1.5,0,0,0,0,0,0,0,0,0,0,0,0,0,0,0,0,663,1800,,666,808,0,0,22.5,44.28965026,,,,,,,,10.1063/1.3535290
82.75,4,0,0,8,4,0,0,1.25,0,0,0,0,0,0,0,0,0,0,0,0,0,0,0,0,623,1800,,671,810,0,0,22.5,38.19386152,,,,,,,,10.1063/1.3535290
82.75,4,0,0,8,4,0,0,1.25,0,0,0,0,0,0,0,0,0,0,0,0,0,0,0,0,663,1800,,671,810,0,0,22.5,37.07932613,,,,,,,,10.1063/1.3535290
82.5,4,0,0,8,4,0,0,1.5,0,0,0,0,0,0,0,0,0,0,0,0,0,0,0,0,683,1800,,666,808,0,0,22.5,31.04283774,,,,,,,,10.1063/1.3535290
83.25,4,0,0,8,4,0,0,0.75,0,0,0,0,0,0,0,0,0,0,0,0,0,0,0,0,743,1800,,673,810,0,0,22.5,30.58655373,,,,,,,,10.1063/1.3535290
82.75,4,0,0,8,4,0,0,1.25,0,0,0,0,0,0,0,0,0,0,0,0,0,0,0,0,743,1800,,671,810,0,0,22.5,30.58655373,,,,,,,,10.1063/1.3535290
82.5,4,0,0,8,4,0,0,1.5,0,0,0,0,0,0,0,0,0,0,0,0,0,0,0,0,743,1800,,666,808,0,0,22.5,29.25754907,,,,,,,,10.1063/1.3535290
82.75,4,0,0,8,4,0,0,1.25,0,0,0,0,0,0,0,0,0,0,0,0,0,0,0,0,683,1800,,671,810,0,0,22.5,26.77026887,,,,,,,,10.1063/1.3535290
82.5,4,0,0,8,4,0,0,1.5,0,0,0,0,0,0,0,0,0,0,0,0,0,0,0,0,703,1800,,666,808,0,0,22.5,25.98908543,,,,,,,,10.1063/1.3535290
83.25,4,0,0,8,4,0,0,0.75,0,0,0,0,0,0,0,0,0,0,0,0,0,0,0,0,683,1800,,673,810,0,0,22.5,21.75808048,,,,,,,,10.1063/1.3535290
82.75,4,0,0,8,4,0,0,1.25,0,0,0,0,0,0,0,0,0,0,0,0,0,0,0,0,703,1800,,671,810,0,0,22.5,13.74876426,,,,,,,,10.1063/1.3535290
83.25,4,0,0,8,4,0,0,0.75,0,0,0,0,0,0,0,0,0,0,0,0,0,0,0,0,723,1800,,673,810,0,0,22.5,4.595993663,,,,,,1.812788589,17.09604087,10.1063/1.3535290
83.5,4,0,0,8,4,0,0,0.5,0,0,0,0,0,0,0,0,0,0,0,0,0,0,0,0,723,1800,,675,810,0,0,22.5,4.50396255,,,,,,1.8097712,22.81966794,10.1063/1.3535290
83.25,4,0,0,8,4,0,0,0.75,0,0,0,0,0,0,0,0,0,0,0,0,0,0,0,0,703,1800,,673,810,0,0,22.5,4.082559058,,,,,,,,10.1063/1.3535290
82.5,4,0,0,8,4,0,0,1.5,0,0,0,0,0,0,0,0,0,0,0,0,0,0,0,0,723,1800,,666,808,0,0,22.5,3.318182905,,,,,,1.81448211,16.06309068,10.1063/1.3535290
83,4,0,0,8,4,0,0,1,0,0,0,0,0,0,0,0,0,0,0,0,0,0,0,0,723,1800,,673,808,0,0,22.5,2.32280671,,,,,,1.820885122,16.54482759,10.1063/1.3535290
82.75,4,0,0,8,4,0,0,1.25,0,0,0,0,0,0,0,0,0,0,0,0,0,0,0,0,723,1800,,671,810,0,0,22.5,2.065915434,,,,,,1.8318121,15.99463602,10.1063/1.3535290
85,2,0,0,8,4,0,0,1,0,0,0,0,0,0,0,0,0,0,0,0,0,0,0,0,378,300,,,,0,0,20,10.170681,,,,,,,,10.1063/1.4868188
85,2,0,0,8,4,0,0,1,0,0,0,0,0,0,0,0,0,0,0,0,0,0,0,0,383,300,,,,0,0,20,9.677777778,,,,,,,,10.1063/1.4868188
85,2,0,0,8,4,0,0,1,0,0,0,0,0,0,0,0,0,0,0,0,0,0,0,0,698,3000,,,,0,0,20,8.84265233,,,,,,,16.79641577,10.1063/1.4868188
85,2,0,0,8,4,0,0,1,0,0,0,0,0,0,0,0,0,0,0,0,0,0,0,0,393,300,,,,0,0,20,8.7809319,,,,,,,,10.1063/1.4868188
85,2,0,0,8,4,0,0,1,0,0,0,0,0,0,0,0,0,0,0,0,0,0,0,0,373,300,,,,0,0,20,7.596917563,,,,,,,,10.1063/1.4868188
85,2,0,0,8,4,0,0,1,0,0,0,0,0,0,0,0,0,0,0,0,0,0,0,0,413,300,,,,0,0,20,7.118494624,,,,,,,,10.1063/1.4868188
85,2,0,0,8,4,0,0,1,0,0,0,0,0,0,0,0,0,0,0,0,0,0,0,0,698,1800,,,,0,0,20,6.593763441,,,,,,,16.83197133,10.1063/1.4868188
85,2,0,0,8,4,0,0,1,0,0,0,0,0,0,0,0,0,0,0,0,0,0,0,0,698,120,,,,0,0,20,6.263154122,,,,,,,16.61505376,10.1063/1.4868188
85,2,0,0,8,4,0,0,1,0,0,0,0,0,0,0,0,0,0,0,0,0,0,0,0,698,300,,,,0,0,20,6.260430108,,,,,,,16.07641577,10.1063/1.4868188
85,2,0,0,8,4,0,0,1,0,0,0,0,0,0,0,0,0,0,0,0,0,0,0,0,698,1200,,,,0,0,20,6.247096774,,,,,,,16.40544803,10.1063/1.4868188
85,2,0,0,8,4,0,0,1,0,0,0,0,0,0,0,0,0,0,0,0,0,0,0,0,698,600,,,,0,0,20,6.033763441,,,,,,,16.33433692,10.1063/1.4868188
74.5,13.5,0,0,9,0,0,0,0,0,0,0,0,0,0,0,3,0,0,0,0,0,0,0,0,823,3600,,,,0,0,20,1363.05,,,,40.1441,,,,10.1109/20.104389
74.5,13.5,0,0,9,0,0,0,0,0,0,0,0,0,0,0,3,0,0,0,0,0,0,0,0,833,3600,,,,0,0,20,1062.07,,,,41.6599,,,,10.1109/20.104389
74.5,13.5,0,0,9,0,0,0,0,0,0,0,0,0,0,0,3,0,0,0,0,0,0,0,0,843,3600,,,,0,0,20,586.76,,,,68.7103,,,,10.1109/20.104389
74.5,13.5,0,0,9,0,0,0,0,0,0,0,0,0,0,0,3,0,0,0,0,0,0,0,0,813,3600,,,,0,0,20,1149.65,,,,107.1966,,,,10.1109/20.104389
74.5,13.5,0,0,9,0,0,0,0,0,0,0,0,0,0,0,3,0,0,0,0,0,0,0,0,813,3600,,,,0,0,20,1144.05,,,,108.1876,,,53.2477,10.1109/20.104389
74.5,13.5,0,0,9,0,0,0,0,0,0,0,0,0,0,0,3,0,0,0,0,0,0,0,0,853,3600,,,,0,0,20,330.42,,,,338.2011,,,,10.1109/20.104389
74.5,13.5,0,0,9,0,0,0,0,0,0,0,0,0,0,0,3,0,0,0,0,0,0,0,0,853,3600,,,,0,0,20,232.79,,,,347.8054,,,29.58,10.1109/20.104389
74.5,13.5,0,0,9,0,0,0,0,0,0,0,0,0,0,0,3,0,0,0,0,0,0,0,0,883,3600,,,,0,0,20,59.01,,,,537.5047,,,,10.1109/20.104389
74.5,13.5,0,0,9,0,0,0,0,0,0,0,0,0,0,0,3,0,0,0,0,0,0,0,0,803,3600,,,,0,0,20,98.07,,,,600.7199,,,,10.1109/20.104389
74.5,13.5,0,0,9,0,0,0,0,0,0,0,0,0,0,0,3,0,0,0,0,0,0,0,0,803,3600,,,,0,0,20,93.29,,,,633.7115,,,25.1013,10.1109/20.104389
74.5,13.5,0,0,9,0,0,0,0,0,0,0,0,0,0,0,3,0,0,0,0,0,0,0,0,853,3600,,,,0,0,20,229.91,,,,646.9418,,,,10.1109/20.104389
73.5,13.5,0,0,9,0,0,0,1,0,0,0,0,0,0,0,3,0,0,0,0,0,0,0,0,880,3600,,,,0,0,20,1160.25,,,,709.752,,,,10.1109/20.104389
73.5,13.5,0,0,9,0,0,0,1,0,0,0,0,0,0,0,3,0,0,0,0,0,0,0,0,863,3600,,,,0,0,20,74.41,,,,4445.159,,,,10.1109/20.104389
73.5,13.5,0,0,9,0,0,0,1,0,0,0,0,0,0,0,3,0,0,0,0,0,0,0,0,753,3600,,,,0,0,20,2.21,,,,5350.203,,,,10.1109/20.104389
74.5,13.5,0,0,9,0,0,0,0,0,0,0,0,0,0,0,3,0,0,0,0,0,0,0,0,795,3600,,,,0,0,20,1.78,,,,5979.432,,,,10.1109/20.104389
74.5,13.5,0,0,9,0,0,0,0,0,0,0,0,0,0,0,3,0,0,0,0,0,0,0,0,773,3600,,,,0,0,20,1.66,,,,8346.976,,,,10.1109/20.104389
73.5,13.5,0,0,9,0,0,0,1,0,0,0,0,0,0,0,3,0,0,0,0,0,0,0,0,773,3600,,,,0,0,20,0.68783,,,,20696.43,,,,10.1109/20.104389
73.5,13.5,0,0,9,0,0,0,1,0,0,0,0,0,0,0,3,0,0,0,0,0,0,0,0,843,3600,,,,0,0,20,3.52,,,,27328.75,,,,10.1109/20.104389
73.5,16.5,0,0,6,0,0,0,1,0,0,0,0,0,0,0,3,0,0,0,0,0,0,0,0,813,3600,,,,0,0,20,2.04,,,,27609.4837,,,14.0829,10.1109/20.104389
73.5,13.5,0,0,9,0,0,0,1,0,0,0,0,0,0,0,3,0,0,0,0,0,0,0,0,813,3600,,,,0,0,20,0.87656,,,,75731.34,,,,10.1109/20.104389
73.5,13.5,0,0,9,0,0,0,1,0,0,0,0,0,0,0,3,0,0,0,0,0,0,0,0,793,3600,,,,0,0,20,0.5666,,,,75731.34,,,,10.1109/20.104389
73.5,13.5,0,0,9,0,0,0,1,0,0,0,0,0,0,0,3,0,0,0,0,0,0,0,0,833,3600,,,,0,0,20,1.19,,,,81558.42,,,,10.1109/20.104389
73.5,13.5,0,0,9,0,0,0,1,0,0,0,0,0,0,0,3,0,0,0,0,0,0,0,0,813,3600,,,,0,0,20,0.81823,,,,82094.7301,,,11.2085,10.1109/20.104389
73.5,13.5,0,0,9,0,0,0,1,0,0,0,0,0,0,0,3,0,0,0,0,0,0,0,0,903,3600,,,,0,0,20,3062.53,,,,,,,,10.1109/20.104389
73.5,13.5,0,0,9,0,0,0,1,0,0,0,0,0,0,0,3,0,0,0,0,0,0,0,0,933,3600,,,,0,0,20,3049.25,,,,,,,,10.1109/20.104389
73.5,13.5,0,0,9,0,0,0,1,0,0,0,0,0,0,0,3,0,0,0,0,0,0,0,0,973,3600,,,,0,0,20,2918.47,,,,,,,,10.1109/20.104389
73.5,13.5,0,0,9,0,0,0,1,0,0,0,0,0,0,0,3,0,0,0,0,0,0,0,0,1073,3600,,,,0,0,20,2079.89,,,,,,,,10.1109/20.104389
73.5,13.5,0,0,9,0,0,0,1,0,0,0,0,0,0,0,3,0,0,0,0,0,0,0,0,1173,3600,,,,0,0,20,1599.35,,,,,,,,10.1109/20.104389
74.5,13.5,0,0,9,0,0,0,0,0,0,0,0,0,0,0,3,0,0,0,0,0,0,0,0,1173,3600,,,,0,0,20,1178.54,,,,,,,,10.1109/20.104389
74.5,13.5,0,0,9,0,0,0,0,0,0,0,0,0,0,0,3,0,0,0,0,0,0,0,0,1073,3600,,,,0,0,20,932.79,,,,,,,,10.1109/20.104389
74.5,13.5,0,0,9,0,0,0,0,0,0,0,0,0,0,0,3,0,0,0,0,0,0,0,0,973,3600,,,,0,0,20,513.6,,,,,,,,10.1109/20.104389
74.5,13.5,0,0,9,0,0,0,0,0,0,0,0,0,0,0,3,0,0,0,0,0,0,0,0,933,3600,,,,0,0,20,339.36,,,,,,,,10.1109/20.104389
74.5,13.5,0,0,9,0,0,0,0,0,0,0,0,0,0,0,3,0,0,0,0,0,0,0,0,903,3600,,,,0,0,20,96.66,,,,,,,,10.1109/20.104389
73.5,13.5,0,0,9,0,0,0,1,0,0,0,0,0,0,0,3,0,0,0,0,0,0,0,0,823,3600,,,,1,0,18,0.35,,750,,25245,,1.24,,10.1109/20.42291
73.5,13.5,0,0,9,0,0,0,1,0,0,0,0,0,0,0,3,0,0,0,0,0,0,0,0,823,3600,,,,0,1,18,1.6,,246.85,,34417.5398,,1.24,,10.1109/20.42291
73.5,13.5,0,0,9,0,0,0,1,0,0,0,0,0,0,0,3,0,0,0,0,0,0,0,0,823,3600,,,,0,0,18,0.53,,246.85,,83823.6955,,1.24,,10.1109/20.42291
73.5,13.5,0,0,9,0,0,0,1,0,0,0,0,0,0,0,3,0,0,0,0,0,0,0,0,803,3600,,,,0,0,30,,,,,,1.0927,1.1988,,10.1109/20.825825
73.5,13.5,0,0,9,0,0,0,1,0,0,0,0,0,0,0,3,0,0,0,0,0,0,0,0,773,3600,,,,0,0,30,,,,,,1.82E+01,1.2757,,10.1109/20.825825
73.5,13.5,0,0,9,0,0,0,1,0,0,0,0,0,0,0,3,0,0,0,0,0,0,0,0,793,3600,,,,0,0,30,,,,,,8.93E+00,1.2837,,10.1109/20.825825
73.5,13.5,0,0,9,0,0,0,1,0,0,0,0,0,0,0,3,0,0,0,0,0,0,0,0,673,15000,,,,0,0,,,,,,3.65E+04,,,,10.1109/TJMJ.1990.4564397
73.5,13.5,0,0,9,0,0,0,1,0,0,0,0,0,0,0,3,0,0,0,0,0,0,0,0,673,42000,,,,0,0,,,,,,4.23E+04,,,,10.1109/TJMJ.1990.4564397
73.5,13.5,0,0,9,0,0,0,1,0,0,0,0,0,0,0,3,0,0,0,0,0,0,0,0,573,42000,,,,0,0,,,,,,5.59E+04,,,,10.1109/TJMJ.1990.4564397
73.5,13.5,0,0,9,0,0,0,1,0,0,0,0,0,0,0,3,0,0,0,0,0,0,0,0,673,3600,,,,0,0,,,,,,5.85E+04,,,,10.1109/TJMJ.1990.4564397
73.5,13.5,0,0,9,0,0,0,1,0,0,0,0,0,0,0,3,0,0,0,0,0,0,0,0,573,3600,,,,0,0,,,,,,6.67E+04,,,,10.1109/TJMJ.1990.4564397
73.5,13.5,0,0,9,0,0,0,1,0,0,0,0,0,0,0,3,0,0,0,0,0,0,0,0,573,15000,,,,0,0,,,,,,6.98E+04,,,,10.1109/TJMJ.1990.4564397
73.5,13.5,0,0,9,0,0,0,1,0,0,0,0,0,0,0,3,0,0,0,0,0,0,0,0,373,15000,,,,0,0,,,,,,8.44E+04,,,,10.1109/TJMJ.1990.4564397
73.5,13.5,0,0,9,0,0,0,1,0,0,0,0,0,0,0,3,0,0,0,0,0,0,0,0,373,36000,,,,0,0,,,,,,8.47E+04,,,,10.1109/TJMJ.1990.4564397
73.5,13.5,0,0,9,0,0,0,1,0,0,0,0,0,0,0,3,0,0,0,0,0,0,0,0,373,4.80E+05,,,,0,0,,,,,,8.53E+04,,,,10.1109/TJMJ.1990.4564397
73.5,13.5,0,0,9,0,0,0,1,0,0,0,0,0,0,0,3,0,0,0,0,0,0,0,0,373,96000,,,,0,0,,,,,,8.55E+04,,,,10.1109/TJMJ.1990.4564397
73.5,13.5,0,0,9,0,0,0,1,0,0,0,0,0,0,0,3,0,0,0,0,0,0,0,0,373,3600,,,,0,0,,,,,,8.64E+04,,,,10.1109/TJMJ.1990.4564397
73.5,13.5,0,0,9,0,0,0,1,0,0,0,0,0,0,0,3,0,0,0,0,0,0,0,0,373,9.60E+05,,,,0,0,,,,,,8.64E+04,,,,10.1109/TJMJ.1990.4564397
73.5,13.5,0,0,9,0,0,0,1,0,0,0,0,0,0,0,3,0,0,0,0,0,0,0,0,823,3600,,,,1,0,22.7013,,,1031.8383,,,,,,10.1109/TJMJ.1990.4564397
73.5,13.5,0,0,9,0,0,0,1,0,0,0,0,0,0,0,3,0,0,0,0,0,0,0,0,823,3600,,,,1,0,18.1493,,,937.6053,,,,,,10.1109/TJMJ.1990.4564397
73.5,13.5,0,0,9,0,0,0,1,0,0,0,0,0,0,0,3,0,0,0,0,0,0,0,0,823,3600,,,,1,0,17.1677,,,807.2429,,,,,,10.1109/TJMJ.1990.4564397
73.5,13.5,0,0,9,0,0,0,1,0,0,0,0,0,0,0,3,0,0,0,0,0,0,0,0,823,3600,,,,1,0,13.3961,,,656.1743,,,,,,10.1109/TJMJ.1990.4564397
73.5,13.5,0,0,9,0,0,0,1,0,0,0,0,0,0,0,3,0,0,0,0,0,0,0,0,823,3600,,,,1,0,10.9969,,,596.9675,,,,,,10.1109/TJMJ.1990.4564397
73.5,13.5,0,0,9,0,0,0,1,0,0,0,0,0,0,0,3,0,0,0,0,0,0,0,0,823,3600,,,,1,0,7.2758,,,522.8373,,,,,,10.1109/TJMJ.1990.4564397
73.5,13.5,0,0,9,0,0,0,1,0,0,0,0,0,0,0,3,0,0,0,0,0,0,0,0,823,3600,,,,0,1,22.7095,,,480.4297,,,,,,10.1109/TJMJ.1990.4564397
73.5,13.5,0,0,9,0,0,0,1,0,0,0,0,0,0,0,3,0,0,0,0,0,0,0,0,823,3600,,,,0,0,22.6332,,,419.669,,,,,,10.1109/TJMJ.1990.4564397
73.5,13.5,0,0,9,0,0,0,1,0,0,0,0,0,0,0,3,0,0,0,0,0,0,0,0,823,3600,,,,0,0,18.1052,,,372.5629,,,,,,10.1109/TJMJ.1990.4564397
73.5,13.5,0,0,9,0,0,0,1,0,0,0,0,0,0,0,3,0,0,0,0,0,0,0,0,823,3600,,,,0,1,18.1277,,,339.4058,,,,,,10.1109/TJMJ.1990.4564397
73.5,13.5,0,0,9,0,0,0,1,0,0,0,0,0,0,0,3,0,0,0,0,0,0,0,0,823,3600,,,,0,0,17.051,,,332.9359,,,,,,10.1109/TJMJ.1990.4564397
73.5,13.5,0,0,9,0,0,0,1,0,0,0,0,0,0,0,3,0,0,0,0,0,0,0,0,823,3600,,,,0,1,17.0734,,,301.895,,,,,,10.1109/TJMJ.1990.4564397
73.5,13.5,0,0,9,0,0,0,1,0,0,0,0,0,0,0,3,0,0,0,0,0,0,0,0,823,3600,,,,0,0,13.4517,,,283.5699,,,,,,10.1109/TJMJ.1990.4564397
73.5,13.5,0,0,9,0,0,0,1,0,0,0,0,0,0,0,3,0,0,0,0,0,0,0,0,823,3600,,,,0,0,10.9317,,,277.94,,,,,,10.1109/TJMJ.1990.4564397
73.5,13.5,0,0,9,0,0,0,1,0,0,0,0,0,0,0,3,0,0,0,0,0,0,0,0,823,3600,,,,0,0,7.3592,,,264.7526,,,,,,10.1109/TJMJ.1990.4564397
73.5,13.5,0,0,9,0,0,0,1,0,0,0,0,0,0,0,3,0,0,0,0,0,0,0,0,823,3600,,,,0,1,13.4466,,,224.6179,,,,,,10.1109/TJMJ.1990.4564397
73.5,13.5,0,0,9,0,0,0,1,0,0,0,0,0,0,0,3,0,0,0,0,0,0,0,0,823,3600,,,,0,1,11.023,,,204.3477,,,,,,10.1109/TJMJ.1990.4564397
73.5,13.5,0,0,9,0,0,0,1,0,0,0,0,0,0,0,3,0,0,0,0,0,0,0,0,823,3600,,,,0,1,7.229,,,182.333,,,,,,10.1109/TJMJ.1990.4564397
85,1,0,0,9,4,0,0,1,0,0,0,0,0,0,0,0,0,0,0,0,0,0,0,0,653,7200,,,,0,0,18.5,7.6,,,,24000,,1.84,,10.1109/TMAG.2011.2175210
85,2,0,0,8,4,0,0,1,0,0,0,0,0,0,0,0,0,0,0,0,0,0,0,0,653,7200,,,,0,0,18.5,5.8,1001,,,27000,2.3,1.85,,10.1109/TMAG.2011.2175210
73.5,13.5,0,0,9,0,0,0,1,0,0,0,0,0,0,0,3,0,0,0,0,0,0,0,0,653,7200,,,,0,0,18.5,0.5,844,,,150000,2.1,1.23,,10.1109/TMAG.2011.2175210
83.7,0,0,0,14.8,0,0,0,1.5,0,0,0,0,0,0,0,0,0,0,0,0,0,0,0,0,583,3600,,579,728,0,0,21,14.58721172,,,,,,1.672865854,,10.1143/JJAP.46.L477
83.7,0,0,0,14.8,0,0,0,1.5,0,0,0,0,0,0,0,0,0,0,0,0,0,0,0,0,683,3600,,579,728,0,0,21,10.94613928,,,,,,1.776219512,,10.1143/JJAP.46.L477
83.7,0,0,0,14.8,0,0,0,1.5,0,0,0,0,0,0,0,0,0,0,0,0,0,0,0,0,603,3600,,579,728,0,0,21,9.946963657,,,,,,1.761585366,,10.1143/JJAP.46.L477
83.7,0,0,0,14.8,0,0,0,1.5,0,0,0,0,0,0,0,0,0,0,0,0,0,0,0,0,623,3600,,579,728,0,0,21,9.33204674,,,,,,1.755182927,,10.1143/JJAP.46.L477
83.7,0,0,0,14.8,0,0,0,1.5,0,0,0,0,0,0,0,0,0,0,0,0,0,0,0,0,643,3600,,579,728,0,0,21,7.584162352,,,,,,1.771646341,,10.1143/JJAP.46.L477
82.7,2,0,0,14,0,0,0,1.3,0,0,0,0,0,0,0,0,0,0,0,0,0,0,0,0,663,3600,,,,0,0,21,6.5,,,,,,1.85,,10.1143/JJAP.46.L477
83.7,0,0,0,14.8,0,0,0,1.5,0,0,0,0,0,0,0,0,0,0,0,0,0,0,0,0,663,3600,,579,728,0,0,21,6.465819201,,,,,,1.824695122,,10.1143/JJAP.46.L477
80.6,5,0,0,13,0,0,0,1.4,0,0,0,0,0,0,0,0,0,0,0,0,0,0,0,0,663,3600,,,,0,0,21,5.7,,,,,,1.8,,10.1143/JJAP.46.L477
73.5,13.5,0,0,9,0,0,0,1,0,0,0,0,0,0,0,3,0,0,0,0,0,0,0,0,869,15000,,,,0,0,18,,,,,2.00E+01,,,,10.1557/PROC-232-183
73.5,13.5,0,0,9,0,0,0,1,0,0,0,0,0,0,0,3,0,0,0,0,0,0,0,0,898,15000,,,,0,0,18,,,,,1.00E+02,,,,10.1557/PROC-232-183
73.5,13.5,0,0,9,0,0,0,1,0,0,0,0,0,0,0,3,0,0,0,0,0,0,0,0,900,3600,,,,0,0,18,,,,,2.00E+02,,,,10.1557/PROC-232-183
73.5,13.5,0,0,9,0,0,0,1,0,0,0,0,0,0,0,3,0,0,0,0,0,0,0,0,869,54000,,,,0,0,18,,,,,2.00E+02,,,,10.1557/PROC-232-183
73.5,13.5,0,0,9,0,0,0,1,0,0,0,0,0,0,0,3,0,0,0,0,0,0,0,0,898,1800,,,,0,0,18,,,,,4.00E+02,,,,10.1557/PROC-232-183
73.5,13.5,0,0,9,0,0,0,1,0,0,0,0,0,0,0,3,0,0,0,0,0,0,0,0,873,3600,,,,0,0,18,,,,,1776,,,,10.1557/PROC-232-183
73.5,13.5,0,0,9,0,0,0,1,0,0,0,0,0,0,0,3,0,0,0,0,0,0,0,0,838,54000,,,,0,0,18,,,,,5.00E+03,,,,10.1557/PROC-232-183
74.5,13.5,0,0,9,0,0,0,0,0,0,0,0,0,0,0,3,0,0,0,0,0,0,0,0,813,3600,,,,0,0,18,,,,,5.89E+03,,,,10.1557/PROC-232-183
74.5,13.5,0,0,9,0,0,0,0,0,0,0,0,0,0,0,3,0,0,0,0,0,0,0,0,803,3600,,,,0,0,18,,,,,8.25E+03,,,,10.1557/PROC-232-183
73.5,13.5,0,0,9,0,0,0,1,0,0,0,0,0,0,0,3,0,0,0,0,0,0,0,0,773,1800,,,,0,0,18,,,,,9.00E+03,,,,10.1557/PROC-232-183
73.5,13.5,0,0,9,0,0,0,1,0,0,0,0,0,0,0,3,0,0,0,0,0,0,0,0,723,1.80E+05,,,,0,0,18,,,,,9.00E+03,,,,10.1557/PROC-232-183
74.5,13.5,0,0,9,0,0,0,0,0,0,0,0,0,0,0,3,0,0,0,0,0,0,0,0,793,3600,,,,0,0,18,,,,,1.06E+04,,,,10.1557/PROC-232-183
73.5,13.5,0,0,9,0,0,0,1,0,0,0,0,0,0,0,3,0,0,0,0,0,0,0,0,743,15000,,,,0,0,18,,,,,1.10E+04,,,,10.1557/PROC-232-183
74.5,13.5,0,0,9,0,0,0,0,0,0,0,0,0,0,0,3,0,0,0,0,0,0,0,0,783,3600,,,,0,0,18,,,,,1.15E+04,,,,10.1557/PROC-232-183
74.5,13.5,0,0,9,0,0,0,0,0,0,0,0,0,0,0,3,0,0,0,0,0,0,0,0,773,3600,,,,0,0,18,,,,,1.20E+04,,,,10.1557/PROC-232-183
73.5,13.5,0,0,9,0,0,0,1,0,0,0,0,0,0,0,3,0,0,0,0,0,0,0,0,703,3.60E+05,,,,0,0,18,,,,,1.20E+04,,,,10.1557/PROC-232-183
73.5,13.5,0,0,9,0,0,0,1,0,0,0,0,0,0,0,3,0,0,0,0,0,0,0,0,723,3.60E+05,,,,0,0,18,,,,,1.20E+04,,,,10.1557/PROC-232-183
73.5,13.5,0,0,9,0,0,0,1,0,0,0,0,0,0,0,3,0,0,0,0,0,0,0,0,743,3600,,,,0,0,18,,,,,1.40E+04,,,,10.1557/PROC-232-183
74.5,13.5,0,0,9,0,0,0,0,0,0,0,0,0,0,0,3,0,0,0,0,0,0,0,0,763,3600,,,,0,0,18,,,,,1.46E+04,,,,10.1557/PROC-232-183
73.5,13.5,0,0,9,0,0,0,1,0,0,0,0,0,0,0,3,0,0,0,0,0,0,0,0,721,15000,,,,0,0,18,,,,,1.50E+04,,,,10.1557/PROC-232-183
73.5,13.5,0,0,9,0,0,0,1,0,0,0,0,0,0,0,3,0,0,0,0,0,0,0,0,773,3600,,,,0,0,18,,,,,1.70E+04,,,,10.1557/PROC-232-183
73.5,13.5,0,0,9,0,0,0,1,0,0,0,0,0,0,0,3,0,0,0,0,0,0,0,0,723,54000,,,,0,0,18,,,,,1.70E+04,,,,10.1557/PROC-232-183
73.5,13.5,0,0,9,0,0,0,1,0,0,0,0,0,0,0,3,0,0,0,0,0,0,0,0,723,3600,,,,0,0,18,,,,,1.80E+04,,,,10.1557/PROC-232-183
73.5,13.5,0,0,9,0,0,0,1,0,0,0,0,0,0,0,3,0,0,0,0,0,0,0,0,743,1.80E+05,,,,0,0,18,,,,,1.80E+04,,,,10.1557/PROC-232-183
74,13.5,0,0,9,0,0,0,0.5,0,0,0,0,0,0,0,3,0,0,0,0,0,0,0,0,793,3600,,,,0,0,18,,,,,18235,,,,10.1557/PROC-232-183
73.5,13.5,0,0,9,0,0,0,1,0,0,0,0,0,0,0,3,0,0,0,0,0,0,0,0,743,54000,,,,0,0,18,,,,,1.90E+04,,,,10.1557/PROC-232-183
73.5,13.5,0,0,9,0,0,0,1,0,0,0,0,0,0,0,3,0,0,0,0,0,0,0,0,773,3600,,,,0,0,18,,,,,1.99E+04,,,,10.1557/PROC-232-183
73.5,13.5,0,0,9,0,0,0,1,0,0,0,0,0,0,0,3,0,0,0,0,0,0,0,0,773,1.80E+05,,,,0,0,18,,,,,2.40E+04,,,,10.1557/PROC-232-183
74,13.5,0,0,9,0,0,0,0.5,0,0,0,0,0,0,0,3,0,0,0,0,0,0,0,0,803,3600,,,,0,0,18,,,,,28670,,,,10.1557/PROC-232-183
73.5,13.5,0,0,9,0,0,0,1,0,0,0,0,0,0,0,3,0,0,0,0,0,0,0,0,863,3600,,,,0,0,18,,,,,30962,,,,10.1557/PROC-232-183
73.5,13.5,0,0,9,0,0,0,1,0,0,0,0,0,0,0,3,0,0,0,0,0,0,0,0,900,300,,,,0,0,18,,,,,3.10E+04,,,,10.1557/PROC-232-183
73.5,13.5,0,0,9,0,0,0,1,0,0,0,0,0,0,0,3,0,0,0,0,0,0,0,0,778,54000,,,,0,0,18,,,,,3.50E+04,,,,10.1557/PROC-232-183
73,13.5,0,0,9,0,0,0,1.5,0,0,0,0,0,0,0,3,0,0,0,0,0,0,0,0,793,3600,,,,0,0,18,,,,,38043,,,,10.1557/PROC-232-183
