Repository: yuhaowang2018/Machine_learning_approach_to_Iron_based_soft_magnetic_nanocrystalline_materials_design

# Machine learning approach to Fe-based soft magnetic nanocrystalline materials design

## Regression Analysis and Optimization
In this notebook, the flollowing tasks are performed:
* exploratory-data-analysis (EDA), feature engineering. 
* Hypothesis testing for linear regression.
* Distribution transformation.
* Feature selection using LASSO.
* Regression model using linear regression.
* Optimizing magnetic property based on regression models by changing material processing conditions.

File: database_curated.csv (part 2 of 5)
Fe,Si,C,Al,B,P,Ga,Ge,Cu,Ag,Au,Zn,Ti,V,Cr,Zr,Nb,Mo,Hf,Ta,W,Ce,Pr,Gd,U,Annealing temperature (K),Annealing Time (s),Primary Crystallization Onset (K),Primary Crystallization Peak (K) ,Secondary Crystallization Peak (K), Longitudinal Annealing field, Transverse Annealing field,Ribbon Thickness (um) ,Coercivity (A/m),Curie Temperature (K),Core Loss (kW/m^3 @ 0.2T 100kHz),Electrical Resistivity (10^-6*ohm*m),Permeability @ 1kHz,Magnetostriction (10^-6),Magnetic Saturation (T),Grain Diameter (nm),Reference DOI
73.5,13.5,0,0,9,0,0,0,1,0,0,0,0,0,0,0,3,0,0,0,0,0,0,0,0,803,1800,,,,0,0,18,,,,,4.10E+04,,,,10.1557/PROC-232-183
73.5,13.5,0,0,9,0,0,0,1,0,0,0,0,0,0,0,3,0,0,0,0,0,0,0,0,803,15000,,,,0,0,18,,,,,4.70E+04,,,,10.1557/PROC-232-183
73.5,13.5,0,0,9,0,0,0,1,0,0,0,0,0,0,0,3,0,0,0,0,0,0,0,0,793,3600,,,,0,0,18,,,,,4.81E+04,,,,10.1557/PROC-232-183
74,13.5,0,0,9,0,0,0,0.5,0,0,0,0,0,0,0,3,0,0,0,0,0,0,0,0,853,3600,,,,0,0,18,,,,,49472,,,,10.1557/PROC-232-183
73,13.5,0,0,9,0,0,0,1.5,0,0,0,0,0,0,0,3,0,0,0,0,0,0,0,0,803,3600,,,,0,0,18,,,,,52137,,,,10.1557/PROC-232-183
73,13.5,0,0,9,0,0,0,1.5,0,0,0,0,0,0,0,3,0,0,0,0,0,0,0,0,813,3600,,,,0,0,18,,,,,52517,,,,10.1557/PROC-232-183
74,13.5,0,0,9,0,0,0,0.5,0,0,0,0,0,0,0,3,0,0,0,0,0,0,0,0,813,3600,,,,0,0,18,,,,,55263,,,,10.1557/PROC-232-183
74,13.5,0,0,9,0,0,0,0.5,0,0,0,0,0,0,0,3,0,0,0,0,0,0,0,0,833,3600,,,,0,0,18,,,,,55419,,,,10.1557/PROC-232-183
73.5,13.5,0,0,9,0,0,0,1,0,0,0,0,0,0,0,3,0,0,0,0,0,0,0,0,803,3600,,,,0,0,18,,,,,5.80E+04,,,,10.1557/PROC-232-183
74,13.5,0,0,9,0,0,0,0.5,0,0,0,0,0,0,0,3,0,0,0,0,0,0,0,0,823,3600,,,,0,0,18,,,,,60217,,,,10.1557/PROC-232-183
73.5,13.5,0,0,9,0,0,0,1,0,0,0,0,0,0,0,3,0,0,0,0,0,0,0,0,869,3600,,,,0,0,18,,,,,6.20E+04,,,,10.1557/PROC-232-183
73.5,13.5,0,0,9,0,0,0,1,0,0,0,0,0,0,0,3,0,0,0,0,0,0,0,0,803,54000,,,,0,0,18,,,,,6.40E+04,,,,10.1557/PROC-232-183
73.5,13.5,0,0,9,0,0,0,1,0,0,0,0,0,0,0,3,0,0,0,0,0,0,0,0,843,600,,,,0,0,18,,,,,6.60E+04,,,,10.1557/PROC-232-183
73.5,13.5,0,0,9,0,0,0,1,0,0,0,0,0,0,0,3,0,0,0,0,0,0,0,0,823,54000,,,,0,0,18,,,,,6.80E+04,,,,10.1557/PROC-232-183
73.5,13.5,0,0,9,0,0,0,1,0,0,0,0,0,0,0,3,0,0,0,0,0,0,0,0,803,3600,,,,0,0,18,,,,,68294,,,,10.1557/PROC-232-183
73,13.5,0,0,9,0,0,0,1.5,0,0,0,0,0,0,0,3,0,0,0,0,0,0,0,0,843,3600,,,,0,0,18,,,,,71334,,,,10.1557/PROC-232-183
73.5,13.5,0,0,9,0,0,0,1,0,0,0,0,0,0,0,3,0,0,0,0,0,0,0,0,863,600,,,,0,0,18,,,,,7.20E+04,,,,10.1557/PROC-232-183
73.5,13.5,0,0,9,0,0,0,1,0,0,0,0,0,0,0,3,0,0,0,0,0,0,0,0,838,15000,,,,0,0,18,,,,,7.70E+04,,,,10.1557/PROC-232-183
73.5,13.5,0,0,9,0,0,0,1,0,0,0,0,0,0,0,3,0,0,0,0,0,0,0,0,813,3600,,,,0,0,18,,,,,79036,,,,10.1557/PROC-232-183
73.5,13.5,0,0,9,0,0,0,1,0,0,0,0,0,0,0,3,0,0,0,0,0,0,0,0,823,1800,,,,0,0,18,,,,,8.20E+04,,,,10.1557/PROC-232-183
73.5,13.5,0,0,9,0,0,0,1,0,0,0,0,0,0,0,3,0,0,0,0,0,0,0,0,823,3600,,,,0,0,18,,,,,82767,,,,10.1557/PROC-232-183
73,13.5,0,0,9,0,0,0,1.5,0,0,0,0,0,0,0,3,0,0,0,0,0,0,0,0,823,3600,,,,0,0,18,,,,,90692,,,,10.1557/PROC-232-183
73.5,13.5,0,0,9,0,0,0,1,0,0,0,0,0,0,0,3,0,0,0,0,0,0,0,0,823,3600,,,,0,0,18,,,,,9.40E+04,,,,10.1557/PROC-232-183
73.5,13.5,0,0,9,0,0,0,1,0,0,0,0,0,0,0,3,0,0,0,0,0,0,0,0,863,300,,,,0,0,18,,,,,1.03E+05,,,,10.1557/PROC-232-183
73.5,13.5,0,0,9,0,0,0,1,0,0,0,0,0,0,0,3,0,0,0,0,0,0,0,0,843,3600,,,,0,0,18,,,,,104260,,,,10.1557/PROC-232-183
73.5,13.5,0,0,9,0,0,0,1,0,0,0,0,0,0,0,3,0,0,0,0,0,0,0,0,833,3600,,,,0,0,18,,,,,106322,,,,10.1557/PROC-232-183
73,13.5,0,0,9,0,0,0,1.5,0,0,0,0,0,0,0,3,0,0,0,0,0,0,0,0,837,3600,,,,0,0,18,,,,,108157,,,,10.1557/PROC-232-183
73.5,13.5,0,0,9,0,0,0,1,0,0,0,0,0,0,0,3,0,0,0,0,0,0,0,0,871,600,,,,0,0,18,,,,,1.09E+05,,,,10.1557/PROC-232-183
73.5,13.5,0,0,9,0,0,0,1,0,0,0,0,0,0,0,3,0,0,0,0,0,0,0,0,871,1800,,,,0,0,18,,,,,1.14E+05,,,,10.1557/PROC-232-183
73.5,13.5,0,0,9,0,0,0,1,0,0,0,0,0,0,0,3,0,0,0,0,0,0,0,0,853,3600,,,,0,0,18,,,,,114700,,,,10.1557/PROC-232-183
73.5,13.5,0,0,9,0,0,0,1,0,0,0,0,0,0,0,3,0,0,0,0,0,0,0,0,838,3600,,,,0,0,18,,,,,1.20E+05,,,,10.1557/PROC-232-183
73.5,13.5,0,0,9,0,0,0,1,0,0,0,0,0,0,0,3,0,0,0,0,0,0,0,0,823,15000,,,,0,0,18,,,,,1.24E+05,,,,10.1557/PROC-232-183
73.5,13.5,0,0,9,0,0,0,1,0,0,0,0,0,0,0,3,0,0,0,0,0,0,0,0,863,1200,,,,0,0,18,,,,,1.25E+05,,,,10.1557/PROC-232-183
73.5,13.5,0,0,9,0,0,0,1,0,0,0,0,0,0,0,3,0,0,0,0,0,0,0,0,838,1800,,,,0,0,18,,,,,1.67E+05,,,,10.1557/PROC-232-183
73.5,13.5,0,0,9,0,0,0,0,0,1,0,0,0,0,0,0,0,0,3,0,0,0,0,0,778,3600,,,,0,0,,18.0468,,,,147.7136,,,,10.2320/matertrans1989.30.947
73.5,13.5,0,0,9,0,0,0,0,0,1,0,0,0,0,0,0,3,0,0,0,0,0,0,0,774,3600,,,,0,0,,8.3719,,,,1304.1838,,,,10.2320/matertrans1989.30.947
73.5,13.5,0,0,9,0,0,0,0,0,1,0,0,0,0,0,3,0,0,0,0,0,0,0,0,828,3600,,,,0,0,,2.0723,,,,6628.4932,,,,10.2320/matertrans1989.30.947
76.5,13.5,0,0,9,0,0,0,0,0,1,0,0,0,0,0,0,0,0,0,0,0,0,0,0,778,3600,,,,0,0,,3233.7136,,,,,,,,10.2320/matertrans1989.30.947
73.5,13.5,0,0,9,0,0,0,0,0,1,0,0,0,0,0,0,0,0,3,0,0,0,0,0,826,3600,,,,0,0,,2442.3697,,,,,,,,10.2320/matertrans1989.30.947
73.5,13.5,0,0,9,0,0,0,1,0,0,0,0,0,0,0,3,0,0,0,0,0,0,0,0,878,3600,,,,0,0,,1904.19,,,,,,,,10.2320/matertrans1989.30.947
73.5,13.5,0,0,9,0,0,0,0,0,1,0,0,0,0,0,0,0,3,0,0,0,0,0,0,878,3600,,,,0,0,,1654.7079,,,,,,,,10.2320/matertrans1989.30.947
73.5,13.5,0,0,9,0,0,0,0,0,1,0,0,0,0,0,0,3,0,0,0,0,0,0,0,817,3600,,,,0,0,,1645.2587,,,,,,,,10.2320/matertrans1989.30.947
73.5,13.5,0,0,9,0,0,0,0,0,1,0,0,0,0,0,0,0,0,0,3,0,0,0,0,838,3600,,,,0,0,,1307.8209,,,,,,,,10.2320/matertrans1989.30.947
73.5,13.5,0,0,9,0,0,0,0,0,1,0,0,0,0,0,3,0,0,0,0,0,0,0,0,928,3600,,,,0,0,,1296.6316,,,,,,,,10.2320/matertrans1989.30.947
73.5,13.5,0,0,9,0,0,0,0,0,1,0,0,0,0,0,0,0,3,0,0,0,0,0,0,728,3600,,,,0,0,,157.2306,,,,,,,,10.2320/matertrans1989.30.947
73.5,13.5,0,0,9,0,0,0,0,0,1,0,0,0,0,0,0,0,0,3,0,0,0,0,0,728,3600,,,,0,0,,63.7681,,,,,,,,10.2320/matertrans1989.30.947
76.5,13.5,0,0,9,0,0,0,0,0,1,0,0,0,0,0,0,0,0,0,0,0,0,0,0,728,3600,,,,0,0,,63.701,,,,,,,,10.2320/matertrans1989.30.947
73.5,13.5,0,0,9,0,0,0,0,0,1,0,0,0,0,0,0,0,3,0,0,0,0,0,0,774,3600,,,,0,0,,40.7952,,,,,,,,10.2320/matertrans1989.30.947
73.5,13.5,0,0,9,0,0,0,0,0,1,0,0,0,0,0,0,0,0,0,3,0,0,0,0,723,3600,,,,0,0,,40.2514,,,,,,,,10.2320/matertrans1989.30.947
73.5,13.5,0,0,9,0,0,0,0,0,1,0,0,3,0,0,0,0,0,0,0,0,0,0,0,880,3600,,,,0,0,,35.4874,,,,,,,,10.2320/matertrans1989.30.947
73.5,13.5,0,0,9,0,0,0,0,0,1,0,0,0,0,0,0,0,3,0,0,0,0,0,0,826,3600,,,,0,0,,34.8831,,,,,,,,10.2320/matertrans1989.30.947
73.5,13.5,0,0,9,0,0,0,0,0,1,0,0,0,0,0,0,0,0,0,3,0,0,0,0,773,3600,,,,0,0,,27.8054,,,,,,,,10.2320/matertrans1989.30.947
73.5,13.5,0,0,9,0,0,0,0,0,1,0,0,3,0,0,0,0,0,0,0,0,0,0,0,828,3600,,,,0,0,,20.6433,,,,,,,,10.2320/matertrans1989.30.947
73.5,13.5,0,0,9,0,0,0,0,0,1,0,0,3,0,0,0,0,0,0,0,0,0,0,0,728,3600,,,,0,0,,20.5089,,,,,,,,10.2320/matertrans1989.30.947
73.5,13.5,0,0,9,0,0,0,1,0,0,0,0,0,0,0,3,0,0,0,0,0,0,0,0,778,3600,,,,0,0,,13.0548,,,,,,,,10.2320/matertrans1989.30.947
73.5,13.5,0,0,9,0,0,0,0,0,1,0,0,0,0,0,3,0,0,0,0,0,0,0,0,728,3600,,,,0,0,,10.1969,,,,,,,,10.2320/matertrans1989.30.947
73.5,13.5,0,0,9,0,0,0,0,0,1,0,0,0,0,0,3,0,0,0,0,0,0,0,0,778,3600,,,,0,0,,10.0846,,,,,,,,10.2320/matertrans1989.30.947
73.5,13.5,0,0,9,0,0,0,1,0,0,0,0,0,0,0,3,0,0,0,0,0,0,0,0,728,3600,,,,0,0,,9.9487,,,,,,,,10.2320/matertrans1989.30.947
73.5,13.5,0,0,9,0,0,0,0,0,1,0,0,0,0,0,0,3,0,0,0,0,0,0,0,728,3600,,,,0,0,,8.5281,,,,,,,,10.2320/matertrans1989.30.947
73.5,13.5,0,0,9,0,0,0,0,0,1,0,0,3,0,0,0,0,0,0,0,0,0,0,0,778,3600,,,,0,0,,4.5968,,,,,,,,10.2320/matertrans1989.30.947
73.5,13.5,0,0,9,0,0,0,1,0,0,0,0,0,0,0,3,0,0,0,0,0,0,0,0,828,3600,,,,0,0,,3.0972,,,,,,,,10.2320/matertrans1989.30.947
73.5,13.5,0,0,9,0,0,0,0,0,1,0,0,0,0,0,3,0,0,0,0,0,0,0,0,878,3600,,,,0,0,,2.1109,,,,,,,,10.2320/matertrans1989.30.947
72.5,18.5,0,0,5,0,0,0,1,0,0,0,0,0,0,0,3,0,0,0,0,0,0,0,0,813,3600,,,,0,0,23,,,,,,,1.157836668,,10.4028/www.scientific.net/JMNM.1.135
72.5,16.5,0,0,7,0,0,0,1,0,0,0,0,0,0,0,3,0,0,0,0,0,0,0,0,813,3600,,,,0,0,23,,,,,,,1.191067941,,10.4028/www.scientific.net/JMNM.1.135
73.5,17.5,0,0,5,0,0,0,1,0,0,0,0,0,0,0,3,0,0,0,0,0,0,0,0,813,3600,,,,0,0,23,,,,,,,1.196389168,,10.4028/www.scientific.net/JMNM.1.135
73.5,15.5,0,0,7,0,0,0,1,0,0,0,0,0,0,0,3,0,0,0,0,0,0,0,0,813,3600,,,,0,0,23,,,,,,,1.22815288,,10.4028/www.scientific.net/JMNM.1.135
73.5,14.5,0,0,8,0,0,0,1,0,0,0,0,0,0,0,3,0,0,0,0,0,0,0,0,813,3600,,,,0,0,23,,,,,,,1.24826585,,10.4028/www.scientific.net/JMNM.1.135
75.5,10.5,0,0,10,0,0,0,1,0,0,0,0,0,0,0,3,0,0,0,0,0,0,0,0,813,3600,,,,0,0,23,,,,,,,1.3554,,10.4028/www.scientific.net/JMNM.1.135
71.5,13.5,0,0,9,0,0,0,1,0,0,0,0,0,0,0,5,0,0,0,0,0,0,0,0,753,3600,,,,0,0,23,,,,,,2.20E+01,,,10.4028/www.scientific.net/JMNM.1.135
73.5,13.5,0,0,9,0,0,0,1,0,0,0,0,0,0,0,3,0,0,0,0,0,0,0,0,753,3600,,,,0,0,23,,,,,,2.99E+01,,,10.4028/www.scientific.net/JMNM.1.135
74.5,13.5,0,0,9,0,0,0,1,0,0,0,0,0,0,0,2,0,0,0,0,0,0,0,0,753,3600,,,,0,0,23,,,,,,3.12E+01,,,10.4028/www.scientific.net/JMNM.1.135
71.5,13.5,0,0,9,0,0,0,1,0,0,0,0,0,0,0,5,0,0,0,0,0,0,0,0,773,3600,,,,0,0,23,,,,,,1.78E+01,,,10.4028/www.scientific.net/JMNM.1.135
73.5,13.5,0,0,9,0,0,0,1,0,0,0,0,0,0,0,3,0,0,0,0,0,0,0,0,773,3600,,,,0,0,23,,,,,,1.80E+01,,,10.4028/www.scientific.net/JMNM.1.135
74.5,13.5,0,0,9,0,0,0,1,0,0,0,0,0,0,0,2,0,0,0,0,0,0,0,0,773,3600,,,,0,0,23,,,,,,1.28E+01,,,10.4028/www.scientific.net/JMNM.1.135
75.5,10.5,0,0,10,0,0,0,1,0,0,0,0,0,0,0,3,0,0,0,0,0,0,0,0,773,3600,,,,0,0,23,,,,,,5.468037108,,,10.4028/www.scientific.net/JMNM.1.135
73.5,14.5,0,0,8,0,0,0,1,0,0,0,0,0,0,0,3,0,0,0,0,0,0,0,0,773,3600,,,,0,0,23,,,,,,0.610792862,,,10.4028/www.scientific.net/JMNM.1.135
73.5,15.5,0,0,7,0,0,0,1,0,0,0,0,0,0,0,3,0,0,0,0,0,0,0,0,773,3600,,,,0,0,23,,,,,,-0.246273953,,,10.4028/www.scientific.net/JMNM.1.135
72.5,16.5,0,0,7,0,0,0,1,0,0,0,0,0,0,0,3,0,0,0,0,0,0,0,0,773,3600,,,,0,0,23,,,,,,-0.60184528,,,10.4028/www.scientific.net/JMNM.1.135
73.5,17.5,0,0,5,0,0,0,1,0,0,0,0,0,0,0,3,0,0,0,0,0,0,0,0,773,3600,,,,0,0,23,,,,,,-1.859931055,,,10.4028/www.scientific.net/JMNM.1.135
72.5,18.5,0,0,5,0,0,0,1,0,0,0,0,0,0,0,3,0,0,0,0,0,0,0,0,773,3600,,,,0,0,23,,,,,,-2.498529859,,,10.4028/www.scientific.net/JMNM.1.135
71.5,13.5,0,0,9,0,0,0,1,0,0,0,0,0,0,0,5,0,0,0,0,0,0,0,0,793,3600,,,,0,0,23,,,,,,1.60E+01,,,10.4028/www.scientific.net/JMNM.1.135
73.5,13.5,0,0,9,0,0,0,1,0,0,0,0,0,0,0,3,0,0,0,0,0,0,0,0,793,3600,,,,0,0,23,,,,,,8.67E+00,,,10.4028/www.scientific.net/JMNM.1.135
74.5,13.5,0,0,9,0,0,0,1,0,0,0,0,0,0,0,2,0,0,0,0,0,0,0,0,793,3600,,,,0,0,23,,,,,,7.75E+00,,,10.4028/www.scientific.net/JMNM.1.135
71.5,13.5,0,0,9,0,0,0,1,0,0,0,0,0,0,0,5,0,0,0,0,0,0,0,0,803,3600,,,,0,0,23,,,,,,1.12E+01,,,10.4028/www.scientific.net/JMNM.1.135
73.5,13.5,0,0,9,0,0,0,1,0,0,0,0,0,0,0,3,0,0,0,0,0,0,0,0,803,3600,,,,0,0,23,,,,,,6.44E+00,,,10.4028/www.scientific.net/JMNM.1.135
74.5,13.5,0,0,9,0,0,0,1,0,0,0,0,0,0,0,2,0,0,0,0,0,0,0,0,803,3600,,,,0,0,23,,,,,,4.06E+00,,,10.4028/www.scientific.net/JMNM.1.135
73.5,13.5,0,0,9,0,0,0,1,0,0,0,0,0,0,0,1.5,1.5,0,0,0,0,0,0,0,813,3600,,,,0,0,19,,,,,,1.80E+00,1.21,,doi:10.1016/j.jmmm.2010.05.025
73.5,13.5,0,0,9,0,0,0,1,0,0,0,0,0,0,0,1,2,0,0,0,0,0,0,0,813,3600,,,,0,0,19,,,,,,2.60E+00,1.21,,doi:10.1016/j.jmmm.2010.05.025
73.5,13.5,0,0,9,0,0,0,1,0,0,0,0,0,0,0,3,0,0,0,0,0,0,0,0,813,3600,,,,0,0,19,,,,,,2.00E+00,1.22,,doi:10.1016/j.jmmm.2010.05.025
73.5,13.6,0,0,9.1,0,0,0,0.8,0,0,0,0,0,0,0,0,3,0,0,0,0,0,0,0,813,3600,,,,0,0,19,,,,,,1.80E+00,1.24,,doi:10.1016/j.jmmm.2010.05.025
84,0,0,0,8,0,0,0,1,0,0,0,0,0,0,0,7,0,0,0,0,0,0,0,0,1020,3600,,688,1019,0,0,20,,,,,87.58909926,,1.619895009,,http://iopscience.iop.org/article/10.1143/JJAP.30.L1729/meta
84,0,0,0,8,0,0,0,1,0,0,0,0,0,0,0,7,0,0,0,0,0,0,0,0,573,3600,,688,1019,0,0,20,,,,,144.3709981,,0.399634814,,http://iopscience.iop.org/article/10.1143/JJAP.30.L1729/meta
82,0,0,0,10,0,0,0,1,0,0,0,7,0,0,0,0,0,0,0,0,0,0,0,0,973,3600,,688,975,0,0,20,,,,,236.878894,,1.724330493,,http://iopscience.iop.org/article/10.1143/JJAP.30.L1729/meta
82,0,0,0,10,0,0,0,1,0,0,0,0,0,0,0,0,0,0,7,0,0,0,0,0,973,3600,,720,1016,0,0,20,,,,,460.985358,,1.477579124,,http://iopscience.iop.org/article/10.1143/JJAP.30.L1729/meta
84,0,0,0,8,0,0,0,1,0,0,0,0,0,0,0,7,0,0,0,0,0,0,0,0,673,3600,,688,1019,0,0,20,,,,,536.4940198,,0.593373402,,http://iopscience.iop.org/article/10.1143/JJAP.30.L1729/meta
84,0,0,0,8,0,0,0,1,0,0,0,0,0,0,0,7,0,0,0,0,0,0,0,0,623,3600,,688,1019,0,0,20,,,,,640.0476347,,0.420747109,,http://iopscience.iop.org/article/10.1143/JJAP.30.L1729/meta
82,0,0,0,10,0,0,0,1,0,0,0,0,0,0,0,0,0,0,7,0,0,0,0,0,573,3600,,720,1016,0,0,20,,,,,3186.085846,,0.672375228,,http://iopscience.iop.org/article/10.1143/JJAP.30.L1729/meta
82,0,0,0,10,0,0,0,1,0,0,0,7,0,0,0,0,0,0,0,0,0,0,0,0,673,3600,,688,975,0,0,20,,,,,3762.189123,,1.02194157,,http://iopscience.iop.org/article/10.1143/JJAP.30.L1729/meta
82,0,0,0,10,0,0,0,1,0,0,0,0,0,0,0,0,0,0,7,0,0,0,0,0,623,3600,,720,1016,0,0,20,,,,,5064.030652,,0.676164029,,http://iopscience.iop.org/article/10.1143/JJAP.30.L1729/meta
82,0,0,0,10,0,0,0,1,0,0,0,7,0,0,0,0,0,0,0,0,0,0,0,0,573,3600,,688,975,0,0,20,,,,,5858.804646,,0.793586427,,http://iopscience.iop.org/article/10.1143/JJAP.30.L1729/meta
82,0,0,0,10,0,0,0,1,0,0,0,0,0,0,0,0,0,0,7,0,0,0,0,0,673,3600,,720,1016,0,0,20,,,,,6434.907924,,0.697268716,,http://iopscience.iop.org/article/10.1143/JJAP.30.L1729/meta
82,0,0,0,10,0,0,0,1,0,0,0,0,0,0,0,0,0,0,7,0,0,0,0,0,723,3600,,720,1016,0,0,20,,,,,7759.876426,,0.99543518,,http://iopscience.iop.org/article/10.1143/JJAP.30.L1729/meta
82,0,0,0,10,0,0,0,1,0,0,0,7,0,0,0,0,0,0,0,0,0,0,0,0,623,3600,,688,975,0,0,20,,,,,7828.912169,,0.806040779,,http://iopscience.iop.org/article/10.1143/JJAP.30.L1729/meta
82,0,0,0,10,0,0,0,1,0,0,0,7,0,0,0,0,0,0,0,0,0,0,0,0,923,3600,,688,975,0,0,20,4.9,,,,11000,,1.556048387,,http://iopscience.iop.org/article/10.1143/JJAP.30.L1729/meta
82,0,0,0,10,0,0,0,1,0,0,0,0,0,0,0,0,0,0,7,0,0,0,0,0,923,3600,,720,1016,0,0,20,,,,,11000,,1.469468959,,http://iopscience.iop.org/article/10.1143/JJAP.30.L1729/meta
82,0,0,0,10,0,0,0,1,0,0,0,0,0,0,0,0,0,0,7,0,0,0,0,0,773,3600,,720,1016,0,0,20,,,,,11296.75014,,1.289265064,,http://iopscience.iop.org/article/10.1143/JJAP.30.L1729/meta
82,0,0,0,10,0,0,0,1,0,0,0,0,0,0,0,0,0,0,7,0,0,0,0,0,823,3600,,720,1016,0,0,20,,,,,11515.59345,,,,http://iopscience.iop.org/article/10.1143/JJAP.30.L1729/meta
82,0,0,0,10,0,0,0,1,0,0,0,0,0,0,0,0,0,0,7,0,0,0,0,0,873,3600,,720,1016,0,0,20,,,,,12103.08762,,1.422375228,,http://iopscience.iop.org/article/10.1143/JJAP.30.L1729/meta
84,0,0,0,8,0,0,0,1,0,0,0,0,0,0,0,7,0,0,0,0,0,0,0,0,723,3600,,688,1019,0,0,20,,,,,12183.85944,,1.211883749,,http://iopscience.iop.org/article/10.1143/JJAP.30.L1729/meta
84,0,0,0,8,0,0,0,1,0,0,0,0,0,0,0,7,0,0,0,0,0,0,0,0,973,3600,,688,1019,0,0,20,8.6,,,,13000,,1.572816494,,http://iopscience.iop.org/article/10.1143/JJAP.30.L1729/meta
84,0,0,0,8,0,0,0,1,0,0,0,0,0,0,0,7,0,0,0,0,0,0,0,0,773,3600,,688,1019,0,0,20,,,,,13147.34886,,,,http://iopscience.iop.org/article/10.1143/JJAP.30.L1729/meta
82,0,0,0,10,0,0,0,1,0,0,0,7,0,0,0,0,0,0,0,0,0,0,0,0,873,3600,,688,975,0,0,20,,,,,14131,,,,http://iopscience.iop.org/article/10.1143/JJAP.30.L1729/meta
84,0,0,0,8,0,0,0,1,0,0,0,0,0,0,0,7,0,0,0,0,0,0,0,0,923,3600,,688,1019,0,0,20,,,,,14269.08407,,,,http://iopscience.iop.org/article/10.1143/JJAP.30.L1729/meta
84,0,0,0,8,0,0,0,1,0,0,0,0,0,0,0,7,0,0,0,0,0,0,0,0,873,3600,,688,1019,0,0,20,,,,,14272.64281,,1.556580949,,http://iopscience.iop.org/article/10.1143/JJAP.30.L1729/meta
84,0,0,0,8,0,0,0,1,0,0,0,0,0,0,0,7,0,0,0,0,0,0,0,0,823,3600,,688,1019,0,0,20,8.9,,,,16000,,1.487865186,,http://iopscience.iop.org/article/10.1143/JJAP.30.L1729/meta
82,0,0,0,10,0,0,0,1,0,0,0,7,0,0,0,0,0,0,0,0,0,0,0,0,823,3600,,688,975,0,0,20,,,,,16446,,1.474870663,,http://iopscience.iop.org/article/10.1143/JJAP.30.L1729/meta
82,0,0,0,10,0,0,0,1,0,0,0,7,0,0,0,0,0,0,0,0,0,0,0,0,773,3600,,688,975,0,0,20,,,,,18716,,,,http://iopscience.iop.org/article/10.1143/JJAP.30.L1729/meta
82,0,0,0,10,0,0,0,1,0,0,0,7,0,0,0,0,0,0,0,0,0,0,0,0,723,3600,,688,975,0,0,20,3.5,,,,20000,,1.385042605,,http://iopscience.iop.org/article/10.1143/JJAP.30.L1729/meta
66.5,13.5,0,0,9,0,0,0,1,0,0,0,0,0,0,0,3,0,0,0,0,7,0,0,0,823,3600,,,,0,0,,42,,,,,,0.9,,http://phys.ipme.nw.ru/e-journals/RAMS/no_61808/pavlik.pdf
68.5,13.5,0,0,9,0,0,0,1,0,0,0,0,0,0,0,3,0,0,0,0,5,0,0,0,823,3600,,,,0,0,,35,,,,,,1.1,,http://phys.ipme.nw.ru/e-journals/RAMS/no_61808/pavlik.pdf
70.5,13.5,0,0,9,0,0,0,1,0,0,0,0,0,0,0,3,0,0,0,0,3,0,0,0,823,3600,,,,0,0,,33,,,,,,1.2,,http://phys.ipme.nw.ru/e-journals/RAMS/no_61808/pavlik.pdf
78,0.5,9,0,0,9,0,3,0.5,0,0,0,0,0,0,0,0,0,0,0,0,0,0,0,0,623,18000,,,,0,0,,11.11111111,,,,1644.2,,,,https://aip.scitation.org/doi/abs/10.1063/1.350008
78,0.5,8,0,0,10,0,3,0.5,0,0,0,0,0,0,0,0,0,0,0,0,0,0,0,0,623,18000,,,,0,0,,7.222222222,,,,,,,,https://aip.scitation.org/doi/abs/10.1063/1.350008
78,0.5,7,0,0,11,0,3,0.5,0,0,0,0,0,0,0,0,0,0,0,0,0,0,0,0,623,18000,,,,0,0,,4.228395062,,,,,,,,https://aip.scitation.org/doi/abs/10.1063/1.350008
78,0.5,6,0,0,12,0,3,0.5,0,0,0,0,0,0,0,0,0,0,0,0,0,0,0,0,623,18000,,,,0,0,,3.209876543,,,,,,,,https://aip.scitation.org/doi/abs/10.1063/1.350008
78,0.5,5,0,0,13,0,3,0.5,0,0,0,0,0,0,0,0,0,0,0,0,0,0,0,0,623,18000,,,,0,0,,2.530864198,,,,,,,,https://aip.scitation.org/doi/abs/10.1063/1.350008
78,0.5,2,0,0,16,0,3,0.5,0,0,0,0,0,0,0,0,0,0,0,0,0,0,0,0,623,18000,,,,0,0,,1.820987654,,,,,,,,https://aip.scitation.org/doi/abs/10.1063/1.350008
87,0,0,0,5,0,0,0,0,1,0,0,0,0,0,7,0,0,0,0,0,0,0,0,0,873,3600,788,812,,0,0,30,18.34331244,,,1.784777576,,-3.661971831,1.57716895,,https://aip.scitation.org/doi/abs/10.1063/1.359284
87,0,0,0,5,0,0,0,0,1,0,0,0,0,0,7,0,0,0,0,0,0,0,0,0,673,3600,788,812,,0,0,30,11.14448896,,,3.517380519,,-2.802816901,0.58173516,,https://aip.scitation.org/doi/abs/10.1063/1.359284
87,0,0,0,5,0,0,0,0,1,0,0,0,0,0,7,0,0,0,0,0,0,0,0,0,773,3600,788,812,,0,0,30,5.537296748,,,1.035695386,,-5.746478873,0.716894977,,https://aip.scitation.org/doi/abs/10.1063/1.359284
87,0,0,0,5,0,0,0,0,1,0,0,0,0,0,7,0,0,0,0,0,0,0,0,0,473,3600,788,812,,0,0,30,2.376292283,,,3.304944601,,4.070422535,0.446575343,,https://aip.scitation.org/doi/abs/10.1063/1.359284
87,0,0,0,5,0,0,0,0,1,0,0,0,0,0,7,0,0,0,0,0,0,0,0,0,573,3600,788,812,,0,0,30,0.747922403,,,4.405659831,,2.577464789,0.430136986,,https://aip.scitation.org/doi/abs/10.1063/1.359284
73.5,13.5,0,0,9,0,0,0,1,0,0,0,0,0,0,0,0,3,0,0,0,0,0,0,0,811,3600,,779,851,0,0,20.5,176.3033175,,,,,,,,https://doi.org/10.1002/pssa.201700074
73.5,13.5,0,0,9,0,0,0,1,0,0,0,0,0,0,0,0,3,0,0,0,0,0,0,0,811,2700,,779,851,0,0,20.5,150.2369668,,,,,,,,https://doi.org/10.1002/pssa.201700074
73.5,13.5,0,0,9,0,0,0,1,0,0,0,0,0,0,0,0,3,0,0,0,0,0,0,0,811,1800,,779,851,0,0,20.5,80.09478673,,,,,,,,https://doi.org/10.1002/pssa.201700074
73.5,13.5,0,0,9,0,0,0,1,0,0,0,0,0,0,0,0,3,0,0,0,0,0,0,0,811,900,,779,851,0,0,20.5,44.54976303,,,,,,1.34,,https://doi.org/10.1002/pssa.201700074
73.5,13.5,0,0,9,0,0,0,1,0,0,0,0,0,0,0,1,2,0,0,0,0,0,0,0,838,3600,,806,896,0,0,20.5,33.45164609,,,,,,,,https://doi.org/10.1002/pssa.201700074
73.5,13.5,0,0,9,0,0,0,1,0,0,0,0,0,0,0,1,2,0,0,0,0,0,0,0,838,2700,,806,896,0,0,20.5,7.309670782,,,,,,,,https://doi.org/10.1002/pssa.201700074
73.5,13.5,0,0,9,0,0,0,1,0,0,0,0,0,0,0,1,2,0,0,0,0,0,0,0,838,1800,,806,896,0,0,20.5,4.140946502,,,,,,,,https://doi.org/10.1002/pssa.201700074
73.5,13.5,0,0,9,0,0,0,1,0,0,0,0,0,0,0,2,1,0,0,0,0,0,0,0,847,3600,,813,918,0,0,20.5,3.456790123,,,,,,1.20414586,,https://doi.org/10.1002/pssa.201700074
73.5,13.5,0,0,9,0,0,0,1,0,0,0,0,0,0,0,2,1,0,0,0,0,0,0,0,847,2700,,813,918,0,0,20.5,3.312757202,,,,,,1.210019161,,https://doi.org/10.1002/pssa.201700074
73.5,13.5,0,0,9,0,0,0,1,0,0,0,0,0,0,0,2,1,0,0,0,0,0,0,0,847,1800,,813,918,0,0,20.5,2.628600823,,,,,,1.230748458,,https://doi.org/10.1002/pssa.201700074
73.5,13.5,0,0,9,0,0,0,1,0,0,0,0,0,0,0,2,1,0,0,0,0,0,0,0,847,900,,813,918,0,0,20.5,2.556584362,,,,,,1.251592919,,https://doi.org/10.1002/pssa.201700074
73.5,13.5,0,0,9,0,0,0,1,0,0,0,0,0,0,0,1,2,0,0,0,0,0,0,0,838,900,,806,896,0,0,20.5,2.520576132,,,,,,1.28,,https://doi.org/10.1002/pssa.201700074
73.5,13.5,0,0,9,0,0,0,1,0,0,0,0,0,0,0,0,0,0,0,0,0,3,0,0,823,3600,,,,0,0,,,,,,,,,15,https://doi.org/10.1007/s10582-004-0078-3
73.5,13.5,0,0,9,0,0,0,1,0,0,0,0,0,0,0,0,0,0,0,0,0,0,3,0,823,3600,,,,0,0,,,,,,,,,15,https://doi.org/10.1007/s10582-004-0078-3
73.5,13.5,0,0,9,0,0,0,0,1,0,0,0,0,0,0,3,0,0,0,0,0,0,0,0,823,3600,887,1068,,0,0,30,4.32,,,,,,1.26,,https://doi.org/10.1007/s11741-000-0017-x
73.5,13.5,0,0,9,0,0,0,0,1,0,0,0,0,0,0,3,0,0,0,0,0,0,0,0,773,3600,887,1068,,0,0,30,1.86,,,,,,1.25,,https://doi.org/10.1007/s11741-000-0017-x
82,0,0,0,10,8,0,0,0,0,0,0,0,0,0,0,0,0,0,0,0,0,0,0,0,723,600,,,,0,0,20,2540.143779,,,,,,1.724403954,,https://doi.org/10.1016/j.jallcom.2010.12.104
80.8,0,0,0,10,8,0,0,1.2,0,0,0,0,0,0,0,0,0,0,0,0,0,0,0,0,748,600,,709,782,0,0,20,1028.361358,,,,,,1.724302845,,https://doi.org/10.1016/j.jallcom.2010.12.104
84.8,0,0,0,8,6,0,0,1.2,0,0,0,0,0,0,0,0,0,0,0,0,0,0,0,0,748,600,,663,796,0,0,20,910.9911753,,,,,,1.770085271,,https://doi.org/10.1016/j.jallcom.2010.12.104
82.8,0,0,0,9,7,0,0,1.2,0,0,0,0,0,0,0,0,0,0,0,0,0,0,0,0,748,600,,686,789,0,0,20,845.5231563,,,,,,1.736350331,,https://doi.org/10.1016/j.jallcom.2010.12.104
82,0,0,0,10,8,0,0,0,0,0,0,0,0,0,0,0,0,0,0,0,0,0,0,0,698,600,,,,0,0,20,152.1199713,,,,,,1.596794219,,https://doi.org/10.1016/j.jallcom.2010.12.104
80.8,0,0,0,10,8,0,0,1.2,0,0,0,0,0,0,0,0,0,0,0,0,0,0,0,0,722,600,,709,782,0,0,20,21.88169557,,,,,,1.661351745,,https://doi.org/10.1016/j.jallcom.2010.12.104
84.8,0,0,0,8,6,0,0,1.2,0,0,0,0,0,0,0,0,0,0,0,0,0,0,0,0,723,600,,663,796,0,0,20,18.50148031,,,,,,1.761351038,,https://doi.org/10.1016/j.jallcom.2010.12.104
80.8,0,0,0,10,8,0,0,1.2,0,0,0,0,0,0,0,0,0,0,0,0,0,0,0,0,698,600,,709,782,0,0,20,13.10415154,,,,,,1.606432773,,https://doi.org/10.1016/j.jallcom.2010.12.104
84.8,0,0,0,8,6,0,0,1.2,0,0,0,0,0,0,0,0,0,0,0,0,0,0,0,0,648,600,,663,796,0,0,20,12.62451129,,,,,,1.769686492,,https://doi.org/10.1016/j.jallcom.2010.12.104
84.8,0,0,0,8,6,0,0,1.2,0,0,0,0,0,0,0,0,0,0,0,0,0,0,0,0,673,600,,663,796,0,0,20,10,,,,,,1.779625544,,https://doi.org/10.1016/j.jallcom.2010.12.104
84.8,0,0,0,8,6,0,0,1.2,0,0,0,0,0,0,0,0,0,0,0,0,0,0,0,0,698,600,,663,796,0,0,20,9.544585771,,,,,,1.779524436,,https://doi.org/10.1016/j.jallcom.2010.12.104
82.8,0,0,0,9,7,0,0,1.2,0,0,0,0,0,0,0,0,0,0,0,0,0,0,0,0,648,600,,686,789,0,0,20,9.19523331,,,,,,1.66326079,,https://doi.org/10.1016/j.jallcom.2010.12.104
80.8,0,0,0,10,8,0,0,1.2,0,0,0,0,0,0,0,0,0,0,0,0,0,0,0,0,673,600,,709,782,0,0,20,5.93306836,,,,,,1.608140308,,https://doi.org/10.1016/j.jallcom.2010.12.104
82.8,0,0,0,9,7,0,0,1.2,0,0,0,0,0,0,0,0,0,0,0,0,0,0,0,0,723,600,,686,789,0,0,20,5.715905239,,,,,,1.712355054,,https://doi.org/10.1016/j.jallcom.2010.12.104
82.8,0,0,0,9,7,0,0,1.2,0,0,0,0,0,0,0,0,0,0,0,0,0,0,0,0,698,600,,686,789,0,0,20,4.69964201,,,,,,1.697195119,,https://doi.org/10.1016/j.jallcom.2010.12.104
82.8,0,0,0,9,7,0,0,1.2,0,0,0,0,0,0,0,0,0,0,0,0,0,0,0,0,673,600,,686,789,0,0,20,3.722632824,,,,,,1.666372532,,https://doi.org/10.1016/j.jallcom.2010.12.104
82,0,0,0,10,8,0,0,0,0,0,0,0,0,0,0,0,0,0,0,0,0,0,0,0,673,600,,,,0,0,20,3.455107295,,,,,,1.590871231,,https://doi.org/10.1016/j.jallcom.2010.12.104
80.8,0,0,0,10,8,0,0,1.2,0,0,0,0,0,0,0,0,0,0,0,0,0,0,0,0,647,600,,709,782,0,0,20,2.108077824,,,,,,1.566474348,,https://doi.org/10.1016/j.jallcom.2010.12.104
82,0,0,0,10,8,0,0,0,0,0,0,0,0,0,0,0,0,0,0,0,0,0,0,0,648,600,,,,0,0,20,1.310415154,,,,,,1.596996436,,https://doi.org/10.1016/j.jallcom.2010.12.104
82,0,0,0,10,8,0,0,0,0,0,0,0,0,0,0,0,0,0,0,0,0,0,0,0,748,600,,,,0,0,20,,,,,,,1.719885175,,https://doi.org/10.1016/j.jallcom.2010.12.104
81,4,0,0,11,2,0,0,1,0,0,0,0,1,0,0,0,0,0,0,0,0,0,0,0,698,900,,696,817,0,0,22.5,10.17720202,,,,,,1.739488117,,https://doi.org/10.1016/j.jallcom.2014.10.202
81,4,0,0,11,2,0,0,1,0,0,0,0,1,0,0,0,0,0,0,0,0,0,0,0,698,600,,696,817,0,0,22.5,8.055993413,,,,,,1.719195612,,https://doi.org/10.1016/j.jallcom.2014.10.202
81,4,0,0,11,2,0,0,1,0,0,0,0,1,0,0,0,0,0,0,0,0,0,0,0,698,60,,696,817,0,0,22.5,7.079107512,,,,,,1.629798903,,https://doi.org/10.1016/j.jallcom.2014.10.202
81,4,0,0,11,2,0,0,1,0,0,0,0,1,0,0,0,0,0,0,0,0,0,0,0,698,300,,696,817,0,0,22.5,5.626602338,,,,,,1.689579525,,https://doi.org/10.1016/j.jallcom.2014.10.202
81,4,0,0,11,2,0,0,1,0,0,0,0,1,0,0,0,0,0,0,0,0,0,0,0,698,180,,696,817,0,0,22.5,5.043141569,,,,,,1.689579525,,https://doi.org/10.1016/j.jallcom.2014.10.202
73.5,13.5,0,0,9,0,0,0,0.5,0,0,0.5,0,0,0,0,3,0,0,0,0,0,0,0,0,803,1800,,,,0,0,25,0.06,,,,,,,,https://doi.org/10.1016/j.jmmm.2006.01.057
73.5,13.5,0,0,9,0,0,0,0.5,0.5,0,0,0,0,0,0,3,0,0,0,0,0,0,0,0,828,1800,,,,0,0,25,0.046,,,,,,,,https://doi.org/10.1016/j.jmmm.2006.01.057
73.5,13.5,0,0,9,0,0,0,0,0,1,0,0,0,0,0,3,0,0,0,0,0,0,0,0,803,5400,,,,0,0,25,0.022,,,,,,,,https://doi.org/10.1016/j.jmmm.2006.01.057
72.5,13.5,0,0,9,0,0,0,1,0,0,0,0,2,0,0,1,1,0,0,0,0,0,0,0,813,1800,,,,0,0,,1.13,,,,,,0.82,,https://doi.org/10.1016/j.jmmm.2010.05.008
72.5,13.5,0,0,9,0,0,0,1,0,0,0,0,2,0,0,0,2,0,0,0,0,0,0,0,813,1800,,,,0,0,,1.06,,,,,,0.87,,https://doi.org/10.1016/j.jmmm.2010.05.008
72.5,13.5,0,0,9,0,0,0,1,0,0,0,0,2,0,0,0,1,0,0,1,0,0,0,0,813,1800,,,,0,0,,0.78,,,,,,0.96,,https://doi.org/10.1016/j.jmmm.2010.05.008
72.5,13.5,0,0,9,0,0,0,1,0,0,0,0,2,0,0,2,0,0,0,0,0,0,0,0,813,1800,,,,0,0,,0.56,,,,,,1.04,,https://doi.org/10.1016/j.jmmm.2010.05.008
84,2,0,0,8,4,0,0,1,0,0,0,0,0,0,0,0,1,0,0,0,0,0,0,0,773,600,,668,1441,0,0,19.5,26.55280207,,,,,,,,https://doi.org/10.1016/j.jnoncrysol.2017.12.003
85,2,0,0,8,4,0,0,1,0,0,0,0,0,0,0,0,0,0,0,0,0,0,0,0,758,600,,659,1418,0,0,19.5,25.85551647,,,,,,,,https://doi.org/10.1016/j.jnoncrysol.2017.12.003
85,2,0,0,8,4,0,0,1,0,0,0,0,0,0,0,0,0,0,0,0,0,0,0,0,653,600,,659,1311,0,0,19.5,21.75252117,,,,,,,,https://doi.org/10.1016/j.jnoncrysol.2017.12.003
84,2,0,0,8,4,0,0,1,0,0,0,0,0,0,0,0,1,0,0,0,0,0,0,0,653,600,,668,1320,0,0,19.5,18.50289045,,,,,,,,https://doi.org/10.1016/j.jnoncrysol.2017.12.003
83,2,0,0,8,4,0,0,1,0,0,0,0,0,0,0,0,2,0,0,0,0,0,0,0,788,600,,678,1465,0,0,19.5,16.20881729,,,,,,,,https://doi.org/10.1016/j.jnoncrysol.2017.12.003
85,2,0,0,8,4,0,0,1,0,0,0,0,0,0,0,0,0,0,0,0,0,0,0,0,744,600,,659,1404,0,0,19.5,15.66787633,,,,,,,,https://doi.org/10.1016/j.jnoncrysol.2017.12.003
85,2,0,0,8,4,0,0,1,0,0,0,0,0,0,0,0,0,0,0,0,0,0,0,0,668,600,,659,1328,0,0,19.5,15.58060494,,,,,,,,https://doi.org/10.1016/j.jnoncrysol.2017.12.003
83,2,0,0,8,4,0,0,1,0,0,0,0,0,0,0,0,2,0,0,0,0,0,0,0,653,600,,678,1330,0,0,19.5,15.43789784,,,,,,,,https://doi.org/10.1016/j.jnoncrysol.2017.12.003
84,2,0,0,8,4,0,0,1,0,0,0,0,0,0,0,0,1,0,0,0,0,0,0,0,668,600,,668,1337,0,0,19.5,11.48163891,,,,,,,,https://doi.org/10.1016/j.jnoncrysol.2017.12.003
84,2,0,0,8,4,0,0,1,0,0,0,0,0,0,0,0,1,0,0,0,0,0,0,0,758,600,,668,1427,0,0,19.5,10.56743674,,,,,,,,https://doi.org/10.1016/j.jnoncrysol.2017.12.003
85,2,0,0,8,4,0,0,1,0,0,0,0,0,0,0,0,0,0,0,0,0,0,0,0,683,600,,659,1344,0,0,19.5,10.22118494,,,,,,,,https://doi.org/10.1016/j.jnoncrysol.2017.12.003
85,2,0,0,8,4,0,0,1,0,0,0,0,0,0,0,0,0,0,0,0,0,0,0,0,728,600,,659,1389,0,0,19.5,9.468596467,,,,,,,,https://doi.org/10.1016/j.jnoncrysol.2017.12.003
83,2,0,0,8,4,0,0,1,0,0,0,0,0,0,0,0,2,0,0,0,0,0,0,0,668,600,,678,1347,0,0,19.5,8.859777761,,,,,,,,https://doi.org/10.1016/j.jnoncrysol.2017.12.003
84,2,0,0,8,4,0,0,1,0,0,0,0,0,0,0,0,1,0,0,0,0,0,0,0,683,600,,668,1352,0,0,19.5,8.190210018,,,,,,,,https://doi.org/10.1016/j.jnoncrysol.2017.12.003
85,2,0,0,8,4,0,0,1,0,0,0,0,0,0,0,0,0,0,0,0,0,0,0,0,698,600,,659,1359,0,0,19.5,7.853035149,,,,,,,,https://doi.org/10.1016/j.jnoncrysol.2017.12.003
85,2,0,0,8,4,0,0,1,0,0,0,0,0,0,0,0,0,0,0,0,0,0,0,0,713,600,,659,1374,0,0,19.5,7.663703601,,,,,,1.84,,https://doi.org/10.1016/j.jnoncrysol.2017.12.003
83,2,0,0,8,4,0,0,1,0,0,0,0,0,0,0,0,2,0,0,0,0,0,0,0,773,600,,678,1452,0,0,19.5,7.313466804,,,,,,,,https://doi.org/10.1016/j.jnoncrysol.2017.12.003
83,2,0,0,8,4,0,0,1,0,0,0,0,0,0,0,0,2,0,0,0,0,0,0,0,683,600,,678,1363,0,0,19.5,6.639205622,,,,,,,,https://doi.org/10.1016/j.jnoncrysol.2017.12.003
84,2,0,0,8,4,0,0,1,0,0,0,0,0,0,0,0,1,0,0,0,0,0,0,0,744,600,,668,1413,0,0,19.5,6.251332759,,,,,,,,https://doi.org/10.1016/j.jnoncrysol.2017.12.003
84,2,0,0,8,4,0,0,1,0,0,0,0,0,0,0,0,1,0,0,0,0,0,0,0,698,600,,668,1368,0,0,19.5,6.154364544,,,,,,,,https://doi.org/10.1016/j.jnoncrysol.2017.12.003
84,2,0,0,8,4,0,0,1,0,0,0,0,0,0,0,0,1,0,0,0,0,0,0,0,713,600,,668,1383,0,0,19.5,6.149671105,,,,,,1.76,,https://doi.org/10.1016/j.jnoncrysol.2017.12.003
84,2,0,0,8,4,0,0,1,0,0,0,0,0,0,0,0,1,0,0,0,0,0,0,0,728,600,,668,1398,0,0,19.5,6.145066222,,,,,,,,https://doi.org/10.1016/j.jnoncrysol.2017.12.003
83,2,0,0,8,4,0,0,1,0,0,0,0,0,0,0,0,2,0,0,0,0,0,0,0,698,600,,678,1378,0,0,19.5,5.415812107,,,,,,,,https://doi.org/10.1016/j.jnoncrysol.2017.12.003
83,2,0,0,8,4,0,0,1,0,0,0,0,0,0,0,0,2,0,0,0,0,0,0,0,744,600,,678,1423,0,0,19.5,5.032721238,,,,,,,,https://doi.org/10.1016/j.jnoncrysol.2017.12.003
83,2,0,0,8,4,0,0,1,0,0,0,0,0,0,0,0,2,0,0,0,0,0,0,0,713,600,,678,1393,0,0,19.5,5.004914827,,,,,,1.7,,https://doi.org/10.1016/j.jnoncrysol.2017.12.003
83,2,0,0,8,4,0,0,1,0,0,0,0,0,0,0,0,2,0,0,0,0,0,0,0,728,600,,678,1408,0,0,19.5,4.9264547,,,,,,,,https://doi.org/10.1016/j.jnoncrysol.2017.12.003
83,2,0,0,8,4,0,0,1,0,0,0,0,0,0,0,0,2,0,0,0,0,0,0,0,758,600,,678,1437,0,0,19.5,4.843655356,,,,,,,,https://doi.org/10.1016/j.jnoncrysol.2017.12.003
73.5,7.5,0,0,9,0,0,6,1,0,0,0,0,0,0,0,3,0,0,0,0,0,0,0,0,873,3600,,799,984,0,0,,14.6059286,,,,,,,,https://doi.org/10.1016/j.physb.2004.09.050
73.5,0,0,0,9,0,0,13.5,1,0,0,0,0,0,0,0,3,0,0,0,0,0,0,0,0,573,3600,,745,969,0,0,,10.32129197,,,,,,0.799044716,,https://doi.org/10.1016/j.physb.2004.09.050
73.5,0,0,0,9,0,0,13.5,1,0,0,0,0,0,0,0,3,0,0,0,0,0,0,0,0,773,3600,,745,969,0,0,,9.498193795,,,,,,0.848701113,,https://doi.org/10.1016/j.physb.2004.09.050
73.5,0,0,0,9,0,0,13.5,1,0,0,0,0,0,0,0,3,0,0,0,0,0,0,0,0,813,3600,,745,969,0,0,,7.187473438,,,,,,,,https://doi.org/10.1016/j.physb.2004.09.050
73.5,3.5,0,0,9,0,0,10,1,0,0,0,0,0,0,0,3,0,0,0,0,0,0,0,0,573,3600,,766,966,0,0,,6.936676583,,,,,,0.872936342,,https://doi.org/10.1016/j.physb.2004.09.050
73.5,7.5,0,0,9,0,0,6,1,0,0,0,0,0,0,0,3,0,0,0,0,0,0,0,0,573,3600,,799,984,0,0,,6.282830429,,,,,,,,https://doi.org/10.1016/j.physb.2004.09.050
73.5,0,0,0,9,0,0,13.5,1,0,0,0,0,0,0,0,3,0,0,0,0,0,0,0,0,723,3600,,745,969,0,0,,5.002071823,,,,,,,,https://doi.org/10.1016/j.physb.2004.09.050
73.5,0,0,0,9,0,0,13.5,1,0,0,0,0,0,0,0,3,0,0,0,0,0,0,0,0,673,3600,,745,969,0,0,,4.505896728,,,,,,0.882985195,,https://doi.org/10.1016/j.physb.2004.09.050
73.5,3.5,0,0,9,0,0,10,1,0,0,0,0,0,0,0,3,0,0,0,0,0,0,0,0,813,3600,,766,966,0,0,,3.37978113,,,,,,,,https://doi.org/10.1016/j.physb.2004.09.050
73.5,7.5,0,0,9,0,0,6,1,0,0,0,0,0,0,0,3,0,0,0,0,0,0,0,0,673,3600,,799,984,0,0,,3.352050574,,,,,,,,https://doi.org/10.1016/j.physb.2004.09.050
73.5,3.5,0,0,9,0,0,10,1,0,0,0,0,0,0,0,3,0,0,0,0,0,0,0,0,723,3600,,766,966,0,0,,2.771302592,,,,,,,,https://doi.org/10.1016/j.physb.2004.09.050
73.5,3.5,0,0,9,0,0,10,1,0,0,0,0,0,0,0,3,0,0,0,0,0,0,0,0,773,3600,,766,966,0,0,,2.036708457,,,,,,0.986139537,,https://doi.org/10.1016/j.physb.2004.09.050
73.5,3.5,0,0,9,0,0,10,1,0,0,0,0,0,0,0,3,0,0,0,0,0,0,0,0,673,3600,,766,966,0,0,,1.275127497,,,,,,1.154908418,,https://doi.org/10.1016/j.physb.2004.09.050
73.5,7.5,0,0,9,0,0,6,1,0,0,0,0,0,0,0,3,0,0,0,0,0,0,0,0,723,3600,,799,984,0,0,,1.194379516,,,,,,,,https://doi.org/10.1016/j.physb.2004.09.050
73.5,7.5,0,0,9,0,0,6,1,0,0,0,0,0,0,0,3,0,0,0,0,0,0,0,0,773,3600,,799,984,0,0,,0.498193795,,,,,,,,https://doi.org/10.1016/j.physb.2004.09.050
73.5,7.5,0,0,9,0,0,6,1,0,0,0,0,0,0,0,3,0,0,0,0,0,0,0,0,813,3600,,799,984,0,0,,0.456651084,,,,,,,,https://doi.org/10.1016/j.physb.2004.09.050
65.5,13.5,0,8,9,0,0,0,1,0,0,0,0,0,0,0,0,3,0,0,0,0,0,0,0,833,3600,,,,0,0,20,,,,,,,1.081198624,,https://doi.org/10.1016/S0022-3093(01)00546-4
67.5,13.5,0,6,9,0,0,0,1,0,0,0,0,0,0,0,0,3,0,0,0,0,0,0,0,833,3600,,,,0,0,20,,,,,,,1.110847609,,https://doi.org/10.1016/S0022-3093(01)00546-4
69.5,13.5,0,4,9,0,0,0,1,0,0,0,0,0,0,0,0,3,0,0,0,0,0,0,0,833,3600,,,,0,0,20,,,,,,,1.160379818,,https://doi.org/10.1016/S0022-3093(01)00546-4
71.5,13.5,0,2,9,0,0,0,1,0,0,0,0,0,0,0,0,3,0,0,0,0,0,0,0,833,3600,,,,0,0,20,,,,,,,1.199853549,,https://doi.org/10.1016/S0022-3093(01)00546-4
73.5,13.5,0,0,9,0,0,0,1,0,0,0,0,0,0,0,0,3,0,0,0,0,0,0,0,833,3600,,,,0,0,20,,,,,,,1.229736635,,https://doi.org/10.1016/S0022-3093(01)00546-4
70.5,13.5,0,0,9,0,0,0,1,0,0,0,0,0,0,0,3,3,0,0,0,0,0,0,0,998,3600,,852,975,0,0,25,1355.855856,,,,,,,,https://doi.org/10.1016/S0022-3093(01)00598-1
72.5,13.5,0,0,9,0,0,0,1,0,0,0,0,0,0,0,3,1,0,0,0,0,0,0,0,998,3600,,825,969,0,0,25,1346.846847,,,,,,,,https://doi.org/10.1016/S0022-3093(01)00598-1
72.5,13.5,0,0,9,0,0,0,1,0,0,0,0,0,0,0,3,1,0,0,0,0,0,0,0,973,3600,,825,969,0,0,25,792.7927928,,,,,,,,https://doi.org/10.1016/S0022-3093(01)00598-1
68.5,13.5,0,0,9,0,0,0,1,0,0,0,0,0,0,0,3,5,0,0,0,0,0,0,0,998,3600,,867,991,0,0,25,617.1171171,,,,,,,,https://doi.org/10.1016/S0022-3093(01)00598-1
70.5,13.5,0,0,9,0,0,0,1,0,0,0,0,0,0,0,3,3,0,0,0,0,0,0,0,948,3600,,852,975,0,0,25,17.73918742,,,,,,,,https://doi.org/10.1016/S0022-3093(01)00598-1
72.5,13.5,0,0,9,0,0,0,1,0,0,0,0,0,0,0,3,1,0,0,0,0,0,0,0,948,3600,,825,969,0,0,25,12.07732634,,,,,,,,https://doi.org/10.1016/S0022-3093(01)00598-1
70.5,13.5,0,0,9,0,0,0,1,0,0,0,0,0,0,0,3,3,0,0,0,0,0,0,0,923,3600,,852,975,0,0,25,10.26867628,,,,,,,,https://doi.org/10.1016/S0022-3093(01)00598-1
72.5,13.5,0,0,9,0,0,0,1,0,0,0,0,0,0,0,3,1,0,0,0,0,0,0,0,923,3600,,825,969,0,0,25,9.141546527,,,,,,,,https://doi.org/10.1016/S0022-3093(01)00598-1
68.5,13.5,0,0,9,0,0,0,1,0,0,0,0,0,0,0,3,5,0,0,0,0,0,0,0,698,3600,,867,991,0,0,25,7.54259502,,,,,,,,https://doi.org/10.1016/S0022-3093(01)00598-1
70.5,13.5,0,0,9,0,0,0,1,0,0,0,0,0,0,0,3,3,0,0,0,0,0,0,0,698,3600,,852,975,0,0,25,5.078636959,,,,,,,,https://doi.org/10.1016/S0022-3093(01)00598-1
68.5,13.5,0,0,9,0,0,0,1,0,0,0,0,0,0,0,3,5,0,0,0,0,0,0,0,898,3600,,867,991,0,0,25,4.895150721,,,,,,,,https://doi.org/10.1016/S0022-3093(01)00598-1
68.5,13.5,0,0,9,0,0,0,1,0,0,0,0,0,0,0,3,5,0,0,0,0,0,0,0,848,3600,,867,991,0,0,25,4.790301442,,,,,,,,https://doi.org/10.1016/S0022-3093(01)00598-1
72.5,13.5,0,0,9,0,0,0,1,0,0,0,0,0,0,0,3,1,0,0,0,0,0,0,0,698,3600,,825,969,0,0,25,4.764089122,,,,,,,,https://doi.org/10.1016/S0022-3093(01)00598-1
68.5,13.5,0,0,9,0,0,0,1,0,0,0,0,0,0,0,3,5,0,0,0,0,0,0,0,873,3600,,867,991,0,0,25,4.737876802,,,,,,,,https://doi.org/10.1016/S0022-3093(01)00598-1
68.5,13.5,0,0,9,0,0,0,1,0,0,0,0,0,0,0,3,5,0,0,0,0,0,0,0,748,3600,,867,991,0,0,25,3.401048493,,,,,,,,https://doi.org/10.1016/S0022-3093(01)00598-1
72.5,13.5,0,0,9,0,0,0,1,0,0,0,0,0,0,0,3,1,0,0,0,0,0,0,0,898,3600,,825,969,0,0,25,3.007863696,,,,,,,,https://doi.org/10.1016/S0022-3093(01)00598-1
68.5,13.5,0,0,9,0,0,0,1,0,0,0,0,0,0,0,3,5,0,0,0,0,0,0,0,823,3600,,867,991,0,0,25,2.53604194,,,,,,,,https://doi.org/10.1016/S0022-3093(01)00598-1
72.5,13.5,0,0,9,0,0,0,1,0,0,0,0,0,0,0,3,1,0,0,0,0,0,0,0,748,3600,,825,969,0,0,25,2.50982962,,,,,,,,https://doi.org/10.1016/S0022-3093(01)00598-1
68.5,13.5,0,0,9,0,0,0,1,0,0,0,0,0,0,0,3,5,0,0,0,0,0,0,0,773,3600,,867,991,0,0,25,2.4836173,,,,,,,,https://doi.org/10.1016/S0022-3093(01)00598-1
70.5,13.5,0,0,9,0,0,0,1,0,0,0,0,0,0,0,3,3,0,0,0,0,0,0,0,748,3600,,852,975,0,0,25,2.404980341,,,,,,,,https://doi.org/10.1016/S0022-3093(01)00598-1
70.5,13.5,0,0,9,0,0,0,1,0,0,0,0,0,0,0,3,3,0,0,0,0,0,0,0,898,3600,,852,975,0,0,25,2.352555701,,,,,,,,https://doi.org/10.1016/S0022-3093(01)00598-1
70.5,13.5,0,0,9,0,0,0,1,0,0,0,0,0,0,0,3,3,0,0,0,0,0,0,0,873,3600,,852,975,0,0,25,2.195281782,,,,,,,,https://doi.org/10.1016/S0022-3093(01)00598-1
70.5,13.5,0,0,9,0,0,0,1,0,0,0,0,0,0,0,3,3,0,0,0,0,0,0,0,773,3600,,852,975,0,0,25,1.933158585,,,,,,,,https://doi.org/10.1016/S0022-3093(01)00598-1
68.5,13.5,0,0,9,0,0,0,1,0,0,0,0,0,0,0,3,5,0,0,0,0,0,0,0,798,3600,,867,991,0,0,25,1.854521625,,,,,,,,https://doi.org/10.1016/S0022-3093(01)00598-1
70.5,13.5,0,0,9,0,0,0,1,0,0,0,0,0,0,0,3,3,0,0,0,0,0,0,0,848,3600,,852,975,0,0,25,1.697247706,,,,,,,,https://doi.org/10.1016/S0022-3093(01)00598-1
72.5,13.5,0,0,9,0,0,0,1,0,0,0,0,0,0,0,3,1,0,0,0,0,0,0,0,798,3600,,825,969,0,0,25,1.618610747,,,,,,,,https://doi.org/10.1016/S0022-3093(01)00598-1
70.5,13.5,0,0,9,0,0,0,1,0,0,0,0,0,0,0,3,3,0,0,0,0,0,0,0,833,3600,,852,975,0,0,25,1.461336828,,,,,,,,https://doi.org/10.1016/S0022-3093(01)00598-1
70.5,13.5,0,0,9,0,0,0,1,0,0,0,0,0,0,0,3,3,0,0,0,0,0,0,0,798,3600,,852,975,0,0,25,1.382699869,,,,,,,,https://doi.org/10.1016/S0022-3093(01)00598-1
72.5,13.5,0,0,9,0,0,0,1,0,0,0,0,0,0,0,3,1,0,0,0,0,0,0,0,823,3600,,825,969,0,0,25,1.27785059,,,,,,,,https://doi.org/10.1016/S0022-3093(01)00598-1
72.5,13.5,0,0,9,0,0,0,1,0,0,0,0,0,0,0,3,1,0,0,0,0,0,0,0,773,3600,,825,969,0,0,25,1.25163827,,,,,,,,https://doi.org/10.1016/S0022-3093(01)00598-1
72.5,13.5,0,0,9,0,0,0,1,0,0,0,0,0,0,0,3,1,0,0,0,0,0,0,0,873,3600,,825,969,0,0,25,1.094364351,,,,,,,,https://doi.org/10.1016/S0022-3093(01)00598-1
72.5,13.5,0,0,9,0,0,0,1,0,0,0,0,0,0,0,3,1,0,0,0,0,0,0,0,848,3600,,825,969,0,0,25,0.832241153,,,,,,,,https://doi.org/10.1016/S0022-3093(01)00598-1
71.5,13.5,0,2,9,0,0,0,1,0,0,0,0,0,0,0,3,0,0,0,0,0,0,0,0,793,3600,,,,0,0,20,,,,,92195.12195,,,,https://doi.org/10.1016/S0304-8853(00)00132-3
69.5,13.5,0,4,9,0,0,0,1,0,0,0,0,0,0,0,3,0,0,0,0,0,0,0,0,793,3600,,,,0,0,20,,,,,94057.64967,,,,https://doi.org/10.1016/S0304-8853(00)00132-3
67.5,13.5,0,6,9,0,0,0,1,0,0,0,0,0,0,0,3,0,0,0,0,0,0,0,0,793,3600,,,,0,0,20,,,,,106031.0421,,,,https://doi.org/10.1016/S0304-8853(00)00132-3
73.5,13.5,0,0,9,0,0,0,1,0,0,0,0,0,0,0,3,0,0,0,0,0,0,0,0,813,3600,,,,0,0,20,,,,,119334.8115,,,,https://doi.org/10.1016/S0304-8853(00)00132-3
73.5,13.5,0,0,9,0,0,0,1,0,0,0,0,0,0,0,3,0,0,0,0,0,0,0,0,813,3600,,,,0,0,20,0.5,,,,,,1.490927419,10.32124352,https://doi.org/10.1016/S0304-8853(00)00132-3
63.5,13.5,0,10,9,0,0,0,1,0,0,0,0,0,0,0,3,0,0,0,0,0,0,0,0,793,3600,,,,0,0,20,0.401734104,,,,,,0.877016129,10.41450777,https://doi.org/10.1016/S0304-8853(00)00132-3
69.5,13.5,0,4,9,0,0,0,1,0,0,0,0,0,0,0,3,0,0,0,0,0,0,0,0,793,3600,,,,0,0,20,0.321965318,,,,,,1.282258065,9.948186528,https://doi.org/10.1016/S0304-8853(00)00132-3
71.5,13.5,0,2,9,0,0,0,1,0,0,0,0,0,0,0,3,0,0,0,0,0,0,0,0,793,3600,,,,0,0,20,0.320809249,,,,,,1.321572581,9.637305699,https://doi.org/10.1016/S0304-8853(00)00132-3
65.5,13.5,0,8,9,0,0,0,1,0,0,0,0,0,0,0,3,0,0,0,0,0,0,0,0,793,3600,,,,0,0,20,0.311560694,,,,,,1.094758065,9.544041451,https://doi.org/10.1016/S0304-8853(00)00132-3
68.5,13.5,0,5,9,0,0,0,1,0,0,0,0,0,0,0,3,0,0,0,0,0,0,0,0,793,3600,,,,0,0,20,0.310404624,,,,,,1.191532258,10.32124352,https://doi.org/10.1016/S0304-8853(00)00132-3
67,13.5,0,6.5,9,0,0,0,1,0,0,0,0,0,0,0,3,0,0,0,0,0,0,0,0,793,3600,,,,0,0,20,0.293063584,,,,,,1.094758065,9.823834197,https://doi.org/10.1016/S0304-8853(00)00132-3
73.5,13.5,0,0,9,0,0,0,1,0,0,0,0,0,0,0,3,0,0,0,0,0,0,0,0,753,3600,,,,0,0,20,,,,,,15.11149228,,,https://doi.org/10.1016/S0304-8853(00)00132-3
71.5,13.5,0,2,9,0,0,0,1,0,0,0,0,0,0,0,3,0,0,0,0,0,0,0,0,753,3600,,,,0,0,20,,,,,,21.03021602,,,https://doi.org/10.1016/S0304-8853(00)00132-3
69.5,13.5,0,4,9,0,0,0,1,0,0,0,0,0,0,0,3,0,0,0,0,0,0,0,0,753,3600,,,,0,0,20,,,,,,15.15642479,,,https://doi.org/10.1016/S0304-8853(00)00132-3
67.5,13.5,0,6,9,0,0,0,1,0,0,0,0,0,0,0,3,0,0,0,0,0,0,0,0,753,3600,,,,0,0,20,,,,,,17.09946056,,,https://doi.org/10.1016/S0304-8853(00)00132-3
73.5,13.5,0,0,9,0,0,0,1,0,0,0,0,0,0,0,3,0,0,0,0,0,0,0,0,773,3600,,,,0,0,20,,,,,,10.07836776,,,https://doi.org/10.1016/S0304-8853(00)00132-3
71.5,13.5,0,2,9,0,0,0,1,0,0,0,0,0,0,0,3,0,0,0,0,0,0,0,0,773,3600,,,,0,0,20,,,,,,12.06596316,,,https://doi.org/10.1016/S0304-8853(00)00132-3
69.5,13.5,0,4,9,0,0,0,1,0,0,0,0,0,0,0,3,0,0,0,0,0,0,0,0,773,3600,,,,0,0,20,,,,,,11.02692222,,,https://doi.org/10.1016/S0304-8853(00)00132-3
67.5,13.5,0,6,9,0,0,0,1,0,0,0,0,0,0,0,3,0,0,0,0,0,0,0,0,773,3600,,,,0,0,20,,,,,,8.180761677,,,https://doi.org/10.1016/S0304-8853(00)00132-3
73.5,13.5,0,0,9,0,0,0,1,0,0,0,0,0,0,0,3,0,0,0,0,0,0,0,0,793,3600,,,,0,0,20,,,,,,5.225470455,,,https://doi.org/10.1016/S0304-8853(00)00132-3
71.5,13.5,0,2,9,0,0,0,1,0,0,0,0,0,0,0,3,0,0,0,0,0,0,0,0,793,3600,,,,0,0,20,,,,,,5.044746066,,,https://doi.org/10.1016/S0304-8853(00)00132-3
69.5,13.5,0,4,9,0,0,0,1,0,0,0,0,0,0,0,3,0,0,0,0,0,0,0,0,793,3600,,,,0,0,20,,,,,,6.038605911,,,https://doi.org/10.1016/S0304-8853(00)00132-3
67.5,13.5,0,6,9,0,0,0,1,0,0,0,0,0,0,0,3,0,0,0,0,0,0,0,0,793,3600,,,,0,0,20,,,,,,6.445484376,,,https://doi.org/10.1016/S0304-8853(00)00132-3
73.5,13.5,0,0,9,0,0,0,1,0,0,0,0,0,0,0,3,0,0,0,0,0,0,0,0,813,3600,,,,0,0,20,,,,,,3.174546946,,,https://doi.org/10.1016/S0304-8853(00)00132-3
71.5,13.5,0,2,9,0,0,0,1,0,0,0,0,0,0,0,3,0,0,0,0,0,0,0,0,813,3600,,,,0,0,20,,,,,,2.586944092,,,https://doi.org/10.1016/S0304-8853(00)00132-3
69.5,13.5,0,4,9,0,0,0,1,0,0,0,0,0,0,0,3,0,0,0,0,0,0,0,0,813,3600,,,,0,0,20,,,,,,4.214085067,,,https://doi.org/10.1016/S0304-8853(00)00132-3
