Repository: yuhaowang2018/Machine_learning_approach_to_Iron_based_soft_magnetic_nanocrystalline_materials_design

# Machine learning approach to Fe-based soft magnetic nanocrystalline materials design

## Regression Analysis and Optimization
In this notebook, the flollowing tasks are performed:
* exploratory-data-analysis (EDA), feature engineering. 
* Hypothesis testing for linear regression.
* Distribution transformation.
* Feature selection using LASSO.
* Regression model using linear regression.
* Optimizing magnetic property based on regression models by changing material processing conditions.

File: database_curated.csv (part 3 of 5)
Fe,Si,C,Al,B,P,Ga,Ge,Cu,Ag,Au,Zn,Ti,V,Cr,Zr,Nb,Mo,Hf,Ta,W,Ce,Pr,Gd,U,Annealing temperature (K),Annealing Time (s),Primary Crystallization Onset (K),Primary Crystallization Peak (K) ,Secondary Crystallization Peak (K), Longitudinal Annealing field, Transverse Annealing field,Ribbon Thickness (um) ,Coercivity (A/m),Curie Temperature (K),Core Loss (kW/m^3 @ 0.2T 100kHz),Electrical Resistivity (10^-6*ohm*m),Permeability @ 1kHz,Magnetostriction (10^-6),Magnetic Saturation (T),Grain Diameter (nm),Reference DOI
67.5,13.5,0,6,9,0,0,0,1,0,0,0,0,0,0,0,3,0,0,0,0,0,0,0,0,813,3600,,,,0,0,20,,,,,,4.123349989,,,https://doi.org/10.1016/S0304-8853(00)00132-3
73.5,13.5,0,0,9,0,0,0,1,0,0,0,0,0,0,0,3,0,0,0,0,0,0,0,0,823,3600,,,,0,0,20,,,,,,3.617284411,,,https://doi.org/10.1016/S0304-8853(00)00132-3
71.5,13.5,0,2,9,0,0,0,1,0,0,0,0,0,0,0,3,0,0,0,0,0,0,0,0,823,3600,,,,0,0,20,,,,,,0.093034529,,,https://doi.org/10.1016/S0304-8853(00)00132-3
69.5,13.5,0,4,9,0,0,0,1,0,0,0,0,0,0,0,3,0,0,0,0,0,0,0,0,823,3600,,,,0,0,20,,,,,,2.577994879,,,https://doi.org/10.1016/S0304-8853(00)00132-3
67.5,13.5,0,6,9,0,0,0,1,0,0,0,0,0,0,0,3,0,0,0,0,0,0,0,0,823,3600,,,,0,0,20,,,,,,2.171489298,,,https://doi.org/10.1016/S0304-8853(00)00132-3
73.5,13.5,0,0,9,0,0,0,1,0,0,0,0,0,0,0,3,0,0,0,0,0,0,0,0,833,3600,,,,0,0,20,,,,,,3.156524225,,,https://doi.org/10.1016/S0304-8853(00)00132-3
71.5,13.5,0,2,9,0,0,0,1,0,0,0,0,0,0,0,3,0,0,0,0,0,0,0,0,833,3600,,,,0,0,20,,,,,,0.580953091,,,https://doi.org/10.1016/S0304-8853(00)00132-3
69.5,13.5,0,4,9,0,0,0,1,0,0,0,0,0,0,0,3,0,0,0,0,0,0,0,0,833,3600,,,,0,0,20,,,,,,3.156151341,,,https://doi.org/10.1016/S0304-8853(00)00132-3
67.5,13.5,0,6,9,0,0,0,1,0,0,0,0,0,0,0,3,0,0,0,0,0,0,0,0,833,3600,,,,0,0,20,,,,,,2.162540085,,,https://doi.org/10.1016/S0304-8853(00)00132-3
73.5,13.5,0,0,9,0,0,0,1,0,0,0,0,0,0,0,3,0,0,0,0,0,0,0,0,853,3600,,,,0,0,20,,,,,,3.228739404,,,https://doi.org/10.1016/S0304-8853(00)00132-3
71.5,13.5,0,2,9,0,0,0,1,0,0,0,0,0,0,0,3,0,0,0,0,0,0,0,0,853,3600,,,,0,0,20,,,,,,0.065814006,,,https://doi.org/10.1016/S0304-8853(00)00132-3
69.5,13.5,0,4,9,0,0,0,1,0,0,0,0,0,0,0,3,0,0,0,0,0,0,0,0,853,3600,,,,0,0,20,,,,,,2.595955453,,,https://doi.org/10.1016/S0304-8853(00)00132-3
67.5,13.5,0,6,9,0,0,0,1,0,0,0,0,0,0,0,3,0,0,0,0,0,0,0,0,853,3600,,,,0,0,20,,,,,,2.596204042,,,https://doi.org/10.1016/S0304-8853(00)00132-3
73.5,13.5,0,0,9,0,0,0,1,0,0,0,0,0,0,0,3,0,0,0,0,0,0,0,0,873,3600,,,,0,0,20,,,,,,2.577932732,,,https://doi.org/10.1016/S0304-8853(00)00132-3
71.5,13.5,0,2,9,0,0,0,1,0,0,0,0,0,0,0,3,0,0,0,0,0,0,0,0,873,3600,,,,0,0,20,,,,,,0.04766699,,,https://doi.org/10.1016/S0304-8853(00)00132-3
73.5,13.5,0,0,9,0,0,0,1,0,0,0,0,0,0,0,3,0,0,0,0,0,0,0,0,798,240,,,,0,0,,5.347606088,591,,,,,,,https://doi.org/10.1016/S0304-8853(00)00189-X
73.5,13.5,0,0,9,0,0,0,1,0,0,0,0,0,0,0,3,0,0,0,0,0,0,0,0,723,900,,,,0,0,,3.079648149,,,,,,,,https://doi.org/10.1016/S0304-8853(00)00189-X
73.5,13.5,0,0,9,0,0,0,1,0,0,0,0,0,0,0,3,0,0,0,0,0,0,0,0,673,1800,,,,0,0,,2.912535459,596,,,,,,,https://doi.org/10.1016/S0304-8853(00)00189-X
73.5,13.5,0,0,9,0,0,0,1,0,0,0,0,0,0,0,3,0,0,0,0,0,0,0,0,798,3600,,,,0,0,,1.591549431,,,,,,,,https://doi.org/10.1016/S0304-8853(00)00189-X
86,0,0,0,6,0,0,0,1,0,0,0,0,0,0,6,0,0,0,0,0,0,0,0,1,923,3600,777,795,,0,0,30,118,,,,,,,,https://doi.org/10.1016/S0304-8853(00)00199-2
86,0,0,0,6,0,0,0,0,0,0,0,0,0,0,7,0,0,0,0,0,0,0,0,1,923,3600,818,858,,0,0,30,113,,,,,,,,https://doi.org/10.1016/S0304-8853(00)00199-2
86,0,0,0,6,0,0,0,0,0,0,0,0,0,0,7,0,0,0,0,0,0,0,0,1,853,3600,818,858,,0,0,30,69.3,,,,,,,,https://doi.org/10.1016/S0304-8853(00)00199-2
86,0,0,0,6,0,0,0,0,0,0,0,0,0,0,7,0,0,0,0,0,0,0,0,1,803,3600,818,858,,0,0,30,55.4,,,,,,,,https://doi.org/10.1016/S0304-8853(00)00199-2
87,0,0,0,6,0,0,0,0,0,0,0,0,0,0,7,0,0,0,0,0,0,0,0,0,723,3600,812,845,,0,0,30,22.2,,,,,,,,https://doi.org/10.1016/S0304-8853(00)00199-2
87,0,0,0,6,0,0,0,0,0,0,0,0,0,0,7,0,0,0,0,0,0,0,0,0,923,3600,812,845,,0,0,30,20.9,,,,,,,,https://doi.org/10.1016/S0304-8853(00)00199-2
87,0,0,0,6,0,0,0,0,0,0,0,0,0,0,7,0,0,0,0,0,0,0,0,0,803,3600,812,845,,0,0,30,20,,,,,,,,https://doi.org/10.1016/S0304-8853(00)00199-2
87,0,0,0,6,0,0,0,0,0,0,0,0,0,0,7,0,0,0,0,0,0,0,0,0,853,3600,812,845,,0,0,30,19.3,,,,,,,,https://doi.org/10.1016/S0304-8853(00)00199-2
86,0,0,0,6,0,0,0,0,0,0,0,0,0,0,7,0,0,0,0,0,0,0,0,1,723,3600,818,858,,0,0,30,6.8,,,,,,,,https://doi.org/10.1016/S0304-8853(00)00199-2
86,0,0,0,6,0,0,0,1,0,0,0,0,0,0,6,0,0,0,0,0,0,0,0,1,853,3600,777,795,,0,0,30,5.7,,,,,,,,https://doi.org/10.1016/S0304-8853(00)00199-2
86,0,0,0,6,0,0,0,1,0,0,0,0,0,0,6,0,0,0,0,0,0,0,0,1,723,3600,777,795,,0,0,30,5.5,,,,,,,,https://doi.org/10.1016/S0304-8853(00)00199-2
86,0,0,0,6,0,0,0,1,0,0,0,0,0,0,6,0,0,0,0,0,0,0,0,1,803,3600,777,795,,0,0,30,4.4,,,,,,,,https://doi.org/10.1016/S0304-8853(00)00199-2
73.5,13.5,0,0,9,0,0,0,1,0,0,0,0,0,0,0,3,0,0,0,0,0,0,0,0,823,3600,789,846,,0,0,,,613,,,,,,,https://doi.org/10.1016/S0304-8853(00)00201-8
72.5,13.5,0,1,9,0,0,0,1,0,0,0,0,0,0,0,3,0,0,0,0,0,0,0,0,823,3600,779,836,,0,0,,,612,,,,,,,https://doi.org/10.1016/S0304-8853(00)00201-8
71.5,13.5,0,2,9,0,0,0,1,0,0,0,0,0,0,0,3,0,0,0,0,0,0,0,0,823,3600,775,836,,0,0,,,626,,,,,,,https://doi.org/10.1016/S0304-8853(00)00201-8
70.5,13.5,0,3,9,0,0,0,1,0,0,0,0,0,0,0,3,0,0,0,0,0,0,0,0,823,3600,777,836,,0,0,,,620,,,,,,,https://doi.org/10.1016/S0304-8853(00)00201-8
68.5,13.5,0,5,9,0,0,0,1,0,0,0,0,0,0,0,3,0,0,0,0,0,0,0,0,823,3600,,,,0,0,,,597,,,,,,,https://doi.org/10.1016/S0304-8853(00)00201-8
66.5,13.5,0,7,9,0,0,0,1,0,0,0,0,0,0,0,3,0,0,0,0,0,0,0,0,823,3600,,,,0,0,,,536,,,,,,,https://doi.org/10.1016/S0304-8853(00)00201-8
73.5,13.5,0,0,9,0,0,0,1,0,0,0,0,0,0,0,1,0,0,2,0,0,0,0,0,373,3600,,,,0,0,,,,,,,24.03921569,,,https://doi.org/10.1016/S0304-8853(00)00297-3
73.5,13.5,0,0,9,0,0,0,1,0,0,0,0,0,0,0,1,0,0,2,0,0,0,0,0,373,3600,,,,0,0,20,,,,,,23.87917605,,,https://doi.org/10.1016/S0304-8853(00)00297-3
73.5,13.5,0,0,9,0,0,0,1,0,0,0,0,0,0,0,1,0,0,2,0,0,0,0,0,573,3600,,,,0,0,20,,,,,,23.64613758,,,https://doi.org/10.1016/S0304-8853(00)00297-3
73.5,13.5,0,0,9,0,0,0,1,0,0,0,0,0,0,0,1,0,0,2,0,0,0,0,0,573,3600,,,,0,0,,,,,,,23.80392157,,,https://doi.org/10.1016/S0304-8853(00)00297-3
73.5,13.5,0,0,9,0,0,0,1,0,0,0,0,0,0,0,1,0,0,2,0,0,0,0,0,593,3600,,,,0,0,20,,,,,,24.0467746,,,https://doi.org/10.1016/S0304-8853(00)00297-3
73.5,13.5,0,0,9,0,0,0,1,0,0,0,0,0,0,0,1,0,0,2,0,0,0,0,0,593,3600,,,,0,0,,,,,,,24.19607843,,,https://doi.org/10.1016/S0304-8853(00)00297-3
73.5,13.5,0,0,9,0,0,0,1,0,0,0,0,0,0,0,1,0,0,2,0,0,0,0,0,623,3600,,,,0,0,,,,,,,25.25490196,,,https://doi.org/10.1016/S0304-8853(00)00297-3
73.5,13.5,0,0,9,0,0,0,1,0,0,0,0,0,0,0,1,0,0,2,0,0,0,0,0,623,3600,,,,0,0,20,,,,,,25.06439678,,,https://doi.org/10.1016/S0304-8853(00)00297-3
73.5,13.5,0,0,9,0,0,0,1,0,0,0,0,0,0,0,1,0,0,2,0,0,0,0,0,643,3600,,,,0,0,,,,,,,27.09803922,,,https://doi.org/10.1016/S0304-8853(00)00297-3
73.5,13.5,0,0,9,0,0,0,1,0,0,0,0,0,0,0,1,0,0,2,0,0,0,0,0,643,3600,,,,0,0,20,,,,,,26.91430916,,,https://doi.org/10.1016/S0304-8853(00)00297-3
73.5,13.5,0,0,9,0,0,0,1,0,0,0,0,0,0,0,1,0,0,2,0,0,0,0,0,653,3600,,,,0,0,,,,,,,26.98039216,,,https://doi.org/10.1016/S0304-8853(00)00297-3
73.5,13.5,0,0,9,0,0,0,1,0,0,0,0,0,0,0,1,0,0,2,0,0,0,0,0,653,3600,,,,0,0,20,,,,,,26.84288854,,,https://doi.org/10.1016/S0304-8853(00)00297-3
73.5,13.5,0,0,9,0,0,0,1,0,0,0,0,0,0,0,1,0,0,2,0,0,0,0,0,663,3600,,,,0,0,,,,,,,27.05882353,,,https://doi.org/10.1016/S0304-8853(00)00297-3
73.5,13.5,0,0,9,0,0,0,1,0,0,0,0,0,0,0,1,0,0,2,0,0,0,0,0,663,3600,,,,0,0,20,,,,,,26.88016357,,,https://doi.org/10.1016/S0304-8853(00)00297-3
73.5,13.5,0,0,9,0,0,0,1,0,0,0,0,0,0,0,1,0,0,2,0,0,0,0,0,673,3600,,,,0,0,20,,,,,,25.79418064,,,https://doi.org/10.1016/S0304-8853(00)00297-3
73.5,13.5,0,0,9,0,0,0,1,0,0,0,0,0,0,0,1,0,0,2,0,0,0,0,0,673,3600,,,,0,0,,,,,,,26,,,https://doi.org/10.1016/S0304-8853(00)00297-3
73.5,13.5,0,0,9,0,0,0,1,0,0,0,0,0,0,0,1,0,0,2,0,0,0,0,0,703,3600,,,,0,0,,,,,,,23.92156863,,,https://doi.org/10.1016/S0304-8853(00)00297-3
73.5,13.5,0,0,9,0,0,0,1,0,0,0,0,0,0,0,1,0,0,2,0,0,0,0,0,703,3600,,,,0,0,20,,,,,,23.73209269,,,https://doi.org/10.1016/S0304-8853(00)00297-3
73.5,13.5,0,0,9,0,0,0,1,0,0,0,0,0,0,0,1,0,0,2,0,0,0,0,0,723,3600,,,,0,0,,,,,,,23.45098039,,,https://doi.org/10.1016/S0304-8853(00)00297-3
73.5,13.5,0,0,9,0,0,0,1,0,0,0,0,0,0,0,1,0,0,2,0,0,0,0,0,723,3600,,,,0,0,20,,,,,,23.33569779,,,https://doi.org/10.1016/S0304-8853(00)00297-3
73.5,13.5,0,0,9,0,0,0,1,0,0,0,0,0,0,0,1,0,0,2,0,0,0,0,0,733,3600,,,,0,0,,,,,,,24.8627451,,,https://doi.org/10.1016/S0304-8853(00)00297-3
73.5,13.5,0,0,9,0,0,0,1,0,0,0,0,0,0,0,1,0,0,2,0,0,0,0,0,733,3600,,,,0,0,20,,,,,,24.71348299,,,https://doi.org/10.1016/S0304-8853(00)00297-3
73.5,13.5,0,0,9,0,0,0,1,0,0,0,0,0,0,0,1,0,0,2,0,0,0,0,0,743,3600,,,,0,0,20,,,,,,23.59126819,,,https://doi.org/10.1016/S0304-8853(00)00297-3
73.5,13.5,0,0,9,0,0,0,1,0,0,0,0,0,0,0,1,0,0,2,0,0,0,0,0,743,3600,,,,0,0,,,,,,,23.76470588,,,https://doi.org/10.1016/S0304-8853(00)00297-3
73.5,13.5,0,0,9,0,0,0,1,0,0,0,0,0,0,0,1,0,0,2,0,0,0,0,0,773,3600,,,,0,0,,,,,,,8.666666667,,,https://doi.org/10.1016/S0304-8853(00)00297-3
73.5,13.5,0,0,9,0,0,0,1,0,0,0,0,0,0,0,1,0,0,2,0,0,0,0,0,773,3600,,,,0,0,20,,,,,,8.558235278,,,https://doi.org/10.1016/S0304-8853(00)00297-3
73.5,13.5,0,0,9,0,0,0,1,0,0,0,0,0,0,0,1,0,0,2,0,0,0,0,0,823,3600,,,,0,0,,,,,,,1.764705882,,,https://doi.org/10.1016/S0304-8853(00)00297-3
73.5,13.5,0,0,9,0,0,0,1,0,0,0,0,0,0,0,1,0,0,2,0,0,0,0,0,823,3600,,,,0,0,20,,,,,,1.679393029,,,https://doi.org/10.1016/S0304-8853(00)00297-3
73.5,13.5,0,0,9,0,0,0,1,0,0,0,0,0,0,0,1,0,0,2,0,0,0,0,0,873,3600,,,,0,0,,,,,,,3.529411765,,,https://doi.org/10.1016/S0304-8853(00)00297-3
73.5,13.5,0,0,9,0,0,0,1,0,0,0,0,0,0,0,1,0,0,2,0,0,0,0,0,873,3600,,,,0,0,20,,,,,,3.423669643,,,https://doi.org/10.1016/S0304-8853(00)00297-3
73.5,13.5,0,0,9,0,0,0,1,0,0,0,0,0,0,0,1,0,0,2,0,0,0,0,0,973,3600,,,,0,0,,,,,,,4.431372549,,,https://doi.org/10.1016/S0304-8853(00)00297-3
73.5,13.5,0,0,9,0,0,0,1,0,0,0,0,0,0,0,1,0,0,2,0,0,0,0,0,973,3600,,,,0,0,20,,,,,,4.303527219,,,https://doi.org/10.1016/S0304-8853(00)00297-3
73.5,13.5,0,0,9,0,0,0,1,0,0,0,0,0,0,0,1,0,0,2,0,0,0,0,0,1023,3600,,,,0,0,,,,,,,4.392156863,,,https://doi.org/10.1016/S0304-8853(00)00297-3
73.5,13.5,0,0,9,0,0,0,1,0,0,0,0,0,0,0,1,0,0,2,0,0,0,0,0,1023,3600,,,,0,0,20,,,,,,4.344974825,,,https://doi.org/10.1016/S0304-8853(00)00297-3
63.5,13.5,0,0,9,0,0,0,1,0,0,0,0,0,10,0,3,0,0,0,0,0,0,0,0,1025,3600,825,,950,0,0,25,10148.62912,,,,,,,,https://doi.org/10.1016/S0304-8853(99)00188-2
63.5,13.5,0,0,9,0,0,0,1,0,0,0,0,0,10,0,3,0,0,0,0,0,0,0,0,875,3600,825,,950,0,0,25,3904.929908,,,,,,,,https://doi.org/10.1016/S0304-8853(99)00188-2
63.5,13.5,0,0,9,0,0,0,1,0,0,0,0,0,10,0,3,0,0,0,0,0,0,0,0,825,3600,825,,950,0,0,25,1927.86233,,,,,,,,https://doi.org/10.1016/S0304-8853(99)00188-2
63.5,13.5,0,0,9,0,0,0,1,0,0,0,0,0,10,0,3,0,0,0,0,0,0,0,0,800,3600,825,,950,0,0,25,286.486385,,,,,,,,https://doi.org/10.1016/S0304-8853(99)00188-2
63.5,13.5,0,0,9,0,0,0,1,0,0,0,0,0,10,0,3,0,0,0,0,0,0,0,0,775,3600,825,,950,0,0,25,10.92254831,,,,,,,,https://doi.org/10.1016/S0304-8853(99)00188-2
71.5,13.5,0,2,9,0,0,0,1,0,0,0,0,0,0,0,0,3,0,0,0,0,0,0,0,873,3600,,,,0,0,20,4616.211667,,,,,,,16.77435036,https://doi.org/10.1016/S0304-8853(99)00196-1
73.5,13.5,0,0,9,0,0,0,1,0,0,0,0,0,0,0,0,3,0,0,0,0,0,0,0,873,3600,,,,0,0,20,3872.144536,,,,,,,19.04918033,https://doi.org/10.1016/S0304-8853(99)00196-1
73.5,13.5,0,0,9,0,0,0,1,0,0,0,0,0,0,0,1.5,1.5,0,0,0,0,0,0,0,873,3600,,,,0,0,20,251.5093803,,,,,,,14.06557377,https://doi.org/10.1016/S0304-8853(99)00196-1
71.5,13.5,0,2,9,0,0,0,1,0,0,0,0,0,0,0,1.5,1.5,0,0,0,0,0,0,0,873,3600,,,,0,0,20,73.16202446,,,,,,,10.3319155,https://doi.org/10.1016/S0304-8853(99)00196-1
73.5,13.5,0,0,9,0,0,0,1,0,0,0,0,0,0,0,3,0,0,0,0,0,0,0,0,873,3600,,,,0,0,20,9.184471846,,,,,,,11.04918033,https://doi.org/10.1016/S0304-8853(99)00196-1
73.5,13.5,0,0,9,0,0,0,1,0,0,0,0,0,0,0,0,3,0,0,0,0,0,0,0,833,3600,,,,0,0,20,4.582735529,,,,,,,14.98360656,https://doi.org/10.1016/S0304-8853(99)00196-1
71.5,13.5,0,2,9,0,0,0,1,0,0,0,0,0,0,0,0,3,0,0,0,0,0,0,0,833,3600,,,,0,0,20,3.110692935,,,,,,,13.88965936,https://doi.org/10.1016/S0304-8853(99)00196-1
71.5,13.5,0,2,9,0,0,0,1,0,0,0,0,0,0,0,3,0,0,0,0,0,0,0,0,873,3600,,,,0,0,20,1.720736162,,,,,,,10.90917539,https://doi.org/10.1016/S0304-8853(99)00196-1
73.5,13.5,0,0,9,0,0,0,1,0,0,0,0,0,0,0,0,3,0,0,0,0,0,0,0,773,3600,,,,0,0,20,1.432843264,,,,,,,13.3442623,https://doi.org/10.1016/S0304-8853(99)00196-1
73.5,13.5,0,0,9,0,0,0,1,0,0,0,0,0,0,0,0,3,0,0,0,0,0,0,0,813,3600,,,,0,0,20,1.398058845,,,,,,,13.93442623,https://doi.org/10.1016/S0304-8853(99)00196-1
73.5,13.5,0,0,9,0,0,0,1,0,0,0,0,0,0,0,1.5,1.5,0,0,0,0,0,0,0,753,3600,,,,0,0,20,1.381963956,,,,,,,8.557377049,https://doi.org/10.1016/S0304-8853(99)00196-1
73.5,13.5,0,0,9,0,0,0,1,0,0,0,0,0,0,0,0,3,0,0,0,0,0,0,0,753,3600,,,,0,0,20,1.317546677,,,,,,,12.8852459,https://doi.org/10.1016/S0304-8853(99)00196-1
73.5,13.5,0,0,9,0,0,0,1,0,0,0,0,0,0,0,1.5,1.5,0,0,0,0,0,0,0,773,3600,,,,0,0,20,1.182674827,,,,,,,9.93442623,https://doi.org/10.1016/S0304-8853(99)00196-1
73.5,13.5,0,0,9,0,0,0,1,0,0,0,0,0,0,0,0,3,0,0,0,0,0,0,0,793,3600,,,,0,0,20,1.011646389,,,,,,,13.40983607,https://doi.org/10.1016/S0304-8853(99)00196-1
73.5,13.5,0,0,9,0,0,0,1,0,0,0,0,0,0,0,1.5,1.5,0,0,0,0,0,0,0,793,3600,,,,0,0,20,1.011646389,,,,,,,10.52459016,https://doi.org/10.1016/S0304-8853(99)00196-1
73.5,13.5,0,0,9,0,0,0,1,0,0,0,0,0,0,0,3,0,0,0,0,0,0,0,0,833,3600,,,,0,0,20,0.94107621,,,,,,,10.52459016,https://doi.org/10.1016/S0304-8853(99)00196-1
73.5,13.5,0,0,9,0,0,0,1,0,0,0,0,0,0,0,3,0,0,0,0,0,0,0,0,753,3600,,,,0,0,20,0.897422008,,,,,,,8.426229508,https://doi.org/10.1016/S0304-8853(99)00196-1
71.5,13.5,0,2,9,0,0,0,1,0,0,0,0,0,0,0,0,3,0,0,0,0,0,0,0,773,3600,,,,0,0,20,0.862410997,,,,,,,11.9904207,https://doi.org/10.1016/S0304-8853(99)00196-1
71.5,13.5,0,2,9,0,0,0,1,0,0,0,0,0,0,0,0,3,0,0,0,0,0,0,0,753,3600,,,,0,0,20,0.862410997,,,,,,,9.994852915,https://doi.org/10.1016/S0304-8853(99)00196-1
71.5,13.5,0,2,9,0,0,0,1,0,0,0,0,0,0,0,1.5,1.5,0,0,0,0,0,0,0,753,3600,,,,0,0,20,0.862410997,,,,,,,8.985631054,https://doi.org/10.1016/S0304-8853(99)00196-1
73.5,13.5,0,0,9,0,0,0,1,0,0,0,0,0,0,0,3,0,0,0,0,0,0,0,0,773,3600,,,,0,0,20,0.697748138,,,,,,,9.475409836,https://doi.org/10.1016/S0304-8853(99)00196-1
73.5,13.5,0,0,9,0,0,0,1,0,0,0,0,0,0,0,3,0,0,0,0,0,0,0,0,793,3600,,,,0,0,20,0.656944583,,,,,,,10.19672131,https://doi.org/10.1016/S0304-8853(99)00196-1
71.5,13.5,0,2,9,0,0,0,1,0,0,0,0,0,0,0,0,3,0,0,0,0,0,0,0,793,3600,,,,0,0,20,0.581146617,,,,,,,11.87032205,https://doi.org/10.1016/S0304-8853(99)00196-1
71.5,13.5,0,2,9,0,0,0,1,0,0,0,0,0,0,0,1.5,1.5,0,0,0,0,0,0,0,773,3600,,,,0,0,20,0.55316812,,,,,,,9.971619545,https://doi.org/10.1016/S0304-8853(99)00196-1
71.5,13.5,0,2,9,0,0,0,1,0,0,0,0,0,0,0,3,0,0,0,0,0,0,0,0,753,3600,,,,0,0,20,0.55316812,,,,,,,8.504879008,https://doi.org/10.1016/S0304-8853(99)00196-1
73.5,13.5,0,0,9,0,0,0,1,0,0,0,0,0,0,0,1.5,1.5,0,0,0,0,0,0,0,813,3600,,,,0,0,20,0.535749053,,,,,,,10.98360656,https://doi.org/10.1016/S0304-8853(99)00196-1
71.5,13.5,0,2,9,0,0,0,1,0,0,0,0,0,0,0,1.5,1.5,0,0,0,0,0,0,0,793,3600,,,,0,0,20,0.526536608,,,,,,,10.47614112,https://doi.org/10.1016/S0304-8853(99)00196-1
71.5,13.5,0,2,9,0,0,0,1,0,0,0,0,0,0,0,1.5,1.5,0,0,0,0,0,0,0,833,3600,,,,0,0,20,0.526536608,,,,,,,10.23558637,https://doi.org/10.1016/S0304-8853(99)00196-1
73.5,13.5,0,0,9,0,0,0,1,0,0,0,0,0,0,0,3,0,0,0,0,0,0,0,0,813,3600,,,,0,0,20,0.486737431,,,,,,,10,https://doi.org/10.1016/S0304-8853(99)00196-1
71.5,13.5,0,2,9,0,0,0,1,0,0,0,0,0,0,0,3,0,0,0,0,0,0,0,0,853,3600,,,,0,0,20,0.47705827,,,,,,,10.11548772,https://doi.org/10.1016/S0304-8853(99)00196-1
71.5,13.5,0,2,9,0,0,0,1,0,0,0,0,0,0,0,3,0,0,0,0,0,0,0,0,773,3600,,,,0,0,20,0.47705827,,,,,,,9.490152625,https://doi.org/10.1016/S0304-8853(99)00196-1
71.5,13.5,0,2,9,0,0,0,1,0,0,0,0,0,0,0,1.5,1.5,0,0,0,0,0,0,0,813,3600,,,,0,0,20,0.432229382,,,,,,,10.11566644,https://doi.org/10.1016/S0304-8853(99)00196-1
73.5,13.5,0,0,9,0,0,0,1,0,0,0,0,0,0,0,1.5,1.5,0,0,0,0,0,0,0,833,3600,,,,0,0,20,0.416349577,,,,,,,10.78688525,https://doi.org/10.1016/S0304-8853(99)00196-1
71.5,13.5,0,2,9,0,0,0,1,0,0,0,0,0,0,0,3,0,0,0,0,0,0,0,0,833,3600,,,,0,0,20,0.391613038,,,,,,,9.947492583,https://doi.org/10.1016/S0304-8853(99)00196-1
71.5,13.5,0,2,9,0,0,0,1,0,0,0,0,0,0,0,3,0,0,0,0,0,0,0,0,813,3600,,,,0,0,20,0.354813389,,,,,,,9.778782571,https://doi.org/10.1016/S0304-8853(99)00196-1
71.5,13.5,0,2,9,0,0,0,1,0,0,0,0,0,0,0,3,0,0,0,0,0,0,0,0,793,3600,,,,0,0,20,0.291263266,,,,,,,9.610787433,https://doi.org/10.1016/S0304-8853(99)00196-1
71.5,13.5,0,2,9,0,0,0,1,0,0,0,0,0,0,0,0,3,0,0,0,0,0,0,0,813,3600,,,,0,0,20,,,,,,,,12.95174608,https://doi.org/10.1016/S0304-8853(99)00196-1
73.5,13.5,0,0,9,0,0,0,1,0,0,0,0,0,0,0,3,0,0,0,0,0,0,0,0,853,3600,,,,0,0,20,,,,,,,,10.98360656,https://doi.org/10.1016/S0304-8853(99)00196-1
73.5,13.5,0,0,9,0,0,0,1,0,0,0,0,0,0,0,3,0,0,0,0,0,0,0,0,923,3600,,,,0,0,23,3578.885767,,,,,,,,https://doi.org/10.1016/S0304-8853(99)00600-9
86,0,0,0,6,0,0,0,1,0,0,0,0,0,0,7,0,0,0,0,0,0,0,0,0,973,3600,,,,0,0,23,2893.18795,,,,,,,,https://doi.org/10.1016/S0304-8853(99)00600-9
86,0,0,0,6,0,0,0,1,0,0,0,0,0,0,7,0,0,0,0,0,0,0,0,0,923,3600,,,,0,0,23,1751.471234,,,,,,,,https://doi.org/10.1016/S0304-8853(99)00600-9
86,0,0,0,6,0,0,0,1,0,0,0,0,0,0,7,0,0,0,0,0,0,0,0,0,823,3600,,,,0,0,23,3.640186924,,,,,,,,https://doi.org/10.1016/S0304-8853(99)00600-9
86,0,0,0,6,0,0,0,1,0,0,0,0,0,0,7,0,0,0,0,0,0,0,0,0,873,3600,,,,0,0,23,3.372037723,,,,,,1.236537744,,https://doi.org/10.1016/S0304-8853(99)00600-9
73.5,13.5,0,0,9,0,0,0,1,0,0,0,0,0,0,0,3,0,0,0,0,0,0,0,0,723,3600,,,,0,0,23,1.636237564,,,,,,,,https://doi.org/10.1016/S0304-8853(99)00600-9
73.5,13.5,0,0,9,0,0,0,1,0,0,0,0,0,0,0,3,0,0,0,0,0,0,0,0,773,3600,,,,0,0,23,0.767400306,,,,,,,,https://doi.org/10.1016/S0304-8853(99)00600-9
73.5,13.5,0,0,9,0,0,0,1,0,0,0,0,0,0,0,3,0,0,0,0,0,0,0,0,848,3600,,,,0,0,23,0.684145459,,,,,,,,https://doi.org/10.1016/S0304-8853(99)00600-9
73.5,13.5,0,0,9,0,0,0,1,0,0,0,0,0,0,0,3,0,0,0,0,0,0,0,0,798,3600,,,,0,0,23,0.474527606,,,,,,,,https://doi.org/10.1016/S0304-8853(99)00600-9
73.5,13.5,0,0,9,0,0,0,1,0,0,0,0,0,0,0,3,0,0,0,0,0,0,0,0,823,3600,,,,0,0,23,0.324924694,,,,,,0.877016653,,https://doi.org/10.1016/S0304-8853(99)00600-9
73.5,16,0,0,6,0,0,0,1,0,0,0,0,0,0,0,3,0,0,0,0,0,0,0,0,903,3600,,,,0,0,20,,,,1.56E+00,,-4.40E-01,,16,https://doi.org/10.1016/S0921-4526(01)00468-9
73.5,16.5,0,0,6,0,0,0,1,0,0,0,0,0,0,0,3,0,0,0,0,0,0,0,0,903,3600,,,,0,0,,,,,1.56,,-0.44,,16,https://doi.org/10.1016/S0921-4526(01)00468-9
73.5,16,0,0,6,0,0,0,1,0,0,0,0,0,0,0,3,0,0,0,0,0,0,0,0,743,3600,,,,0,0,20,,,,,,4.40E+00,,12,https://doi.org/10.1016/S0921-4526(01)00468-9
73.5,16.5,0,0,6,0,0,0,1,0,0,0,0,0,0,0,3,0,0,0,0,0,0,0,0,743,3600,,,,0,0,,,,,,,4.4,,12,https://doi.org/10.1016/S0921-4526(01)00468-9
73.5,16,0,0,6,0,0,0,1,0,0,0,0,0,0,0,3,0,0,0,0,0,0,0,0,798,3600,,,,0,0,20,,,,1.72E+00,,1.01E+00,,12,https://doi.org/10.1016/S0921-4526(01)00468-9
73.5,16.5,0,0,6,0,0,0,1,0,0,0,0,0,0,0,3,0,0,0,0,0,0,0,0,798,3600,,,,0,0,,,,,1.72,,1.01,,12,https://doi.org/10.1016/S0921-4526(01)00468-9
73.5,16,0,0,6,0,0,0,1,0,0,0,0,0,0,0,3,0,0,0,0,0,0,0,0,848,3600,,,,0,0,20,,,,1.76E+00,,-3.60E-01,,12,https://doi.org/10.1016/S0921-4526(01)00468-9
73.5,16.5,0,0,6,0,0,0,1,0,0,0,0,0,0,0,3,0,0,0,0,0,0,0,0,848,3600,,,,0,0,,,,,1.76,,-0.36,,12,https://doi.org/10.1016/S0921-4526(01)00468-9
73.5,16,0,0,6,0,0,0,1,0,0,0,0,0,0,0,3,0,0,0,0,0,0,0,0,773,3600,,,,0,0,20,,,,1.96E+00,,1.68E+00,,11,https://doi.org/10.1016/S0921-4526(01)00468-9
73.5,16.5,0,0,6,0,0,0,1,0,0,0,0,0,0,0,3,0,0,0,0,0,0,0,0,773,3600,,,,0,0,,,,,1.96,,1.68,,11,https://doi.org/10.1016/S0921-4526(01)00468-9
73.5,16,0,0,6,0,0,0,1,0,0,0,0,0,0,0,3,0,0,0,0,0,0,0,0,823,3600,,,,0,0,20,,,,1.72E+00,,4.80E-01,,11,https://doi.org/10.1016/S0921-4526(01)00468-9
73.5,16.5,0,0,6,0,0,0,1,0,0,0,0,0,0,0,3,0,0,0,0,0,0,0,0,823,3600,,,,0,0,,,,,1.72,,0.48,,11,https://doi.org/10.1016/S0921-4526(01)00468-9
73.5,16,0,0,6,0,0,0,1,0,0,0,0,0,0,0,3,0,0,0,0,0,0,0,0,873,3600,,,,0,0,20,,,,1.48E+00,,,,11,https://doi.org/10.1016/S0921-4526(01)00468-9
73.5,16.5,0,0,6,0,0,0,1,0,0,0,0,0,0,0,3,0,0,0,0,0,0,0,0,873,3600,,,,0,0,,,,,1.48,,,,11,https://doi.org/10.1016/S0921-4526(01)00468-9
73.5,16,0,0,6,0,0,0,1,0,0,0,0,0,0,0,3,0,0,0,0,0,0,0,0,728,3600,,,,0,0,20,,,,1.84E+00,,2.05E+00,,,https://doi.org/10.1016/S0921-4526(01)00468-9
73.5,16.5,0,0,6,0,0,0,1,0,0,0,0,0,0,0,3,0,0,0,0,0,0,0,0,728,3600,,,,0,0,,,,,1.84,,2.05,,,https://doi.org/10.1016/S0921-4526(01)00468-9
72.5,13.5,0,0,9,0,0,1,1,0,0,0,0,0,0,0,3,0,0,0,0,0,0,0,0,923,3600,,,,0,0,,4538.282178,,,,,,,,https://doi.org/10.1016/S0921-4526(02)00715-9
71.5,9.5,0,1,9,0,0,5,1,0,0,0,0,0,0,0,3,0,0,0,0,0,0,0,0,923,3600,,,,0,0,,4128.913429,,,,,,,,https://doi.org/10.1016/S0921-4526(02)00715-9
73.5,13.5,0,0,9,0,0,0,1,0,0,0,0,0,0,0,3,0,0,0,0,0,0,0,0,883,3600,,,,0,0,,2159.289388,,,,,,,,https://doi.org/10.1016/S0921-4526(02)00715-9
71.5,7.5,0,1,9,0,0,7,1,0,0,0,0,0,0,0,3,0,0,0,0,0,0,0,0,923,3600,,,,0,0,,1670.605475,,,,,,,,https://doi.org/10.1016/S0921-4526(02)00715-9
73.5,13.5,0,0,7,0,0,2,1,0,0,0,0,0,0,0,3,0,0,0,0,0,0,0,0,923,3600,,,,0,0,,1041.346611,,,,,,,,https://doi.org/10.1016/S0921-4526(02)00715-9
71.5,9.5,0,2,9,0,0,4,1,0,0,0,0,0,0,0,3,0,0,0,0,0,0,0,0,923,3600,,,,0,0,,1013.596501,,,,,,,,https://doi.org/10.1016/S0921-4526(02)00715-9
72.5,13.5,0,0,9,0,0,1,1,0,0,0,0,0,0,0,3,0,0,0,0,0,0,0,0,883,3600,,,,0,0,,131.8969048,,,,,,,,https://doi.org/10.1016/S0921-4526(02)00715-9
71.5,7.5,0,2,9,0,0,6,1,0,0,0,0,0,0,0,3,0,0,0,0,0,0,0,0,873,3600,,,,0,0,,13.45960324,,,,,,,,https://doi.org/10.1016/S0921-4526(02)00715-9
71.5,9.5,0,2,9,0,0,4,1,0,0,0,0,0,0,0,3,0,0,0,0,0,0,0,0,873,3600,,,,0,0,,3.681140593,,,,,,,,https://doi.org/10.1016/S0921-4526(02)00715-9
71.5,7.5,0,1,9,0,0,7,1,0,0,0,0,0,0,0,3,0,0,0,0,0,0,0,0,873,3600,,,,0,0,,1.899294783,,,,,,,,https://doi.org/10.1016/S0921-4526(02)00715-9
71.5,9.5,0,2,9,0,0,4,1,0,0,0,0,0,0,0,3,0,0,0,0,0,0,0,0,723,3600,,,,0,0,,1.823883387,,,,,,,,https://doi.org/10.1016/S0921-4526(02)00715-9
71.5,7.5,0,2,9,0,0,6,1,0,0,0,0,0,0,0,3,0,0,0,0,0,0,0,0,723,3600,,,,0,0,,1.593477887,,,,,,,,https://doi.org/10.1016/S0921-4526(02)00715-9
71.5,9.5,0,1,9,0,0,5,1,0,0,0,0,0,0,0,3,0,0,0,0,0,0,0,0,723,3600,,,,0,0,,1.551014421,,,,,,,,https://doi.org/10.1016/S0921-4526(02)00715-9
71.5,7.5,0,2,9,0,0,6,1,0,0,0,0,0,0,0,3,0,0,0,0,0,0,0,0,773,3600,,,,0,0,,1.152347802,,,,,,,,https://doi.org/10.1016/S0921-4526(02)00715-9
71.5,9.5,0,1,9,0,0,5,1,0,0,0,0,0,0,0,3,0,0,0,0,0,0,0,0,873,3600,,,,0,0,,1.006775298,,,,,,,,https://doi.org/10.1016/S0921-4526(02)00715-9
71.5,9.5,0,1,9,0,0,5,1,0,0,0,0,0,0,0,3,0,0,0,0,0,0,0,0,813,3600,,,,0,0,,0.993270298,,,,,,,,https://doi.org/10.1016/S0921-4526(02)00715-9
73.5,13.5,0,0,7,0,0,2,1,0,0,0,0,0,0,0,3,0,0,0,0,0,0,0,0,883,3600,,,,0,0,,0.993270298,,,,,,,,https://doi.org/10.1016/S0921-4526(02)00715-9
71.5,9.5,0,1,9,0,0,5,1,0,0,0,0,0,0,0,3,0,0,0,0,0,0,0,0,773,3600,,,,0,0,,0.953832554,,,,,,,,https://doi.org/10.1016/S0921-4526(02)00715-9
73.5,13.5,0,0,9,0,0,0,1,0,0,0,0,0,0,0,3,0,0,0,0,0,0,0,0,723,3600,,,,0,0,,0.903673881,,,,,,,,https://doi.org/10.1016/S0921-4526(02)00715-9
71.5,7.5,0,2,9,0,0,6,1,0,0,0,0,0,0,0,3,0,0,0,0,0,0,0,0,813,3600,,,,0,0,,0.903673881,,,,,,,,https://doi.org/10.1016/S0921-4526(02)00715-9
71.5,9.5,0,2,9,0,0,4,1,0,0,0,0,0,0,0,3,0,0,0,0,0,0,0,0,773,3600,,,,0,0,,0.822159372,,,,,,,,https://doi.org/10.1016/S0921-4526(02)00715-9
71.5,7.5,0,1,9,0,0,7,1,0,0,0,0,0,0,0,3,0,0,0,0,0,0,0,0,723,3600,,,,0,0,,0.789515579,,,,,,,,https://doi.org/10.1016/S0921-4526(02)00715-9
71.5,7.5,0,1,9,0,0,7,1,0,0,0,0,0,0,0,3,0,0,0,0,0,0,0,0,813,3600,,,,0,0,,0.72806489,,,,,,,,https://doi.org/10.1016/S0921-4526(02)00715-9
72.5,13.5,0,0,9,0,0,1,1,0,0,0,0,0,0,0,3,0,0,0,0,0,0,0,0,723,3600,,,,0,0,,0.708663203,,,,,,,,https://doi.org/10.1016/S0921-4526(02)00715-9
73.5,13.5,0,0,7,0,0,2,1,0,0,0,0,0,0,0,3,0,0,0,0,0,0,0,0,723,3600,,,,0,0,,0.689778538,,,,,,,,https://doi.org/10.1016/S0921-4526(02)00715-9
71.5,7.5,0,1,9,0,0,7,1,0,0,0,0,0,0,0,3,0,0,0,0,0,0,0,0,773,3600,,,,0,0,,0.689778538,,,,,,,,https://doi.org/10.1016/S0921-4526(02)00715-9
71.5,9.5,0,2,9,0,0,4,1,0,0,0,0,0,0,0,3,0,0,0,0,0,0,0,0,813,3600,,,,0,0,,0.533669923,,,,,,,,https://doi.org/10.1016/S0921-4526(02)00715-9
73.5,13.5,0,0,9,0,0,0,1,0,0,0,0,0,0,0,3,0,0,0,0,0,0,0,0,813,3600,,,,0,0,,0.459998694,,,,,,,,https://doi.org/10.1016/S0921-4526(02)00715-9
73.5,13.5,0,0,9,0,0,0,1,0,0,0,0,0,0,0,3,0,0,0,0,0,0,0,0,833,3600,,,,0,0,,0.453828218,,,,,,,,https://doi.org/10.1016/S0921-4526(02)00715-9
73.5,13.5,0,0,7,0,0,2,1,0,0,0,0,0,0,0,3,0,0,0,0,0,0,0,0,813,3600,,,,0,0,,0.351119173,,,,,,,,https://doi.org/10.1016/S0921-4526(02)00715-9
72.5,13.5,0,0,9,0,0,1,1,0,0,0,0,0,0,0,3,0,0,0,0,0,0,0,0,813,3600,,,,0,0,,0.302648424,,,,,,,,https://doi.org/10.1016/S0921-4526(02)00715-9
73.5,13.5,0,0,7,0,0,2,1,0,0,0,0,0,0,0,3,0,0,0,0,0,0,0,0,833,3600,,,,0,0,,0.23101297,,,,,,,,https://doi.org/10.1016/S0921-4526(02)00715-9
72.5,13.5,0,0,9,0,0,1,1,0,0,0,0,0,0,0,3,0,0,0,0,0,0,0,0,773,3600,,,,0,0,,0.201829822,,,,,,,,https://doi.org/10.1016/S0921-4526(02)00715-9
73.5,13.5,0,0,7,0,0,2,1,0,0,0,0,0,0,0,3,0,0,0,0,0,0,0,0,773,3600,,,,0,0,,0.191216307,,,,,,,,https://doi.org/10.1016/S0921-4526(02)00715-9
73.5,13.5,0,0,9,0,0,0,1,0,0,0,0,0,0,0,3,0,0,0,0,0,0,0,0,773,3600,,,,0,0,,0.181160919,,,,,,,,https://doi.org/10.1016/S0921-4526(02)00715-9
72.5,13.5,0,0,9,0,0,1,1,0,0,0,0,0,0,0,3,0,0,0,0,0,0,0,0,833,3600,,,,0,0,,0.129251904,,,,,,,,https://doi.org/10.1016/S0921-4526(02)00715-9
73.5,13.5,0,0,9,0,0,0,1,0,0,0,0,0,0,0,1,2,0,0,0,0,0,0,0,623,3600,791,,,0,0,20,,607.5737705,,,,,,,https://doi.org/10.1016/S0921-5093(00)01501-X
73.5,13.5,0,0,9,0,0,0,1,0,0,0,0,0,0,2,1,0,0,0,0,0,0,0,0,643,3600,817,,,0,0,20,,604.0702576,,,,,,,https://doi.org/10.1016/S0921-5093(00)01501-X
73.5,13.5,0,0,9,0,0,0,1,0,0,0,0,2,0,0,1,0,0,0,0,0,0,0,0,643,3600,784,,,0,0,20,,606.1733021,,,,,,,https://doi.org/10.1016/S0921-5093(00)01501-X
73.5,13.5,0,0,9,0,0,0,1,0,0,0,0,0,0,0,3,0,0,0,0,0,0,0,0,658,3600,807,,,0,0,20,,598.9789227,,,,,,,https://doi.org/10.1016/S0921-5093(00)01501-X
73.5,13.5,0,0,9,0,0,0,1,0,0,0,0,0,0,0,1,2,0,0,0,0,0,0,0,673,3600,791,,,0,0,20,,609.7517564,,,,,,,https://doi.org/10.1016/S0921-5093(00)01501-X
73.5,13.5,0,0,9,0,0,0,1,0,0,0,0,0,0,2,1,0,0,0,0,0,0,0,0,693,3600,817,,,0,0,20,,604.8430913,,,,,,,https://doi.org/10.1016/S0921-5093(00)01501-X
73.5,13.5,0,0,9,0,0,0,1,0,0,0,0,2,0,0,1,0,0,0,0,0,0,0,0,693,3600,784,,,0,0,20,,608.7728337,,,,,,,https://doi.org/10.1016/S0921-5093(00)01501-X
73.5,13.5,0,0,9,0,0,0,1,0,0,0,0,0,0,0,3,0,0,0,0,0,0,0,0,708,3600,807,,,0,0,20,,602.9836066,,,,,,,https://doi.org/10.1016/S0921-5093(00)01501-X
73.5,13.5,0,0,9,0,0,0,1,0,0,0,0,0,0,0,1,2,0,0,0,0,0,0,0,723,3600,791,,,0,0,20,,614.9508197,,,,,,,https://doi.org/10.1016/S0921-5093(00)01501-X
73.5,13.5,0,0,9,0,0,0,1,0,0,0,0,2,0,0,1,0,0,0,0,0,0,0,0,733,3600,784,,,0,0,20,,619.1709602,,,,,,,https://doi.org/10.1016/S0921-5093(00)01501-X
73.5,13.5,0,0,9,0,0,0,1,0,0,0,0,0,0,0,3,0,0,0,0,0,0,0,0,738,3600,807,,,0,0,20,,605.6533958,,,,,,,https://doi.org/10.1016/S0921-5093(00)01501-X
73.5,13.5,0,0,9,0,0,0,1,0,0,0,0,0,0,0,1,2,0,0,0,0,0,0,0,738,3600,791,,,0,0,20,,620.7822014,,,,,,,https://doi.org/10.1016/S0921-5093(00)01501-X
73.5,13.5,0,0,9,0,0,0,1,0,0,0,0,0,0,2,1,0,0,0,0,0,0,0,0,743,3600,817,,,0,0,20,,607.0913349,,,,,,,https://doi.org/10.1016/S0921-5093(00)01501-X
73.5,13.5,0,0,9,0,0,0,1,0,0,0,0,2,0,0,1,0,0,0,0,0,0,0,0,743,3600,784,,,0,0,20,,623.7377049,,,,,,,https://doi.org/10.1016/S0921-5093(00)01501-X
73.5,13.5,0,0,9,0,0,0,1,0,0,0,0,0,0,0,1,2,0,0,0,0,0,0,0,753,3600,791,,,0,0,20,,640.0327869,,,,,,,https://doi.org/10.1016/S0921-5093(00)01501-X
73.5,13.5,0,0,9,0,0,0,1,0,0,0,0,0,0,2,1,0,0,0,0,0,0,0,0,758,3600,817,,,0,0,20,,608.3559719,,,,,,,https://doi.org/10.1016/S0921-5093(00)01501-X
73.5,13.5,0,0,9,0,0,0,1,0,0,0,0,0,0,0,3,0,0,0,0,0,0,0,0,758,3600,807,,,0,0,20,,612.0468384,,,,,,,https://doi.org/10.1016/S0921-5093(00)01501-X
73.5,13.5,0,0,9,0,0,0,1,0,0,0,0,2,0,0,1,0,0,0,0,0,0,0,0,758,3600,784,,,0,0,20,,634.0655738,,,,,,,https://doi.org/10.1016/S0921-5093(00)01501-X
73.5,13.5,0,0,9,0,0,0,1,0,0,0,0,0,0,2,1,0,0,0,0,0,0,0,0,773,3600,817,,,0,0,20,,612.2201405,,,,,,,https://doi.org/10.1016/S0921-5093(00)01501-X
73.5,13.5,0,0,9,0,0,0,1,0,0,0,0,0,0,0,3,0,0,0,0,0,0,0,0,773,3600,807,,,0,0,20,,630.0327869,,,,,,,https://doi.org/10.1016/S0921-5093(00)01501-X
73.5,13.5,0,0,9,0,0,0,1,0,0,0,0,0,0,0,1,2,0,0,0,0,0,0,0,773,3600,791,,,0,0,20,,649.0257611,,,,,,,https://doi.org/10.1016/S0921-5093(00)01501-X
73.5,13.5,0,0,9,0,0,0,1,0,0,0,0,2,0,0,1,0,0,0,0,0,0,0,0,773,3600,784,,,0,0,20,,633.9953162,,,,,,,https://doi.org/10.1016/S0921-5093(00)01501-X
73.5,13.5,0,0,9,0,0,0,1,0,0,0,0,0,0,0,3,0,0,0,0,0,0,0,0,788,3600,807,,,0,0,20,,640.6416862,,,,,,,https://doi.org/10.1016/S0921-5093(00)01501-X
73.5,13.5,0,0,9,0,0,0,1,0,0,0,0,0,0,2,1,0,0,0,0,0,0,0,0,793,3600,817,,,0,0,20,,634.4918033,,,,,,,https://doi.org/10.1016/S0921-5093(00)01501-X
73.5,13.5,0,0,9,0,0,0,1,0,0,0,0,2,0,0,1,0,0,0,0,0,0,0,0,793,3600,784,,,0,0,20,,633.9250585,,,,,,,https://doi.org/10.1016/S0921-5093(00)01501-X
73.5,13.5,0,0,9,0,0,0,1,0,0,0,0,0,0,0,1,2,0,0,0,0,0,0,0,798,3600,791,,,0,0,20,,650.0093677,,,,,,,https://doi.org/10.1016/S0921-5093(00)01501-X
73.5,13.5,0,0,9,0,0,0,1,0,0,0,0,0,0,0,3,0,0,0,0,0,0,0,0,808,3600,807,,,0,0,20,,641.0632319,,,,,,,https://doi.org/10.1016/S0921-5093(00)01501-X
73.5,13.5,0,0,9,0,0,0,1,0,0,0,0,0,0,2,1,0,0,0,0,0,0,0,0,817,3600,817,,,0,0,20,,641.5175644,,,,,,,https://doi.org/10.1016/S0921-5093(00)01501-X
73.5,13.5,0,0,9,0,0,0,1,0,0,0,0,0,0,0,3,0,0,0,0,0,0,0,0,833,3600,807,,,0,0,20,,642.6088993,,,,,,,https://doi.org/10.1016/S0921-5093(00)01501-X
85,0,0,0,9,0,0,0,0,0,0,0,0,0,0,0,0,0,0,0,6,0,0,0,0,835,3600,,727,797,0,0,45,,,,,25.66295979,,,,https://doi.org/10.1016/S0921-5107(01)00934-5
79,0,0,0,9,0,0,0,0,0,0,0,0,0,0,0,0,0,0,0,12,0,0,0,0,507,3600,,760,829,0,0,45,,,,,266.2532079,,,,https://doi.org/10.1016/S0921-5107(01)00934-5
85,0,0,0,9,0,0,0,0,0,0,0,0,0,0,0,0,0,0,0,6,0,0,0,0,450,3600,,727,797,0,0,45,,,,,977.3310522,,,,https://doi.org/10.1016/S0921-5107(01)00934-5
85,0,0,0,9,0,0,0,0,0,0,0,0,0,0,0,0,0,0,0,6,0,0,0,0,504,3600,,727,797,0,0,45,,,,,2911.142002,,,,https://doi.org/10.1016/S0921-5107(01)00934-5
79,0,0,0,9,0,0,0,0,0,0,0,0,0,0,0,0,0,0,0,12,0,0,0,0,593,3600,,760,829,0,0,45,,,,,5175.898204,,,,https://doi.org/10.1016/S0921-5107(01)00934-5
85,0,0,0,9,0,0,0,0,0,0,0,0,0,0,0,0,0,0,0,6,0,0,0,0,592,3600,,727,797,0,0,45,,,,,6785.714286,,,,https://doi.org/10.1016/S0921-5107(01)00934-5
85,0,0,0,9,0,0,0,0,0,0,0,0,0,0,0,0,0,0,0,6,0,0,0,0,660,3600,,727,797,0,0,45,,,,,9518.284859,,,,https://doi.org/10.1016/S0921-5107(01)00934-5
79,0,0,0,9,0,0,0,0,0,0,0,0,0,0,0,0,0,0,0,12,0,0,0,0,657,3600,,760,829,0,0,45,,,,,10668.84089,,,,https://doi.org/10.1016/S0921-5107(01)00934-5
85,0,0,0,9,0,0,0,0,0,0,0,0,0,0,0,0,0,0,0,6,0,0,0,0,760,3600,,727,797,0,0,45,,,,,18330.30368,,,,https://doi.org/10.1016/S0921-5107(01)00934-5
85,0,0,0,9,0,0,0,0,0,0,0,0,0,0,0,0,0,0,0,6,0,0,0,0,798,3600,,727,797,0,0,45,,,,,20155.04705,,,,https://doi.org/10.1016/S0921-5107(01)00934-5
79,0,0,0,9,0,0,0,0,0,0,0,0,0,0,0,0,0,0,0,12,0,0,0,0,763,3600,,760,829,0,0,45,,,,,20398.31052,,,,https://doi.org/10.1016/S0921-5107(01)00934-5
79,0,0,0,9,0,0,0,0,0,0,0,0,0,0,0,0,0,0,0,12,0,0,0,0,797,3600,,760,829,0,0,45,,,,,26017.42943,,,,https://doi.org/10.1016/S0921-5107(01)00934-5
79,0,0,0,9,0,0,0,0,0,0,0,0,0,0,0,0,0,0,0,12,0,0,0,0,831,3600,,760,829,0,0,45,,,,,31061.80496,,,,https://doi.org/10.1016/S0921-5107(01)00934-5
79,0,0,0,9,0,0,0,0,0,0,0,0,0,0,0,0,0,0,0,12,0,0,0,0,864,3600,,760,829,0,0,45,,,,,31738.66553,,,,https://doi.org/10.1016/S0921-5107(01)00934-5
79,0,0,0,9,0,0,0,0,0,0,0,0,0,0,0,0,0,0,0,12,0,0,0,0,935,3600,,760,829,0,0,45,135.0159782,546.2552582,,,,0.345230474,,,https://doi.org/10.1016/S0921-5107(01)00934-5
85,0,0,0,9,0,0,0,0,0,0,0,0,0,0,0,0,0,0,0,6,0,0,0,0,900,3600,,727,797,0,0,45,112.3328205,524.9146498,,,,-0.005361716,,,https://doi.org/10.1016/S0921-5107(01)00934-5
85,0,0,0,9,0,0,0,0,0,0,0,0,0,0,0,0,0,0,0,6,0,0,0,0,880,3600,,727,797,0,0,45,107.7464789,524.8795952,,,,0.060179257,,,https://doi.org/10.1016/S0921-5107(01)00934-5
79,0,0,0,9,0,0,0,0,0,0,0,0,0,0,0,0,0,0,0,12,0,0,0,0,900,3600,,760,829,0,0,45,106.0835602,544.5939767,,,,0.444942382,,,https://doi.org/10.1016/S0921-5107(01)00934-5
85,0,0,0,9,0,0,0,0,0,0,0,0,0,0,0,0,0,0,0,6,0,0,0,0,935,3600,,727,797,0,0,45,75.64800568,525.506005,,,,-0.584747119,,,https://doi.org/10.1016/S0921-5107(01)00934-5
85,0,0,0,9,0,0,0,0,0,0,0,0,0,0,0,0,0,0,0,6,0,0,0,0,830,3600,,727,797,0,0,45,49.81062848,522.1300982,,,,0.196462868,,,https://doi.org/10.1016/S0921-5107(01)00934-5
85,0,0,0,9,0,0,0,0,0,0,0,0,0,0,0,0,0,0,0,6,0,0,0,0,970,3600,,727,797,0,0,45,28.02106758,525.560873,,,,-1.531930218,,,https://doi.org/10.1016/S0921-5107(01)00934-5
85,0,0,0,9,0,0,0,0,0,0,0,0,0,0,0,0,0,0,0,6,0,0,0,0,1000,3600,,727,797,0,0,45,19.97277784,526.682619,,,,-2.446542894,,,https://doi.org/10.1016/S0921-5107(01)00934-5
79,0,0,0,9,0,0,0,0,0,0,0,0,0,0,0,0,0,0,0,12,0,0,0,0,830,3600,,760,829,0,0,45,19.63545982,538.6164116,,,,0.815380922,,,https://doi.org/10.1016/S0921-5107(01)00934-5
85,0,0,0,9,0,0,0,0,0,0,0,0,0,0,0,0,0,0,0,6,0,0,0,0,795,3600,,727,797,0,0,45,17.75949817,516.7454124,,,,0.32634443,,,https://doi.org/10.1016/S0921-5107(01)00934-5
79,0,0,0,9,0,0,0,0,0,0,0,0,0,0,0,0,0,0,0,12,0,0,0,0,975,3600,,760,829,0,0,45,14.98402178,546.8374688,,,,-0.856274008,,,https://doi.org/10.1016/S0921-5107(01)00934-5
79,0,0,0,9,0,0,0,0,0,0,0,0,0,0,0,0,0,0,0,12,0,0,0,0,1000,3600,,760,829,0,0,45,14.77097881,546.8938609,,,,-1.74271767,,,https://doi.org/10.1016/S0921-5107(01)00934-5
85,0,0,0,9,0,0,0,0,0,0,0,0,0,0,0,0,0,0,0,6,0,0,0,0,750,3600,,727,797,0,0,45,11.81796662,500.7087118,,,,,,,https://doi.org/10.1016/S0921-5107(01)00934-5
79,0,0,0,9,0,0,0,0,0,0,0,0,0,0,0,0,0,0,0,12,0,0,0,0,795,3600,,760,829,0,0,45,11.5102379,523.660306,,,,0.973431498,,,https://doi.org/10.1016/S0921-5107(01)00934-5
85,0,0,0,9,0,0,0,0,0,0,0,0,0,0,0,0,0,0,0,6,0,0,0,0,725,3600,,727,797,0,0,45,9.90057995,481.5125282,,,,0.41509283,,,https://doi.org/10.1016/S0921-5107(01)00934-5
79,0,0,0,9,0,0,0,0,0,0,0,0,0,0,0,0,0,0,0,12,0,0,0,0,725,3600,,760,829,0,0,45,5.728488579,445.3407913,,,,1.93621959,,,https://doi.org/10.1016/S0921-5107(01)00934-5
79,0,0,0,9,0,0,0,0,0,0,0,0,0,0,0,0,0,0,0,12,0,0,0,0,750,3600,,760,829,0,0,45,5.568706356,459.2193501,,,,,,,https://doi.org/10.1016/S0921-5107(01)00934-5
79,0,0,0,9,0,0,0,0,0,0,0,0,0,0,0,0,0,0,0,12,0,0,0,0,451,3600,,760,829,0,0,45,,,,,,,0.583293919,,https://doi.org/10.1016/S0921-5107(01)00934-5
79,0,0,0,9,0,0,0,0,0,0,0,0,0,0,0,0,0,0,0,12,0,0,0,0,498,3600,,760,829,0,0,45,,,,,,,0.618378378,,https://doi.org/10.1016/S0921-5107(01)00934-5
85,0,0,0,9,0,0,0,0,0,0,0,0,0,0,0,0,0,0,0,6,0,0,0,0,453,3600,,727,797,0,0,45,,,,,,,0.728158784,,https://doi.org/10.1016/S0921-5107(01)00934-5
85,0,0,0,9,0,0,0,0,0,0,0,0,0,0,0,0,0,0,0,6,0,0,0,0,501,3600,,727,797,0,0,45,,,,,,,0.784983108,,https://doi.org/10.1016/S0921-5107(01)00934-5
79,0,0,0,9,0,0,0,0,0,0,0,0,0,0,0,0,0,0,0,12,0,0,0,0,582,3600,,760,829,0,0,45,,,,,,,0.804763514,,https://doi.org/10.1016/S0921-5107(01)00934-5
85,0,0,0,9,0,0,0,0,0,0,0,0,0,0,0,0,0,0,0,6,0,0,0,0,582,3600,,727,797,0,0,45,,,,,,,0.964189189,,https://doi.org/10.1016/S0921-5107(01)00934-5
79,0,0,0,9,0,0,0,0,0,0,0,0,0,0,0,0,0,0,0,12,0,0,0,0,655,3600,,760,829,0,0,45,,,,,,,1.150810811,,https://doi.org/10.1016/S0921-5107(01)00934-5
85,0,0,0,9,0,0,0,0,0,0,0,0,0,0,0,0,0,0,0,6,0,0,0,0,657,3600,,727,797,0,0,45,,,,,,,1.259476351,,https://doi.org/10.1016/S0921-5107(01)00934-5
79,0,0,0,9,0,0,0,0,0,0,0,0,0,0,0,0,0,0,0,12,0,0,0,0,751,3600,,760,829,0,0,45,,,,,,,1.525304054,,https://doi.org/10.1016/S0921-5107(01)00934-5
79,0,0,0,9,0,0,0,0,0,0,0,0,0,0,0,0,0,0,0,12,0,0,0,0,930,3600,,760,829,0,0,45,,,,,,,1.542719595,,https://doi.org/10.1016/S0921-5107(01)00934-5
79,0,0,0,9,0,0,0,0,0,0,0,0,0,0,0,0,0,0,0,12,0,0,0,0,797,3600,,760,829,0,0,45,,,,,,,1.545929054,,https://doi.org/10.1016/S0921-5107(01)00934-5
79,0,0,0,9,0,0,0,0,0,0,0,0,0,0,0,0,0,0,0,12,0,0,0,0,995,3600,,760,829,0,0,45,,,,,,,1.548412162,,https://doi.org/10.1016/S0921-5107(01)00934-5
79,0,0,0,9,0,0,0,0,0,0,0,0,0,0,0,0,0,0,0,12,0,0,0,0,863,3600,,760,829,0,0,45,,,,,,,1.551587838,,https://doi.org/10.1016/S0921-5107(01)00934-5
79,0,0,0,9,0,0,0,0,0,0,0,0,0,0,0,0,0,0,0,12,0,0,0,0,827,3600,,760,829,0,0,45,,,,,,,1.552466216,,https://doi.org/10.1016/S0921-5107(01)00934-5
85,0,0,0,9,0,0,0,0,0,0,0,0,0,0,0,0,0,0,0,6,0,0,0,0,751,3600,,727,797,0,0,45,,,,,,,1.662989865,,https://doi.org/10.1016/S0921-5107(01)00934-5
85,0,0,0,9,0,0,0,0,0,0,0,0,0,0,0,0,0,0,0,6,0,0,0,0,796,3600,,727,797,0,0,45,,,,,,,1.727128378,,https://doi.org/10.1016/S0921-5107(01)00934-5
85,0,0,0,9,0,0,0,0,0,0,0,0,0,0,0,0,0,0,0,6,0,0,0,0,827,3600,,727,797,0,0,45,,,,,,,1.748125,,https://doi.org/10.1016/S0921-5107(01)00934-5
85,0,0,0,9,0,0,0,0,0,0,0,0,0,0,0,0,0,0,0,6,0,0,0,0,869,3600,,727,797,0,0,45,,,,,,,1.754358108,,https://doi.org/10.1016/S0921-5107(01)00934-5
85,0,0,0,9,0,0,0,0,0,0,0,0,0,0,0,0,0,0,0,6,0,0,0,0,992,3600,,727,797,0,0,45,,,,,,,1.765878378,,https://doi.org/10.1016/S0921-5107(01)00934-5
85,0,0,0,9,0,0,0,0,0,0,0,0,0,0,0,0,0,0,0,6,0,0,0,0,929,3600,,727,797,0,0,45,,,,,,,1.781891892,,https://doi.org/10.1016/S0921-5107(01)00934-5
85,0,0,0,9,0,0,0,0,0,0,0,0,0,0,0,0,0,0,0,6,0,0,0,0,996,3600,,727,797,0,0,45,,,,,,,,48,https://doi.org/10.1016/S0921-5107(01)00934-5
79,0,0,0,9,0,0,0,0,0,0,0,0,0,0,0,0,0,0,0,12,0,0,0,0,993,3600,,760,829,0,0,45,,,,,,,,46,https://doi.org/10.1016/S0921-5107(01)00934-5
85,0,0,0,9,0,0,0,0,0,0,0,0,0,0,0,0,0,0,0,6,0,0,0,0,930,3600,,727,797,0,0,45,,,,,,,,38,https://doi.org/10.1016/S0921-5107(01)00934-5
85,0,0,0,9,0,0,0,0,0,0,0,0,0,0,0,0,0,0,0,6,0,0,0,0,869,3600,,727,797,0,0,45,,,,,,,,29,https://doi.org/10.1016/S0921-5107(01)00934-5
85,0,0,0,9,0,0,0,0,0,0,0,0,0,0,0,0,0,0,0,6,0,0,0,0,819,3600,,727,797,0,0,45,,,,,,,,23,https://doi.org/10.1016/S0921-5107(01)00934-5
85,0,0,0,9,0,0,0,0,0,0,0,0,0,0,0,0,0,0,0,6,0,0,0,0,795,3600,,727,797,0,0,45,,,,,,,,20,https://doi.org/10.1016/S0921-5107(01)00934-5
85,0,0,0,9,0,0,0,0,0,0,0,0,0,0,0,0,0,0,0,6,0,0,0,0,457,3600,,727,797,0,0,45,,,,,,,,19,https://doi.org/10.1016/S0921-5107(01)00934-5
85,0,0,0,9,0,0,0,0,0,0,0,0,0,0,0,0,0,0,0,6,0,0,0,0,499,3600,,727,797,0,0,45,,,,,,,,19,https://doi.org/10.1016/S0921-5107(01)00934-5
85,0,0,0,9,0,0,0,0,0,0,0,0,0,0,0,0,0,0,0,6,0,0,0,0,587,3600,,727,797,0,0,45,,,,,,,,19,https://doi.org/10.1016/S0921-5107(01)00934-5
85,0,0,0,9,0,0,0,0,0,0,0,0,0,0,0,0,0,0,0,6,0,0,0,0,655,3600,,727,797,0,0,45,,,,,,,,19,https://doi.org/10.1016/S0921-5107(01)00934-5
85,0,0,0,9,0,0,0,0,0,0,0,0,0,0,0,0,0,0,0,6,0,0,0,0,747,3600,,727,797,0,0,45,,,,,,,,19,https://doi.org/10.1016/S0921-5107(01)00934-5
79,0,0,0,9,0,0,0,0,0,0,0,0,0,0,0,0,0,0,0,12,0,0,0,0,929,3600,,760,829,0,0,45,,,,,,,,16,https://doi.org/10.1016/S0921-5107(01)00934-5
79,0,0,0,9,0,0,0,0,0,0,0,0,0,0,0,0,0,0,0,12,0,0,0,0,870,3600,,760,829,0,0,45,,,,,,,,9,https://doi.org/10.1016/S0921-5107(01)00934-5
79,0,0,0,9,0,0,0,0,0,0,0,0,0,0,0,0,0,0,0,12,0,0,0,0,498,3600,,760,829,0,0,45,,,,,,,,8,https://doi.org/10.1016/S0921-5107(01)00934-5
79,0,0,0,9,0,0,0,0,0,0,0,0,0,0,0,0,0,0,0,12,0,0,0,0,591,3600,,760,829,0,0,45,,,,,,,,8,https://doi.org/10.1016/S0921-5107(01)00934-5
79,0,0,0,9,0,0,0,0,0,0,0,0,0,0,0,0,0,0,0,12,0,0,0,0,653,3600,,760,829,0,0,45,,,,,,,,8,https://doi.org/10.1016/S0921-5107(01)00934-5
79,0,0,0,9,0,0,0,0,0,0,0,0,0,0,0,0,0,0,0,12,0,0,0,0,753,3600,,760,829,0,0,45,,,,,,,,8,https://doi.org/10.1016/S0921-5107(01)00934-5
79,0,0,0,9,0,0,0,0,0,0,0,0,0,0,0,0,0,0,0,12,0,0,0,0,799,3600,,760,829,0,0,45,,,,,,,,8,https://doi.org/10.1016/S0921-5107(01)00934-5
79,0,0,0,9,0,0,0,0,0,0,0,0,0,0,0,0,0,0,0,12,0,0,0,0,827,3600,,760,829,0,0,45,,,,,,,,8,https://doi.org/10.1016/S0921-5107(01)00934-5
79,0,0,0,9,0,0,0,0,0,0,0,0,0,0,0,0,0,0,0,12,0,0,0,0,880,3600,,760,829,0,0,45,,544.0315796,,,,0.566421255,,,https://doi.org/10.1016/S0921-5107(01)00934-5
73.5,13.5,0,0,9,0,0,0,1,0,0,0,0,0,0,0,2,0,0,0,0,0,0,1,0,823,2700,,783,918,0,0,,,,,,,,,19,https://doi.org/10.1016/S0924-4247(03)00177-8
73.5,13.5,0,0,9,0,0,0,1,0,0,0,0,0,0,0,3,0,0,0,0,0,0,0,0,823,2700,,795,938,0,0,,,,,,,,,12,https://doi.org/10.1016/S0924-4247(03)00177-8
73.5,13.5,0,0,9,0,0,0,1,0,0,0,0,0,0,0,3,0,0,0,0,0,0,0,0,783,1500,,795,938,0,0,,,,,,,,,11,https://doi.org/10.1016/S0924-4247(03)00177-8
76,0,0,0,22,0,0,0,0,0,0,0,0,0,2,0,0,0,0,0,0,0,0,0,0,623,3600,,,,0,0,25,,,,,390.9465021,,,,https://doi.org/10.1016/S0928-4931(02)00234-5
78,0,0,0,22,0,0,0,0,0,0,0,0,0,0,0,0,0,0,0,0,0,0,0,0,623,3600,,,,0,0,25,,,,,445.8161866,,,,https://doi.org/10.1016/S0928-4931(02)00234-5
