Repository: yuhaowang2018/Machine_learning_approach_to_Iron_based_soft_magnetic_nanocrystalline_materials_design

# Machine learning approach to Fe-based soft magnetic nanocrystalline materials design

## Regression Analysis and Optimization
In this notebook, the flollowing tasks are performed:
* exploratory-data-analysis (EDA), feature engineering. 
* Hypothesis testing for linear regression.
* Distribution transformation.
* Feature selection using LASSO.
* Regression model using linear regression.
* Optimizing magnetic property based on regression models by changing material processing conditions.

File: database_curated.csv (part 4 of 5)
Fe,Si,C,Al,B,P,Ga,Ge,Cu,Ag,Au,Zn,Ti,V,Cr,Zr,Nb,Mo,Hf,Ta,W,Ce,Pr,Gd,U,Annealing temperature (K),Annealing Time (s),Primary Crystallization Onset (K),Primary Crystallization Peak (K) ,Secondary Crystallization Peak (K), Longitudinal Annealing field, Transverse Annealing field,Ribbon Thickness (um) ,Coercivity (A/m),Curie Temperature (K),Core Loss (kW/m^3 @ 0.2T 100kHz),Electrical Resistivity (10^-6*ohm*m),Permeability @ 1kHz,Magnetostriction (10^-6),Magnetic Saturation (T),Grain Diameter (nm),Reference DOI
76,0,0,0,22,0,0,0,0,0,0,0,0,0,0,2,0,0,0,0,0,0,0,0,0,723,3600,,,,0,0,25,,,,,500.6858711,,,,https://doi.org/10.1016/S0928-4931(02)00234-5
76,0,0,0,22,0,0,0,0,0,0,0,0,0,0,2,0,0,0,0,0,0,0,0,0,698,3600,,,,0,0,25,,,,,4231.824417,,,,https://doi.org/10.1016/S0928-4931(02)00234-5
78,0,0,0,22,0,0,0,0,0,0,0,0,0,0,0,0,0,0,0,0,0,0,0,0,323,3600,,,,0,0,25,,,,,5438.957476,,,,https://doi.org/10.1016/S0928-4931(02)00234-5
76,0,0,0,22,0,0,0,0,0,0,0,0,0,0,2,0,0,0,0,0,0,0,0,0,348,3600,,,,0,0,25,,,,,6152.263374,,,,https://doi.org/10.1016/S0928-4931(02)00234-5
78,0,0,0,22,0,0,0,0,0,0,0,0,0,0,0,0,0,0,0,0,0,0,0,0,423,3600,,,,0,0,25,,,,,6152.263374,,,,https://doi.org/10.1016/S0928-4931(02)00234-5
78,0,0,0,22,0,0,0,0,0,0,0,0,0,0,0,0,0,0,0,0,0,0,0,0,373,3600,,,,0,0,25,,,,,6262.002743,,,,https://doi.org/10.1016/S0928-4931(02)00234-5
76,0,0,0,22,0,0,0,0,0,0,0,0,0,0,2,0,0,0,0,0,0,0,0,0,373,3600,,,,0,0,25,,,,,6262.002743,,,,https://doi.org/10.1016/S0928-4931(02)00234-5
76,0,0,0,22,0,0,0,0,0,0,0,0,0,0,0,2,0,0,0,0,0,0,0,0,323,3600,,,,0,0,25,,,,,6316.872428,,,,https://doi.org/10.1016/S0928-4931(02)00234-5
78,0,0,0,22,0,0,0,0,0,0,0,0,0,0,0,0,0,0,0,0,0,0,0,0,348,3600,,,,0,0,25,,,,,6371.742112,,,,https://doi.org/10.1016/S0928-4931(02)00234-5
76,0,0,0,22,0,0,0,0,0,0,0,0,0,0,2,0,0,0,0,0,0,0,0,0,323,3600,,,,0,0,25,,,,,6481.481481,,,,https://doi.org/10.1016/S0928-4931(02)00234-5
76,0,0,0,22,0,0,0,0,0,0,0,0,0,0,0,2,0,0,0,0,0,0,0,0,448,3600,,,,0,0,25,,,,,6481.481481,,,,https://doi.org/10.1016/S0928-4931(02)00234-5
76,0,0,0,22,0,0,0,0,0,0,0,0,0,0,0,2,0,0,0,0,0,0,0,0,348,3600,,,,0,0,25,,,,,6591.22085,,,,https://doi.org/10.1016/S0928-4931(02)00234-5
76,0,0,0,22,0,0,0,0,0,0,0,0,0,0,2,0,0,0,0,0,0,0,0,0,448,3600,,,,0,0,25,,,,,6646.090535,,,,https://doi.org/10.1016/S0928-4931(02)00234-5
78,0,0,0,22,0,0,0,0,0,0,0,0,0,0,0,0,0,0,0,0,0,0,0,0,473,3600,,,,0,0,25,,,,,7030.178326,,,,https://doi.org/10.1016/S0928-4931(02)00234-5
76,0,0,0,22,0,0,0,0,0,0,0,0,0,0,0,2,0,0,0,0,0,0,0,0,573,3600,,,,0,0,25,,,,,7030.178326,,,,https://doi.org/10.1016/S0928-4931(02)00234-5
76,0,0,0,22,0,0,0,0,0,0,0,0,0,0,0,2,0,0,0,0,0,0,0,0,398,3600,,,,0,0,25,,,,,7085.048011,,,,https://doi.org/10.1016/S0928-4931(02)00234-5
76,0,0,0,22,0,0,0,0,0,0,0,0,0,0,0,2,0,0,0,0,0,0,0,0,498,3600,,,,0,0,25,,,,,7194.78738,,,,https://doi.org/10.1016/S0928-4931(02)00234-5
76,0,0,0,22,0,0,0,0,0,0,0,0,0,0,0,2,0,0,0,0,0,0,0,0,548,3600,,,,0,0,25,,,,,7194.78738,,,,https://doi.org/10.1016/S0928-4931(02)00234-5
76,0,0,0,22,0,0,0,0,0,0,0,0,0,0,0,2,0,0,0,0,0,0,0,0,373,3600,,,,0,0,25,,,,,7469.135802,,,,https://doi.org/10.1016/S0928-4931(02)00234-5
76,0,0,0,22,0,0,0,0,0,0,0,0,0,0,2,0,0,0,0,0,0,0,0,0,398,3600,,,,0,0,25,,,,,7524.005487,,,,https://doi.org/10.1016/S0928-4931(02)00234-5
76,0,0,0,22,0,0,0,0,0,0,0,0,0,0,0,2,0,0,0,0,0,0,0,0,423,3600,,,,0,0,25,,,,,7524.005487,,,,https://doi.org/10.1016/S0928-4931(02)00234-5
76,0,0,0,22,0,0,0,0,0,0,0,0,0,0,0,2,0,0,0,0,0,0,0,0,473,3600,,,,0,0,25,,,,,7688.61454,,,,https://doi.org/10.1016/S0928-4931(02)00234-5
78,0,0,0,22,0,0,0,0,0,0,0,0,0,0,0,0,0,0,0,0,0,0,0,0,398,3600,,,,0,0,25,,,,,7743.484225,,,,https://doi.org/10.1016/S0928-4931(02)00234-5
78,0,0,0,22,0,0,0,0,0,0,0,0,0,0,0,0,0,0,0,0,0,0,0,0,498,3600,,,,0,0,25,,,,,7798.353909,,,,https://doi.org/10.1016/S0928-4931(02)00234-5
76,0,0,0,22,0,0,0,0,0,0,0,0,0,0,0,2,0,0,0,0,0,0,0,0,523,3600,,,,0,0,25,,,,,7962.962963,,,,https://doi.org/10.1016/S0928-4931(02)00234-5
76,0,0,0,22,0,0,0,0,0,0,0,0,0,0,2,0,0,0,0,0,0,0,0,0,423,3600,,,,0,0,25,,,,,8017.832647,,,,https://doi.org/10.1016/S0928-4931(02)00234-5
76,0,0,0,22,0,0,0,0,0,0,0,0,0,0,2,0,0,0,0,0,0,0,0,0,473,3600,,,,0,0,25,,,,,8182.441701,,,,https://doi.org/10.1016/S0928-4931(02)00234-5
78,0,0,0,22,0,0,0,0,0,0,0,0,0,0,0,0,0,0,0,0,0,0,0,0,523,3600,,,,0,0,25,,,,,8237.311385,,,,https://doi.org/10.1016/S0928-4931(02)00234-5
76,0,0,0,22,0,0,0,0,0,0,0,0,0,0,0,2,0,0,0,0,0,0,0,0,598,3600,,,,0,0,25,,,,,8621.399177,,,,https://doi.org/10.1016/S0928-4931(02)00234-5
76,0,0,0,22,0,0,0,0,0,0,0,0,0,0,2,0,0,0,0,0,0,0,0,0,498,3600,,,,0,0,25,,,,,8731.138546,,,,https://doi.org/10.1016/S0928-4931(02)00234-5
76,0,0,0,22,0,0,0,0,0,0,0,0,0,0,0,2,0,0,0,0,0,0,0,0,623,3600,,,,0,0,25,,,,,9279.835391,,,,https://doi.org/10.1016/S0928-4931(02)00234-5
78,0,0,0,22,0,0,0,0,0,0,0,0,0,0,0,0,0,0,0,0,0,0,0,0,448,3600,,,,0,0,25,,,,,9828.532236,,,,https://doi.org/10.1016/S0928-4931(02)00234-5
78,0,0,0,22,0,0,0,0,0,0,0,0,0,0,0,0,0,0,0,0,0,0,0,0,548,3600,,,,0,0,25,,,,,9883.40192,,,,https://doi.org/10.1016/S0928-4931(02)00234-5
76,0,0,0,22,0,0,0,0,0,0,0,0,0,2,0,0,0,0,0,0,0,0,0,0,323,3600,,,,0,0,25,,,,,10157.75034,,,,https://doi.org/10.1016/S0928-4931(02)00234-5
76,0,0,0,22,0,0,0,0,0,0,0,0,0,0,2,0,0,0,0,0,0,0,0,0,523,3600,,,,0,0,25,,,,,10267.48971,,,,https://doi.org/10.1016/S0928-4931(02)00234-5
78,0,0,0,22,0,0,0,0,0,0,0,0,0,0,0,0,0,0,0,0,0,0,0,0,608,3600,,,,0,0,25,,,,,10706.44719,,,,https://doi.org/10.1016/S0928-4931(02)00234-5
76,0,0,0,22,0,0,0,0,0,0,0,0,0,2,0,0,0,0,0,0,0,0,0,0,348,3600,,,,0,0,25,,,,,10816.18656,,,,https://doi.org/10.1016/S0928-4931(02)00234-5
76,0,0,0,22,0,0,0,0,0,0,0,0,0,0,2,0,0,0,0,0,0,0,0,0,548,3600,,,,0,0,25,,,,,12407.40741,,,,https://doi.org/10.1016/S0928-4931(02)00234-5
76,0,0,0,22,0,0,0,0,0,0,0,0,0,2,0,0,0,0,0,0,0,0,0,0,423,3600,,,,0,0,25,,,,,12791.4952,,,,https://doi.org/10.1016/S0928-4931(02)00234-5
76,0,0,0,22,0,0,0,0,0,0,0,0,0,2,0,0,0,0,0,0,0,0,0,0,373,3600,,,,0,0,25,,,,,13010.97394,,,,https://doi.org/10.1016/S0928-4931(02)00234-5
76,0,0,0,22,0,0,0,0,0,0,0,0,0,2,0,0,0,0,0,0,0,0,0,0,398,3600,,,,0,0,25,,,,,13065.84362,,,,https://doi.org/10.1016/S0928-4931(02)00234-5
76,0,0,0,22,0,0,0,0,0,0,0,0,0,0,0,2,0,0,0,0,0,0,0,0,648,3600,,,,0,0,25,,,,,13614.54047,,,,https://doi.org/10.1016/S0928-4931(02)00234-5
76,0,0,0,22,0,0,0,0,0,0,0,0,0,2,0,0,0,0,0,0,0,0,0,0,473,3600,,,,0,0,25,,,,,14327.84636,,,,https://doi.org/10.1016/S0928-4931(02)00234-5
76,0,0,0,22,0,0,0,0,0,0,0,0,0,0,0,2,0,0,0,0,0,0,0,0,773,3600,,,,0,0,25,,,,,14437.58573,,,,https://doi.org/10.1016/S0928-4931(02)00234-5
76,0,0,0,22,0,0,0,0,0,0,0,0,0,2,0,0,0,0,0,0,0,0,0,0,448,3600,,,,0,0,25,,,,,14657.06447,,,,https://doi.org/10.1016/S0928-4931(02)00234-5
78,0,0,0,22,0,0,0,0,0,0,0,0,0,0,0,0,0,0,0,0,0,0,0,0,573,3600,,,,0,0,25,,,,,14711.93416,,,,https://doi.org/10.1016/S0928-4931(02)00234-5
76,0,0,0,22,0,0,0,0,0,0,0,0,0,2,0,0,0,0,0,0,0,0,0,0,498,3600,,,,0,0,25,,,,,14766.80384,,,,https://doi.org/10.1016/S0928-4931(02)00234-5
76,0,0,0,22,0,0,0,0,0,0,0,0,0,2,0,0,0,0,0,0,0,0,0,0,523,3600,,,,0,0,25,,,,,16412.89438,,,,https://doi.org/10.1016/S0928-4931(02)00234-5
78,0,0,0,22,0,0,0,0,0,0,0,0,0,0,0,0,0,0,0,0,0,0,0,0,583,3600,,,,0,0,25,,,,,16577.50343,,,,https://doi.org/10.1016/S0928-4931(02)00234-5
76,0,0,0,22,0,0,0,0,0,0,0,0,0,0,2,0,0,0,0,0,0,0,0,0,573,3600,,,,0,0,25,,,,,17126.20027,,,,https://doi.org/10.1016/S0928-4931(02)00234-5
76,0,0,0,22,0,0,0,0,0,0,0,0,0,2,0,0,0,0,0,0,0,0,0,0,548,3600,,,,0,0,25,,,,,18443.0727,,,,https://doi.org/10.1016/S0928-4931(02)00234-5
76,0,0,0,22,0,0,0,0,0,0,0,0,0,0,2,0,0,0,0,0,0,0,0,0,673,3600,,,,0,0,25,,,,,19869.6845,,,,https://doi.org/10.1016/S0928-4931(02)00234-5
78,0,0,0,22,0,0,0,0,0,0,0,0,0,0,0,0,0,0,0,0,0,0,0,0,598,3600,,,,0,0,25,,,,,20253.77229,,,,https://doi.org/10.1016/S0928-4931(02)00234-5
76,0,0,0,22,0,0,0,0,0,0,0,0,0,2,0,0,0,0,0,0,0,0,0,0,573,3600,,,,0,0,25,,,,,21899.86283,,,,https://doi.org/10.1016/S0928-4931(02)00234-5
76,0,0,0,22,0,0,0,0,0,0,0,0,0,0,0,2,0,0,0,0,0,0,0,0,723,3600,,,,0,0,25,,,,,22448.55967,,,,https://doi.org/10.1016/S0928-4931(02)00234-5
76,0,0,0,22,0,0,0,0,0,0,0,0,0,0,0,2,0,0,0,0,0,0,0,0,748,3600,,,,0,0,25,,,,,23052.1262,,,,https://doi.org/10.1016/S0928-4931(02)00234-5
76,0,0,0,22,0,0,0,0,0,0,0,0,0,0,2,0,0,0,0,0,0,0,0,0,598,3600,,,,0,0,25,,,,,26728.39506,,,,https://doi.org/10.1016/S0928-4931(02)00234-5
76,0,0,0,22,0,0,0,0,0,0,0,0,0,0,0,2,0,0,0,0,0,0,0,0,673,3600,,,,0,0,25,,,,,28813.44307,,,,https://doi.org/10.1016/S0928-4931(02)00234-5
76,0,0,0,22,0,0,0,0,0,0,0,0,0,0,2,0,0,0,0,0,0,0,0,0,623,3600,,,,0,0,25,,,,,30185.18519,,,,https://doi.org/10.1016/S0928-4931(02)00234-5
76,0,0,0,22,0,0,0,0,0,0,0,0,0,0,2,0,0,0,0,0,0,0,0,0,648,3600,,,,0,0,25,,,,,30843.6214,,,,https://doi.org/10.1016/S0928-4931(02)00234-5
76,0,0,0,22,0,0,0,0,0,0,0,0,0,0,0,2,0,0,0,0,0,0,0,0,698,3600,,,,0,0,25,,,,,31886.1454,,,,https://doi.org/10.1016/S0928-4931(02)00234-5
76,0,0,0,22,0,0,0,0,0,0,0,0,0,2,0,0,0,0,0,0,0,0,0,0,598,3600,,,,0,0,25,,,,,42969.82167,,,,https://doi.org/10.1016/S0928-4931(02)00234-5
85,0,0,0,8,0,0,0,0,0,0,0,0,0,0,1.2,5.8,0,0,0,0,0,0,0,0,923,300,,,,0,0,25,13.8,,,,12000,0,1.66,,https://doi.org/10.1016/S1359-6454(01)00274-9
86,0,0,0,6,0,0,0,1,0,0,0,0,0,0,3.5,3.5,0,0,0,0,0,0,0,0,873,300,,,,0,0,25,1.8,,,,61000,-0.1,1.54,,https://doi.org/10.1016/S1359-6454(01)00274-9
73,15.8,0,0,7.2,0,0,0,1,0,0,0,0,0,0,0,3,0,0,0,0,0,0,0,0,1113,1800,,,,0,0,24,,,,,,,,13.2,https://doi.org/10.1023/A:1004852117700
73,15.8,0,0,7.2,0,0,0,1,0,0,0,0,0,0,0,3,0,0,0,0,0,0,0,0,1023,1800,,,,0,0,24,,,,,,,,12.9,https://doi.org/10.1023/A:1004852117700
73.6,15.8,0,0,7.2,0,0,0,1,0,0,0,0,0,0,0,2.4,0,0,0,0,0,0,0,0,1023,1800,,,,0,0,26,,,,,,,,12.9,https://doi.org/10.1023/A:1004852117700
73,15.8,0,0,7.2,0,0,0,1,0,0,0,0,0,0,0,3,0,0,0,0,0,0,0,0,973,1800,,,,0,0,24,,,,,,,,12.8,https://doi.org/10.1023/A:1004852117700
73.6,15.8,0,0,7.2,0,0,0,1,0,0,0,0,0,0,0,2.4,0,0,0,0,0,0,0,0,973,1800,,,,0,0,26,,,,,,,,12.8,https://doi.org/10.1023/A:1004852117700
73.6,15.8,0,0,7.2,0,0,0,1,0,0,0,0,0,0,0,2.4,0,0,0,0,0,0,0,0,813,1800,,,,0,0,26,,,,,,,,8.3,https://doi.org/10.1023/A:1004852117700
73,15.8,0,0,7.2,0,0,0,1,0,0,0,0,0,0,0,3,0,0,0,0,0,0,0,0,813,1800,,,,0,0,24,,,,,,,,7.9,https://doi.org/10.1023/A:1004852117700
73.6,15.8,0,0,7.2,0,0,0,1,0,0,0,0,0,0,0,2.4,0,0,0,0,0,0,0,0,773,1800,,,,0,0,26,,,,,,,,7.3,https://doi.org/10.1023/A:1004852117700
73,15.8,0,0,7.2,0,0,0,1,0,0,0,0,0,0,0,3,0,0,0,0,0,0,0,0,773,1800,,,,0,0,24,,,,,,,,6.9,https://doi.org/10.1023/A:1004852117700
73,15.8,0,0,7.2,0,0,0,1,0,0,0,0,0,0,0,3,0,0,0,0,0,0,0,0,753,1800,,,,0,0,24,,,,,,,,3.4,https://doi.org/10.1023/A:1004852117700
73.6,15.8,0,0,7.2,0,0,0,1,0,0,0,0,0,0,0,2.4,0,0,0,0,0,0,0,0,753,1800,,,,0,0,26,,,,,,,,3.2,https://doi.org/10.1023/A:1004852117700
73.6,15.8,0,0,7.2,0,0,0,1,0,0,0,0,0,0,0,2.4,0,0,0,0,0,0,0,0,723,1800,,,,0,0,26,,,,,,,,2.9,https://doi.org/10.1023/A:1004852117700
73,15.8,0,0,7.2,0,0,0,1,0,0,0,0,0,0,0,3,0,0,0,0,0,0,0,0,723,1800,,,,0,0,24,,,,,,,,2.7,https://doi.org/10.1023/A:1004852117700
73.6,15.8,0,0,7.2,0,0,0,1,0,0,0,0,0,0,0,2.4,0,0,0,0,0,0,0,0,693,1800,,,,0,0,26,,,,,,,,2.2,https://doi.org/10.1023/A:1004852117700
73,15.8,0,0,7.2,0,0,0,1,0,0,0,0,0,0,0,3,0,0,0,0,0,0,0,0,693,1800,,,,0,0,24,,,,,,,,2,https://doi.org/10.1023/A:1004852117700
71,0,0,0,21,0,0,0,1,0,0,0,0,0,0,7,0,0,0,0,0,0,0,0,0,823,3600,795.8282209,821.9631902,,0,0,,18.39155917,489.2003184,,,,,,6.138613861,https://doi.org/10.1023/A:1011040419703
74,0,0,0,18,0,0,0,1,0,0,0,0,0,0,7,0,0,0,0,0,0,0,0,0,837,3600,809.8159509,836.8711656,,0,0,,12.60100135,428.3539223,,,,,,6.732673267,https://doi.org/10.1023/A:1011040419703
90,0,0,0,2,0,0,0,1,0,0,0,0,0,0,7,0,0,0,0,0,0,0,0,0,792,3600,766.7484663,791.7791411,,0,0,,4.812060368,546.5517838,,,,,,,https://doi.org/10.1023/A:1011040419703
86,0,0,0,6,0,0,0,1,0,0,0,0,0,0,7,0,0,0,0,0,0,0,0,0,811,3600,786.809816,810.9202454,,0,0,,3.529386474,439.6415101,,,,,,20,https://doi.org/10.1023/A:1011040419703
80,0,0,0,12,0,0,0,1,0,0,0,0,0,0,7,0,0,0,0,0,0,0,0,0,831,3600,808.8957055,830.797546,,0,0,,0.833006056,366.4763487,,,,,,9.801980198,https://doi.org/10.1023/A:1011040419703
91,0,0,0,2,0,0,0,0,0,0,0,0,0,0,7,0,0,0,0,0,0,0,0,0,973,3600,,,,0,0,,,,,,,,,43.48643347,https://doi.org/10.1023/A:1011040419703
82,0,0,0,10,0,0,0,1,0,0,0,0,0,0,7,0,0,0,0,0,0,0,0,0,825,3600,803.9263804,824.9079755,,0,0,,,407.9587529,,,,,,20.1980198,https://doi.org/10.1023/A:1011040419703
84,0,0,0,8,0,0,0,1,0,0,0,0,0,0,7,0,0,0,0,0,0,0,0,0,811,3600,788.8343558,811.1042945,,0,0,,,425.5095332,,,,,,19.6039604,https://doi.org/10.1023/A:1011040419703
91,0,0,0,2,0,0,0,0,0,0,0,0,0,0,7,0,0,0,0,0,0,0,0,0,923,3600,,,,0,0,,,,,,,,,18.42650104,https://doi.org/10.1023/A:1011040419703
91,0,0,0,2,0,0,0,0,0,0,0,0,0,0,7,0,0,0,0,0,0,0,0,0,953,3600,,,,0,0,,,,,,,,,17.36951073,https://doi.org/10.1023/A:1011040419703
91,0,0,0,2,0,0,0,0,0,0,0,0,0,0,7,0,0,0,0,0,0,0,0,0,873,3600,,,,0,0,,,,,,,,,16.69990193,https://doi.org/10.1023/A:1011040419703
91,0,0,0,2,0,0,0,0,0,0,0,0,0,0,7,0,0,0,0,0,0,0,0,0,773,3600,,,,0,0,,,,,,,,,16.34521085,https://doi.org/10.1023/A:1011040419703
91,0,0,0,2,0,0,0,0,0,0,0,0,0,0,7,0,0,0,0,0,0,0,0,0,823,3600,,,,0,0,,,,,,,,,15.9273183,https://doi.org/10.1023/A:1011040419703
77,0,0,0,15,0,0,0,1,0,0,0,0,0,0,7,0,0,0,0,0,0,0,0,0,843,3600,821.0429448,842.7607362,,0,0,,,396.5673553,,,,,,7.623762376,https://doi.org/10.1023/A:1011040419703
69,0,0,0,23,0,0,0,1,0,0,0,0,0,0,7,0,0,0,0,0,0,0,0,0,808,3600,779.0797546,807.9754601,,0,0,,,577.632444,,,,,,6.732673267,https://doi.org/10.1023/A:1011040419703
88,0,0,0,4,0,0,0,1,0,0,0,0,0,0,7,0,0,0,0,0,0,0,0,0,800,3600,775.7668712,799.8773006,,0,0,,,482.833316,,,,,,,https://doi.org/10.1023/A:1011040419703
73.5,13.5,0,0,9,0,0,0,1,0,0,0,0,0,0,0,3,0,0,0,0,0,0,0,0,823,3600,,,,0,0,,,603,,,,,,,https://doi.org/10.1023/A:1014494907198
72.5,13.5,0,1,9,0,0,0,1,0,0,0,0,0,0,0,3,0,0,0,0,0,0,0,0,823,3600,,,,0,0,,,606,,,,,,,https://doi.org/10.1023/A:1014494907198
71.5,13.5,0,2,9,0,0,0,1,0,0,0,0,0,0,0,3,0,0,0,0,0,0,0,0,823,3600,,,,0,0,,,618,,,,,,,https://doi.org/10.1023/A:1014494907198
70.5,13.5,0,3,9,0,0,0,1,0,0,0,0,0,0,0,3,0,0,0,0,0,0,0,0,823,3600,,,,0,0,,,611,,,,,,,https://doi.org/10.1023/A:1014494907198
68.5,13.5,0,5,9,0,0,0,1,0,0,0,0,0,0,0,3,0,0,0,0,0,0,0,0,823,3600,,,,0,0,,,585,,,,,,,https://doi.org/10.1023/A:1014494907198
66.5,13.5,0,7,9,0,0,0,1,0,0,0,0,0,0,0,3,0,0,0,0,0,0,0,0,823,3600,,,,0,0,,,530,,,,,,,https://doi.org/10.1023/A:1014494907198
73.5,13.5,0,0,9,0,0,0,1,0,0,0,0,0,0,0,3,0,0,0,0,0,0,0,0,790,60,,825,968,0,0,,,,2885,,,,,,https://doi.org/10.1051/jp4:1998268
73.5,13.5,0,0,9,0,0,0,1,0,0,0,0,0,0,0,3,0,0,0,0,0,0,0,0,790,3600,,825,968,0,0,,,,1057,,,,,,https://doi.org/10.1051/jp4:1998268
73.5,13.5,0,0,9,0,0,0,1,0,0,0,0,0,0,0,3,0,0,0,0,0,0,0,0,790,900,,825,968,0,0,,,,1037,,,,,,https://doi.org/10.1051/jp4:1998268
73.5,13.5,0,0,9,0,0,0,1,0,0,0,0,0,0,0,3,0,0,0,0,0,0,0,0,790,300,,825,968,0,0,,,,990,,,,,,https://doi.org/10.1051/jp4:1998268
63.5,13.5,0,0,9,0,0,0,1,0,0,0,0,0,10,0,3,0,0,0,0,0,0,0,0,853,3600,,,,0,0,,3789.391617,,,,,,,16,https://doi.org/10.1063/1.1485109
63.5,13.5,0,0,9,0,0,0,1,0,0,0,0,0,10,0,3,0,0,0,0,0,0,0,0,873,3600,,,,0,0,,2085.728082,,,,,,,15,https://doi.org/10.1063/1.1485109
63.5,13.5,0,0,9,0,0,0,1,0,0,0,0,0,10,0,3,0,0,0,0,0,0,0,0,898,3600,,,,0,0,,1527.393254,,,,,,,38,https://doi.org/10.1063/1.1485109
63.5,13.5,0,0,9,0,0,0,1,0,0,0,0,0,10,0,3,0,0,0,0,0,0,0,0,818,3600,,,,0,0,,1478.467379,,,,,,,4,https://doi.org/10.1063/1.1485109
63.5,13.5,0,0,9,0,0,0,1,0,0,0,0,0,10,0,3,0,0,0,0,0,0,0,0,798,3600,,,,0,0,,103.9223272,,,,,,,,https://doi.org/10.1063/1.1485109
63.5,13.5,0,0,9,0,0,0,1,0,0,0,0,0,10,0,3,0,0,0,0,0,0,0,0,758,3600,,,,0,0,,44.24139712,,,,,,,,https://doi.org/10.1063/1.1485109
63.5,13.5,0,0,9,0,0,0,1,0,0,0,0,0,10,0,3,0,0,0,0,0,0,0,0,778,3600,,,,0,0,,12.00204267,,,,,,,,https://doi.org/10.1063/1.1485109
63.5,13.5,0,0,9,0,0,0,1,0,0,0,0,0,10,0,3,0,0,0,0,0,0,0,0,623,3600,,,,0,0,,10.9728983,,,,,,,,https://doi.org/10.1063/1.1485109
63.5,13.5,0,0,9,0,0,0,1,0,0,0,0,0,10,0,3,0,0,0,0,0,0,0,0,743,3600,,,,0,0,,7.141181481,,,,,,,,https://doi.org/10.1063/1.1485109
63.5,13.5,0,0,9,0,0,0,1,0,0,0,0,0,10,0,3,0,0,0,0,0,0,0,0,573,3600,,,,0,0,,4.732603546,,,,,,,,https://doi.org/10.1063/1.1485109
63.5,13.5,0,0,9,0,0,0,1,0,0,0,0,0,10,0,3,0,0,0,0,0,0,0,0,473,3600,,,,0,0,,2.592151388,,,,,,,,https://doi.org/10.1063/1.1485109
66,13.5,0,0,9,0,0,0,1,0,0,0,0,0,8,0,3,0,0,0,0,0,0,0,0,800,3600,,,,0,0,,,384,,,,,,,https://doi.org/10.1063/1.1485109
63.5,13.5,0,0,9,0,0,0,1,0,0,0,0,0,10,0,3,0,0,0,0,0,0,0,0,818,3600,,,,0,0,,,275,,,,,,,https://doi.org/10.1063/1.1485109
73.5,13.5,0,0,9,0,0,0,1,0,0,0,0,0,0,0,3,0,0,0,0,0,0,0,0,823,3600,,758,,0,0,38,,879,,,15.92,,,,https://doi.org/10.1063/1.1565829
73.5,13.5,0,0,9,0,0,0,1,0,0,0,0,0,0,0,3,0,0,0,0,0,0,0,0,723,3600,,758,,0,0,38,,635,,,25.88,,,,https://doi.org/10.1063/1.1565829
73.5,13.5,0,0,9,0,0,0,1,0,0,0,0,0,0,0,3,0,0,0,0,0,0,0,0,923,3600,,758,,0,0,38,,,,,302.48,,,,https://doi.org/10.1063/1.1565829
73.5,13.5,0,0,9,0,0,0,1,0,0,0,0,0,0,0,3,0,0,0,0,0,0,0,0,1123,3600,,758,,0,0,38,,,,,1862.64,,,,https://doi.org/10.1063/1.1565829
80.5,0,0,0,12.5,0,0,0,0,0,0,0,0,0,0,0,7,0,0,0,0,0,0,0,0,803,3600,740,793,,0,0,30,204.8227533,,,,,,,,https://doi.org/10.1063/1.370363
80.5,0,0,0,12.5,0,0,0,0,0,0,0,0,0,0,0,7,0,0,0,0,0,0,0,0,923,3600,740,793,,0,0,30,85.14159555,,,,,,,,https://doi.org/10.1063/1.370363
80.5,0,0,0,12.5,0,0,0,0,0,0,0,0,0,0,0,7,0,0,0,0,0,0,0,0,763,3600,740,793,,0,0,30,55.22130611,,,,,,,,https://doi.org/10.1063/1.370363
80.5,0,0,0,12.5,0,0,0,0,0,0,0,0,0,0,0,7,0,0,0,0,0,0,0,0,843,3600,740,793,,0,0,30,45.45784324,,,,,,,,https://doi.org/10.1063/1.370363
80.5,0,0,0,12.5,0,0,0,0,0,0,0,0,0,0,0,7,0,0,0,0,0,0,0,0,883,3600,740,793,,0,0,30,11.75814883,,,,,,,,https://doi.org/10.1063/1.370363
80.5,0,0,0,12.5,0,0,0,0,0,0,0,0,0,0,0,7,0,0,0,0,0,0,0,0,723,3600,740,793,,0,0,30,1.679735547,,,,,,,,https://doi.org/10.1063/1.370363
70,0,6,5,4,11,2,0,0,0,0,0,0,0,0,0,2,0,0,0,0,0,0,0,0,743,1200,792,794,,0,0,30,260.1132377,,,,,,,,https://doi.org/10.1088/0022-3727/35/18/303
72,0,6,5,4,11,2,0,0,0,0,0,0,0,0,0,0,0,0,0,0,0,0,0,0,748,1200,801,802,,0,0,30,118.0870208,,,,,,,,https://doi.org/10.1088/0022-3727/35/18/303
70,0,6,5,4,11,2,0,0,0,0,0,0,0,0,0,2,0,0,0,0,0,0,0,0,738,1200,792,794,,0,0,30,12.83226291,,,,,,,,https://doi.org/10.1088/0022-3727/35/18/303
70,0,6,5,4,11,2,0,0,0,0,0,0,0,0,0,2,0,0,0,0,0,0,0,0,733,1200,792,794,,0,0,30,9.592889867,,,,,,,,https://doi.org/10.1088/0022-3727/35/18/303
70,0,6,5,4,11,2,0,0,0,0,0,0,0,0,0,2,0,0,0,0,0,0,0,0,573,1200,792,794,,0,0,30,8.827716459,,,,,,,,https://doi.org/10.1088/0022-3727/35/18/303
70,0,6,5,4,11,2,0,0,0,0,0,0,0,0,0,2,0,0,0,0,0,0,0,0,713,1200,792,794,,0,0,30,7.413718659,,,,,,,,https://doi.org/10.1088/0022-3727/35/18/303
72,0,6,5,4,11,2,0,0,0,0,0,0,0,0,0,0,0,0,0,0,0,0,0,0,743,1200,801,802,,0,0,30,7.413718659,,,,,,,,https://doi.org/10.1088/0022-3727/35/18/303
70,0,6,5,4,11,2,0,0,0,0,0,0,0,0,0,2,0,0,0,0,0,0,0,0,648,1200,792,794,,0,0,30,7.35234695,,,,,,,,https://doi.org/10.1088/0022-3727/35/18/303
70,0,6,5,4,11,2,0,0,0,0,0,0,0,0,0,2,0,0,0,0,0,0,0,0,698,1200,792,794,,0,0,30,7.053025455,,,,,,,,https://doi.org/10.1088/0022-3727/35/18/303
70,0,6,5,4,11,2,0,0,0,0,0,0,0,0,0,2,0,0,0,0,0,0,0,0,623,1200,792,794,,0,0,30,6.822366059,,,,,,,,https://doi.org/10.1088/0022-3727/35/18/303
70,0,6,5,4,11,2,0,0,0,0,0,0,0,0,0,2,0,0,0,0,0,0,0,0,673,1200,792,794,,0,0,30,5.542201486,,,,,,,,https://doi.org/10.1088/0022-3727/35/18/303
72,0,6,5,4,11,2,0,0,0,0,0,0,0,0,0,0,0,0,0,0,0,0,0,0,573,1200,801,802,,0,0,30,4.007634316,,,,,,,,https://doi.org/10.1088/0022-3727/35/18/303
72,0,6,5,4,11,2,0,0,0,0,0,0,0,0,0,0,0,0,0,0,0,0,0,0,738,1200,801,802,,0,0,30,3.876570205,,,,,,,,https://doi.org/10.1088/0022-3727/35/18/303
72,0,6,5,4,11,2,0,0,0,0,0,0,0,0,0,0,0,0,0,0,0,0,0,0,733,1200,801,802,,0,0,30,3.567356977,,,,,,,,https://doi.org/10.1088/0022-3727/35/18/303
72,0,6,5,4,11,2,0,0,0,0,0,0,0,0,0,0,0,0,0,0,0,0,0,0,648,1200,801,802,,0,0,30,3.228681987,,,,,,,,https://doi.org/10.1088/0022-3727/35/18/303
72,0,6,5,4,11,2,0,0,0,0,0,0,0,0,0,0,0,0,0,0,0,0,0,0,623,1200,801,802,,0,0,30,2.946551794,,,,,,,,https://doi.org/10.1088/0022-3727/35/18/303
72,0,6,5,4,11,2,0,0,0,0,0,0,0,0,0,0,0,0,0,0,0,0,0,0,713,1200,801,802,,0,0,30,2.537068131,,,,,,,,https://doi.org/10.1088/0022-3727/35/18/303
72,0,6,5,4,11,2,0,0,0,0,0,0,0,0,0,0,0,0,0,0,0,0,0,0,698,1200,801,802,,0,0,30,2.315372862,,,,,,,,https://doi.org/10.1088/0022-3727/35/18/303
72,0,6,5,4,11,2,0,0,0,0,0,0,0,0,0,0,0,0,0,0,0,0,0,0,673,1200,801,802,,0,0,30,1.91244277,,,,,,,,https://doi.org/10.1088/0022-3727/35/18/303
72,0,6,5,4,11,2,0,0,0,0,0,0,0,0,0,0,0,0,0,0,0,0,0,0,873,1200,801,802,,0,0,30,,740,,,,,,,https://doi.org/10.1088/0022-3727/35/18/303
73.5,13.5,0,0,9,0,0,0,1,0,0,0,0,2,0,0,1,0,0,0,0,0,0,0,0,773,300,763,,,0,0,,,,,,,,,21,https://doi.org/10.1088/0953-8984/12/37/308
73.5,13.5,0,0,9,0,0,0,1,0,0,0,0,2,0,0,1,0,0,0,0,0,0,0,0,753,300,763,,,0,0,,,598,,,,,,20,https://doi.org/10.1088/0953-8984/12/37/308
73.5,13.5,0,0,9,0,0,0,1,0,0,0,0,0,0,0,1,2,0,0,0,0,0,0,0,798,300,772,,,0,0,,,,,,,,,17,https://doi.org/10.1088/0953-8984/12/37/308
73.5,13.5,0,0,9,0,0,0,1,0,0,0,0,0,0,0,1,2,0,0,0,0,0,0,0,738,3600,772,,,0,0,,,602,,,,,,17,https://doi.org/10.1088/0953-8984/12/37/308
73.5,13.5,0,0,9,0,0,0,1,0,0,0,0,0,0,0,3,0,0,0,0,0,0,0,0,798,300,791,,,0,0,,,,,,,,,13,https://doi.org/10.1088/0953-8984/12/37/308
73.5,13.5,0,0,9,0,0,0,1,0,0,0,0,0,0,0,3,0,0,0,0,0,0,0,0,753,3600,791,,,0,0,,,592,,,,,,12,https://doi.org/10.1088/0953-8984/12/37/308
73.5,13.5,0,0,9,0,0,0,1,0,0,0,0,0,0,2,1,0,0,0,0,0,0,0,0,823,300,797,,,0,0,,,,,,,,,11,https://doi.org/10.1088/0953-8984/12/37/308
73.5,13.5,0,0,9,0,0,0,1,0,0,0,0,0,0,2,1,0,0,0,0,0,0,0,0,773,3600,797,,,0,0,,,594,,,,,,11,https://doi.org/10.1088/0953-8984/12/37/308
80.5,0,0,0,12.5,0,0,0,0,0,0,0,0,0,0,0,7,0,0,0,0,0,0,0,0,943,3600,,793,,0,0,30,1920,,,,,,,,https://doi.org/10.1088/0953-8984/14/18/307
80.5,0,0,0,12.5,0,0,0,0,0,0,0,0,0,0,0,7,0,0,0,0,0,0,0,0,783,3600,,793,,0,0,30,295.9654179,,,,,,,12,https://doi.org/10.1088/0953-8984/14/18/307
80.5,0,0,0,12.5,0,0,0,0,0,0,0,0,0,0,0,7,0,0,0,0,0,0,0,0,803,3600,,793,,0,0,30,204.3227666,,,,,,,,https://doi.org/10.1088/0953-8984/14/18/307
80.5,0,0,0,12.5,0,0,0,0,0,0,0,0,0,0,0,7,0,0,0,0,0,0,0,0,823,3600,,793,,0,0,30,117.8674352,,,,,,,,https://doi.org/10.1088/0953-8984/14/18/307
80.5,0,0,0,12.5,0,0,0,0,0,0,0,0,0,0,0,7,0,0,0,0,0,0,0,0,923,3600,,793,,0,0,30,84.43804035,,,,,,,,https://doi.org/10.1088/0953-8984/14/18/307
80.5,0,0,0,12.5,0,0,0,0,0,0,0,0,0,0,0,7,0,0,0,0,0,0,0,0,763,3600,,793,,0,0,30,55.04322767,,,,,,,,https://doi.org/10.1088/0953-8984/14/18/307
80.5,0,0,0,12.5,0,0,0,0,0,0,0,0,0,0,0,7,0,0,0,0,0,0,0,0,843,3600,,793,,0,0,30,44.6685879,,,,,,,,https://doi.org/10.1088/0953-8984/14/18/307
80.5,0,0,0,12.5,0,0,0,0,0,0,0,0,0,0,0,7,0,0,0,0,0,0,0,0,863,3600,,793,,0,0,30,19.88472622,,,,,,,,https://doi.org/10.1088/0953-8984/14/18/307
80.5,0,0,0,12.5,0,0,0,0,0,0,0,0,0,0,0,7,0,0,0,0,0,0,0,0,903,3600,,793,,0,0,30,11.81556196,,,,,,,,https://doi.org/10.1088/0953-8984/14/18/307
80.5,0,0,0,12.5,0,0,0,0,0,0,0,0,0,0,0,7,0,0,0,0,0,0,0,0,883,3600,,793,,0,0,30,11.23919308,,,,,,,18,https://doi.org/10.1088/0953-8984/14/18/307
80.5,0,0,0,12.5,0,0,0,0,0,0,0,0,0,0,0,7,0,0,0,0,0,0,0,0,743,3600,,793,,0,0,30,8.357348703,,,,,,,8,https://doi.org/10.1088/0953-8984/14/18/307
80.5,0,0,0,12.5,0,0,0,0,0,0,0,0,0,0,0,7,0,0,0,0,0,0,0,0,473,3600,,793,,0,0,30,4.607049608,,,,,,,,https://doi.org/10.1088/0953-8984/14/18/307
80.5,0,0,0,12.5,0,0,0,0,0,0,0,0,0,0,0,7,0,0,0,0,0,0,0,0,523,3600,,793,,0,0,30,4.497389034,,,,,,,,https://doi.org/10.1088/0953-8984/14/18/307
80.5,0,0,0,12.5,0,0,0,0,0,0,0,0,0,0,0,7,0,0,0,0,0,0,0,0,573,3600,,793,,0,0,30,4.259791123,,,,,,,,https://doi.org/10.1088/0953-8984/14/18/307
80.5,0,0,0,12.5,0,0,0,0,0,0,0,0,0,0,0,7,0,0,0,0,0,0,0,0,623,3600,,793,,0,0,30,3.510443864,,,,,,,,https://doi.org/10.1088/0953-8984/14/18/307
80.5,0,0,0,12.5,0,0,0,0,0,0,0,0,0,0,0,7,0,0,0,0,0,0,0,0,723,3600,,793,,0,0,30,2.998694517,,,,,,,,https://doi.org/10.1088/0953-8984/14/18/307
80.5,0,0,0,12.5,0,0,0,0,0,0,0,0,0,0,0,7,0,0,0,0,0,0,0,0,673,3600,,793,,0,0,30,2.103133159,,,,,,,,https://doi.org/10.1088/0953-8984/14/18/307
73.5,13.5,0,0,9,0,0,0,1,0,0,0,0,0,0,0,3,0,0,0,0,0,0,0,0,773,3600,,,,0,0,30,,650,,,,18.21561338,0.846086957,8.5,https://doi.org/10.1109/20.825825
73.5,16.5,0,0,6,0,0,0,1,0,0,0,0,0,0,0,3,0,0,0,0,0,0,0,0,803,3600,,,,0,0,30,,715,,,,0.596956811,1.188990826,8.5,https://doi.org/10.1109/20.825825
73.5,13.5,0,0,9,0,0,0,1,0,0,0,0,0,0,0,3,0,0,0,0,0,0,0,0,793,3600,,,,0,0,30,,664,,,,8.983613328,1.267313218,8.5,https://doi.org/10.1109/20.825825
73.5,13.5,0,0,9,0,0,0,1,0,0,0,0,0,0,0,3,0,0,0,0,0,0,0,0,923,3600,,,,0,0,22,345,,,,,,,14,https://doi.org/10.1109/20.951133
73.5,13.5,0,0,9,0,0,0,1,0,0,0,0,0,0,0,3,0,0,0,0,0,0,0,0,898,3600,,,,0,0,22,6,,,,,,,13.4,https://doi.org/10.1109/20.951133
73.5,13.5,0,0,9,0,0,0,1,0,0,0,0,0,0,0,3,0,0,0,0,0,0,0,0,873,3600,,,,0,0,22,6,654,,,,,,12.8,https://doi.org/10.1109/20.951133
73.5,13.5,0,0,9,0,0,0,1,0,0,0,0,0,0,0,3,0,0,0,0,0,0,0,0,848,3600,,,,0,0,22,5.7,610,,,,,,12.4,https://doi.org/10.1109/20.951133
73.5,13.5,0,0,9,0,0,0,1,0,0,0,0,0,0,0,3,0,0,0,0,0,0,0,0,796,3600,,,,0,0,22,3.2,658,,,,,,11.5,https://doi.org/10.1109/20.951133
73.5,13.5,0,0,9,0,0,0,1,0,0,0,0,0,0,0,3,0,0,0,0,0,0,0,0,773,3600,,,,0,0,22,3.2,635,,,,,,11,https://doi.org/10.1109/20.951133
73.5,13.5,0,0,9,0,0,0,1,0,0,0,0,0,0,0,3,0,0,0,0,0,0,0,0,813,3600,,,,0,0,22,1.2,636,,,,,,11.4,https://doi.org/10.1109/20.951133
73.5,13.5,0,0,9,0,0,0,1,0,0,0,0,0,0,0,3,0,0,0,0,0,0,0,0,883,3600,,,,0,0,20,,,,,172.5091684,1.378098632,,,https://doi.org/10.4028/www.scientific.net/MSF.307.51
73.5,13.5,0,0,9,0,0,0,1,0,0,0,0,0,0,0,3,0,0,0,0,0,0,0,0,903,3600,,,,0,0,20,,,,,323.3010305,3.585805272,,,https://doi.org/10.4028/www.scientific.net/MSF.307.51
73.5,13.5,0,0,9,0,0,0,1,0,0,0,0,0,0,0,3,0,0,0,0,0,0,0,0,893,3600,,,,0,0,20,,,,,372.4722899,,,,https://doi.org/10.4028/www.scientific.net/MSF.307.51
74.5,13.5,0,0,9,0,0,0,0,0,0,0,0,0,0,0,3,0,0,0,0,0,0,0,0,823,3600,,,,0,0,20,,,,,1007.671991,,,41.90465765,https://doi.org/10.4028/www.scientific.net/MSF.307.51
73.5,13.5,0,0,9,0,0,0,1,0,0,0,0,0,0,0,3,0,0,0,0,0,0,0,0,873,3600,,,,0,0,20,,,,,4234.055195,0.014169223,,10.97727399,https://doi.org/10.4028/www.scientific.net/MSF.307.51
73.5,13.5,0,0,9,0,0,0,1,0,0,0,0,0,0,0,3,0,0,0,0,0,0,0,0,743,3600,,,,0,0,20,,,,,14165.01055,17.43848786,,,https://doi.org/10.4028/www.scientific.net/MSF.307.51
73.5,13.5,0,0,9,0,0,0,1,0,0,0,0,0,0,0,3,0,0,0,0,0,0,0,0,773,3600,,,,0,0,20,,,,,17023.49976,5.944839215,,8.988191389,https://doi.org/10.4028/www.scientific.net/MSF.307.51
73.5,13.5,0,0,9,0,0,0,1,0,0,0,0,0,0,0,3,0,0,0,0,0,0,0,0,723,3600,,,,0,0,20,,,,,18028.2325,20.16620499,,,https://doi.org/10.4028/www.scientific.net/MSF.307.51
73.5,13.5,0,0,9,0,0,0,1,0,0,0,0,0,0,0,3,0,0,0,0,0,0,0,0,863,3600,,,,0,0,20,,,,,31620.80764,,,,https://doi.org/10.4028/www.scientific.net/MSF.307.51
73.5,13.5,0,0,9,0,0,0,1,0,0,0,0,0,0,0,3,0,0,0,0,0,0,0,0,803,3600,,,,0,0,20,,,,,58504.37419,3.715311971,,,https://doi.org/10.4028/www.scientific.net/MSF.307.51
74,13.5,0,0,9,0,0,0,0.5,0,0,0,0,0,0,0,3,0,0,0,0,0,0,0,0,823,3600,,,,0,0,20,,,,,66905.29493,,,13.09588966,https://doi.org/10.4028/www.scientific.net/MSF.307.51
73.5,13.5,0,0,9,0,0,0,1,0,0,0,0,0,0,0,3,0,0,0,0,0,0,0,0,813,3600,,,,0,0,20,,,,,78767.85019,,,,https://doi.org/10.4028/www.scientific.net/MSF.307.51
73,13.5,0,0,9,0,0,0,1.5,0,0,0,0,0,0,0,3,0,0,0,0,0,0,0,0,823,3600,,,,0,0,20,,,,,83022.00981,,,10.9531498,https://doi.org/10.4028/www.scientific.net/MSF.307.51
73.5,13.5,0,0,9,0,0,0,1,0,0,0,0,0,0,0,3,0,0,0,0,0,0,0,0,823,3600,,,,0,0,20,,,,,93091.68658,,,10.00082097,https://doi.org/10.4028/www.scientific.net/MSF.307.51
73.5,13.5,0,0,9,0,0,0,1,0,0,0,0,0,0,0,3,0,0,0,0,0,0,0,0,823,3600,,,,0,0,20,,,,,94015.85773,2.026482278,,9.982454186,https://doi.org/10.4028/www.scientific.net/MSF.307.51
73.5,13.5,0,0,9,0,0,0,1,0,0,0,0,0,0,0,3,0,0,0,0,0,0,0,0,843,3600,,,,0,0,20,,,,,107708.4144,1.810826703,,,https://doi.org/10.4028/www.scientific.net/MSF.307.51
73.5,13.5,0,0,9,0,0,0,1,0,0,0,0,0,0,0,3,0,0,0,0,0,0,0,0,853,3600,,,,0,0,20,,,,,115683.9927,,,,https://doi.org/10.4028/www.scientific.net/MSF.307.51
73.5,13.5,0,0,9,0,0,0,1,0,0,0,0,0,0,0,3,0,0,0,0,0,0,0,0,923,3600,,,,0,0,20,,,,,,,,11.9720938,https://doi.org/10.4028/www.scientific.net/MSF.307.51
72,4.8,0,0,19.2,0,0,0,0,0,0,0,0,0,0,0,4,0,0,0,0,0,0,0,0,873,3600,,,,0,0,,69.17,,,,,,0.19,,https://link.springer.com/article/10.1007%2Fs00339-014-8729-0
72,4.8,0,0,19.2,0,0,0,0,0,0,0,0,0,0,0,4,0,0,0,0,0,0,0,0,473,3600,,,,0,0,,56.14,,,,,,0.32,,https://link.springer.com/article/10.1007%2Fs00339-014-8729-0
72,4.8,0,0,19.2,0,0,0,0,0,0,0,0,0,0,0,4,0,0,0,0,0,0,0,0,673,3600,,,,0,0,,44.25,,,,,,0.34,,https://link.springer.com/article/10.1007%2Fs00339-014-8729-0
83.25,0,7,0,0,9,0,0,0.75,0,0,0,0,0,0,0,0,0,0,0,0,0,0,0,0,773,600,,683,740,0,0,20,58.255017,,,,20890.28571,,,,https://link.springer.com/article/10.1007%2Fs10854-015-2950-2
80.25,0,7,0,0,9,0,0,0.75,0,0,0,0,0,0,0,3,0,0,0,0,0,0,0,0,773,600,,616,760,0,0,20,159.4654735,,,,24901.71429,,,,https://link.springer.com/article/10.1007%2Fs10854-015-2950-2
81.25,0,7,0,0,9,0,0,0.75,0,0,0,0,0,0,0,2,0,0,0,0,0,0,0,0,773,600,,597,760,0,0,20,122.4616199,,,,27401.14286,,,,https://link.springer.com/article/10.1007%2Fs10854-015-2950-2
82.25,0,7,0,0,9,0,0,0.75,0,0,0,0,0,0,0,1,0,0,0,0,0,0,0,0,773,600,,631,751,0,0,20,170.6082389,,,,28203.42857,,,,https://link.springer.com/article/10.1007%2Fs10854-015-2950-2
82.75,0,7,0,0,9,0,0,0.75,0,0,0,0,0,0,0,0.5,0,0,0,0,0,0,0,0,773,600,,640,749,0,0,20,42.59251974,,,,29005.71429,,,,https://link.springer.com/article/10.1007%2Fs10854-015-2950-2
81.25,0,7,0,0,9,0,0,0.75,0,0,0,0,0,0,0,2,0,0,0,0,0,0,0,0,593,600,,597,760,0,0,20,25.90200205,,,,,,,,https://link.springer.com/article/10.1007%2Fs10854-015-2950-2
80.25,0,7,0,0,9,0,0,0.75,0,0,0,0,0,0,0,3,0,0,0,0,0,0,0,0,593,600,,616,760,0,0,20,24.06208925,,,,,,,,https://link.springer.com/article/10.1007%2Fs10854-015-2950-2
82.25,0,7,0,0,9,0,0,0.75,0,0,0,0,0,0,0,1,0,0,0,0,0,0,0,0,593,600,,631,751,0,0,20,21.67704105,,,,,,,,https://link.springer.com/article/10.1007%2Fs10854-015-2950-2
81.25,0,7,0,0,9,0,0,0.75,0,0,0,0,0,0,0,2,0,0,0,0,0,0,0,0,644,600,,597,760,0,0,20,18.93796604,,,,,,,,https://link.springer.com/article/10.1007%2Fs10854-015-2950-2
82.25,0,7,0,0,9,0,0,0.75,0,0,0,0,0,0,0,1,0,0,0,0,0,0,0,0,644,600,,631,751,0,0,20,18.14122738,,,,,,,,https://link.springer.com/article/10.1007%2Fs10854-015-2950-2
83.25,0,7,0,0,9,0,0,0.75,0,0,0,0,0,0,0,0,0,0,0,0,0,0,0,0,743,600,,683,740,0,0,20,16.85259045,,,,,,1.639961441,,https://link.springer.com/article/10.1007%2Fs10854-015-2950-2
80.25,0,7,0,0,9,0,0,0.75,0,0,0,0,0,0,0,3,0,0,0,0,0,0,0,0,644,600,,616,760,0,0,20,16.04476399,,,,,,,,https://link.springer.com/article/10.1007%2Fs10854-015-2950-2
82.25,0,7,0,0,9,0,0,0.75,0,0,0,0,0,0,0,1,0,0,0,0,0,0,0,0,744,600,,631,751,0,0,20,14.54342403,,,,,,1.619676959,,https://link.springer.com/article/10.1007%2Fs10854-015-2950-2
82.75,0,7,0,0,9,0,0,0.75,0,0,0,0,0,0,0,0.5,0,0,0,0,0,0,0,0,593,600,,640,749,0,0,20,14.45439771,,,,,,,,https://link.springer.com/article/10.1007%2Fs10854-015-2950-2
83.25,0,7,0,0,9,0,0,0.75,0,0,0,0,0,0,0,0,0,0,0,0,0,0,0,0,593,600,,683,740,0,0,20,14.01737418,,,,,,,,https://link.springer.com/article/10.1007%2Fs10854-015-2950-2
80.25,0,7,0,0,9,0,0,0.75,0,0,0,0,0,0,0,3,0,0,0,0,0,0,0,0,744,600,,616,760,0,0,20,13.34545341,,,,,,1.539771786,,https://link.springer.com/article/10.1007%2Fs10854-015-2950-2
81.25,0,7,0,0,9,0,0,0.75,0,0,0,0,0,0,0,2,0,0,0,0,0,0,0,0,744,600,,597,760,0,0,20,12.02264435,,,,,,1.609478683,,https://link.springer.com/article/10.1007%2Fs10854-015-2950-2
83.25,0,7,0,0,9,0,0,0.75,0,0,0,0,0,0,0,0,0,0,0,0,0,0,0,0,643,600,,683,740,0,0,20,11.58777356,,,,,,,,https://link.springer.com/article/10.1007%2Fs10854-015-2950-2
82.75,0,7,0,0,9,0,0,0.75,0,0,0,0,0,0,0,0.5,0,0,0,0,0,0,0,0,643,600,,640,749,0,0,20,10.76465214,,,,,,,,https://link.springer.com/article/10.1007%2Fs10854-015-2950-2
83.25,0,7,0,0,9,0,0,0.75,0,0,0,0,0,0,0,0,0,0,0,0,0,0,0,0,693,600,,683,740,0,0,20,9.462371614,,,,,,,,https://link.springer.com/article/10.1007%2Fs10854-015-2950-2
82.75,0,7,0,0,9,0,0,0.75,0,0,0,0,0,0,0,0.5,0,0,0,0,0,0,0,0,743,600,,640,749,0,0,20,9.289663868,,,,,,1.659741379,,https://link.springer.com/article/10.1007%2Fs10854-015-2950-2
80.25,0,7,0,0,9,0,0,0.75,0,0,0,0,0,0,0,3,0,0,0,0,0,0,0,0,693,600,,616,760,0,0,20,8.898838669,,,,,,,,https://link.springer.com/article/10.1007%2Fs10854-015-2950-2
81.25,0,7,0,0,9,0,0,0.75,0,0,0,0,0,0,0,2,0,0,0,0,0,0,0,0,693,600,,597,760,0,0,20,8.576958986,,,,,,,,https://link.springer.com/article/10.1007%2Fs10854-015-2950-2
82.25,0,7,0,0,9,0,0,0.75,0,0,0,0,0,0,0,1,0,0,0,0,0,0,0,0,693,600,,631,751,0,0,20,7.090333559,,,,,,,,https://link.springer.com/article/10.1007%2Fs10854-015-2950-2
82.75,0,7,0,0,9,0,0,0.75,0,0,0,0,0,0,0,0.5,0,0,0,0,0,0,0,0,693,600,,640,749,0,0,20,6.750459458,,,,,,,,https://link.springer.com/article/10.1007%2Fs10854-015-2950-2
77,13,0,0,8,0,0,0,1,0,0,0,0,0,0,0,1,0,0,0,0,0,0,0,0,853,600,,768,962,0,0,,303.7386092,,,,745.7846952,,,,https://link.springer.com/article/10.1007%2Fs11664-016-4643-x
78,13,0,0,8,0,0,0,1,0,0,0,0,0,0,0,0,0,0,0,0,0,0,0,0,693,600,,704,802,0,0,,84.62525688,,,,940.3372244,,,,https://link.springer.com/article/10.1007%2Fs11664-016-4643-x
78,13,0,0,8,0,0,0,1,0,0,0,0,0,0,0,0,0,0,0,0,0,0,0,0,724,600,,704,802,0,0,,58.88436554,,,,1037.613489,,,,https://link.springer.com/article/10.1007%2Fs11664-016-4643-x
77,13,0,0,8,0,0,0,1,0,0,0,0,0,0,0,1,0,0,0,0,0,0,0,0,723,600,,768,962,0,0,,26.6072506,,,,1329.442283,,,,https://link.springer.com/article/10.1007%2Fs11664-016-4643-x
78,13,0,0,8,0,0,0,1,0,0,0,0,0,0,0,0,0,0,0,0,0,0,0,0,743,600,,704,802,0,0,,39.92546657,,,,1394.293126,,,,https://link.springer.com/article/10.1007%2Fs11664-016-4643-x
78,13,0,0,8,0,0,0,1,0,0,0,0,0,0,0,0,0,0,0,0,0,0,0,0,773,600,,704,802,0,0,,205.9444061,,,,1718.547341,,,,https://link.springer.com/article/10.1007%2Fs11664-016-4643-x
77,13,0,0,8,0,0,0,1,0,0,0,0,0,0,0,1,0,0,0,0,0,0,0,0,743,600,,768,962,0,0,,22.97470798,,,,1718.547341,,,,https://link.springer.com/article/10.1007%2Fs11664-016-4643-x
77,13,0,0,8,0,0,0,1,0,0,0,0,0,0,0,1,0,0,0,0,0,0,0,0,793,600,,768,962,0,0,,16.12501027,,,,2399.481193,,,,https://link.springer.com/article/10.1007%2Fs11664-016-4643-x
77,13,0,0,8,0,0,0,1,0,0,0,0,0,0,0,1,0,0,0,0,0,0,0,0,773,600,,768,962,0,0,,13.80384265,,,,2399.481193,,,,https://link.springer.com/article/10.1007%2Fs11664-016-4643-x
77,13,0,0,8,0,0,0,1,0,0,0,0,0,0,0,1,0,0,0,0,0,0,0,0,813,600,,768,962,0,0,,12.3381487,,,,3047.989624,,,,https://link.springer.com/article/10.1007%2Fs11664-016-4643-x
78,13,0,0,8,0,0,0,1,0,0,0,0,0,0,0,0,0,0,0,0,0,0,0,0,763,600,,704,802,0,0,,41.68693835,,,,3145.265888,,,,https://link.springer.com/article/10.1007%2Fs11664-016-4643-x
77,13,0,0,8,0,0,0,1,0,0,0,0,0,0,0,1,0,0,0,0,0,0,0,0,833,600,,768,962,0,0,,19.498446,,,,4345.006485,,,,https://link.springer.com/article/10.1007%2Fs11664-016-4643-x
76,13,0,0,8,0,0,0,1,0,0,0,0,0,0,0,2,0,0,0,0,0,0,0,0,913,600,,751,911,0,0,,32.17362533,,,,4701.686122,,,,https://link.springer.com/article/10.1007%2Fs11664-016-4643-x
78,13,0,0,8,0,0,0,1,0,0,0,0,0,0,0,0,0,0,0,0,0,0,0,0,673,600,,704,802,0,0,,13.22056452,,,,4896.238651,,,,https://link.springer.com/article/10.1007%2Fs11664-016-4643-x
78,13,0,0,8,0,0,0,1,0,0,0,0,0,0,0,0,0,0,0,0,0,0,0,0,653,600,,704,802,0,0,,12.23207119,,,,6517.509728,,,,https://link.springer.com/article/10.1007%2Fs11664-016-4643-x
78,13,0,0,8,0,0,0,1,0,0,0,0,0,0,0,0,0,0,0,0,0,0,0,0,633,600,,704,802,0,0,,12.88249552,,,,6549.935149,,,,https://link.springer.com/article/10.1007%2Fs11664-016-4643-x
76,13,0,0,8,0,0,0,1,0,0,0,0,0,0,0,2,0,0,0,0,0,0,0,0,723,600,,751,911,0,0,,6.401032025,,,,6809.338521,,,,https://link.springer.com/article/10.1007%2Fs11664-016-4643-x
76,13,0,0,8,0,0,0,1,0,0,0,0,0,0,0,2,0,0,0,0,0,0,0,0,743,600,,751,911,0,0,,5.026318444,,,,7457.846952,,,,https://link.springer.com/article/10.1007%2Fs11664-016-4643-x
77,13,0,0,8,0,0,0,1,0,0,0,0,0,0,0,1,0,0,0,0,0,0,0,0,673,600,,768,962,0,0,,2.310734242,,,,7976.653696,,,,https://link.springer.com/article/10.1007%2Fs11664-016-4643-x
76,13,0,0,8,0,0,0,1,0,0,0,0,0,0,0,2,0,0,0,0,0,0,0,0,773,600,,751,911,0,0,,3.84591782,,,,8625.162127,,,,https://link.springer.com/article/10.1007%2Fs11664-016-4643-x
76,13,0,0,8,0,0,0,1,0,0,0,0,0,0,0,2,0,0,0,0,0,0,0,0,673,600,,751,911,0,0,,5.821032178,,,,8722.438392,,,,https://link.springer.com/article/10.1007%2Fs11664-016-4643-x
76,13,0,0,8,0,0,0,1,0,0,0,0,0,0,0,2,0,0,0,0,0,0,0,0,893,600,,751,911,0,0,,6.237348355,,,,9435.797665,,,,https://link.springer.com/article/10.1007%2Fs11664-016-4643-x
75,13,0,0,8,0,0,0,1,0,0,0,0,0,0,0,3,0,0,0,0,0,0,0,0,673,600,,768,962,0,0,,2.58523484,,,,9468.223087,,,,https://link.springer.com/article/10.1007%2Fs11664-016-4643-x
75,13,0,0,8,0,0,0,1,0,0,0,0,0,0,0,3,0,0,0,0,0,0,0,0,723,600,,768,962,0,0,,1.412537545,,,,10732.81453,,,,https://link.springer.com/article/10.1007%2Fs11664-016-4643-x
75,13,0,0,8,0,0,0,1,0,0,0,0,0,0,0,3,0,0,0,0,0,0,0,0,743,600,,768,962,0,0,,1.798870915,,,,12289.23476,,,,https://link.springer.com/article/10.1007%2Fs11664-016-4643-x
76,13,0,0,8,0,0,0,1,0,0,0,0,0,0,0,2,0,0,0,0,0,0,0,0,793,600,,751,911,0,0,,1.862087137,,,,12483.78729,,,,https://link.springer.com/article/10.1007%2Fs11664-016-4643-x
75,13,0,0,8,0,0,0,1,0,0,0,0,0,0,0,3,0,0,0,0,0,0,0,0,773,600,,768,962,0,0,,0.982878873,,,,12548.63813,,,,https://link.springer.com/article/10.1007%2Fs11664-016-4643-x
75,13,0,0,8,0,0,0,1,0,0,0,0,0,0,0,3,0,0,0,0,0,0,0,0,793,600,,768,962,0,0,,0.701859205,,,,15077.82101,,,,https://link.springer.com/article/10.1007%2Fs11664-016-4643-x
76,13,0,0,8,0,0,0,1,0,0,0,0,0,0,0,2,0,0,0,0,0,0,0,0,813,600,,751,911,0,0,,1.650061001,,,,15239.94812,,,,https://link.springer.com/article/10.1007%2Fs11664-016-4643-x
75,13,0,0,8,0,0,0,1,0,0,0,0,0,0,0,3,0,0,0,0,0,0,0,0,833,600,,768,962,0,0,,0.695824955,,,,19130.9987,,,,https://link.springer.com/article/10.1007%2Fs11664-016-4643-x
75,13,0,0,8,0,0,0,1,0,0,0,0,0,0,0,3,0,0,0,0,0,0,0,0,813,600,,768,962,0,0,,0.695824955,,,,19455.25292,,,,https://link.springer.com/article/10.1007%2Fs11664-016-4643-x
76,13,0,0,8,0,0,0,1,0,0,0,0,0,0,0,2,0,0,0,0,0,0,0,0,853,600,,751,911,0,0,,1.664370463,,,,19552.52918,,,,https://link.springer.com/article/10.1007%2Fs11664-016-4643-x
76,13,0,0,8,0,0,0,1,0,0,0,0,0,0,0,2,0,0,0,0,0,0,0,0,873,600,,751,911,0,0,,1.594042881,,,,19584.9546,,,,https://link.springer.com/article/10.1007%2Fs11664-016-4643-x
75,13,0,0,8,0,0,0,1,0,0,0,0,0,0,0,3,0,0,0,0,0,0,0,0,873,600,,768,962,0,0,,1.306922997,,,,20136.18677,,,,https://link.springer.com/article/10.1007%2Fs11664-016-4643-x
75,13,0,0,8,0,0,0,1,0,0,0,0,0,0,0,3,0,0,0,0,0,0,0,0,853,600,,768,962,0,0,,0.909389635,,,,21173.80026,,,,https://link.springer.com/article/10.1007%2Fs11664-016-4643-x
76,13,0,0,8,0,0,0,1,0,0,0,0,0,0,0,2,0,0,0,0,0,0,0,0,833,600,,751,911,0,0,,1.526686974,,,,21498.05447,,,,https://link.springer.com/article/10.1007%2Fs11664-016-4643-x
75,13,0,0,8,0,0,0,1,0,0,0,0,0,0,0,3,0,0,0,0,0,0,0,0,893,600,,768,962,0,0,,1.927524913,,,,21919.58495,,,,https://link.springer.com/article/10.1007%2Fs11664-016-4643-x
75,13,0,0,8,0,0,0,1,0,0,0,0,0,0,0,3,0,0,0,0,0,0,0,0,913,600,,768,962,0,0,,2.310734242,,,,22178.98833,,,,https://link.springer.com/article/10.1007%2Fs11664-016-4643-x
75,13,0,0,8,0,0,0,1,0,0,0,0,0,0,0,3,0,0,0,0,0,0,0,0,833,3600,,768,962,0,0,,,,,,,,1.246803069,,https://link.springer.com/article/10.1007%2Fs11664-016-4643-x
76,13,0,0,8,0,0,0,1,0,0,0,0,0,0,0,2,0,0,0,0,0,0,0,0,833,3600,,751,911,0,0,,,,,,,,1.400255754,,https://link.springer.com/article/10.1007%2Fs11664-016-4643-x
77,13,0,0,8,0,0,0,1,0,0,0,0,0,0,0,1,0,0,0,0,0,0,0,0,833,3600,,768,962,0,0,,,,,,,,1.511508951,,https://link.springer.com/article/10.1007%2Fs11664-016-4643-x
78,13,0,0,8,0,0,0,1,0,0,0,0,0,0,0,0,0,0,0,0,0,0,0,0,833,3600,,704,802,0,0,,,,,,,,1.55370844,,https://link.springer.com/article/10.1007%2Fs11664-016-4643-x
91,0,0,0,2,0,0,0,0,0,0,0,0,0,0,7,0,0,0,0,0,0,0,0,0,673,3600,,,,0,0,,,,,,53.19148936,,0.229083665,,https://www.jstage.jst.go.jp/article/matertrans1989/31/8/31_8_743/_article/-char/ja/
91,0,0,0,2,0,0,0,0,0,0,0,0,0,0,7,0,0,0,0,0,0,0,0,0,723,3600,,,,0,0,,,,,,79.78723404,,1.249003984,,https://www.jstage.jst.go.jp/article/matertrans1989/31/8/31_8_743/_article/-char/ja/
89,0,0,0,4,0,0,0,0,0,0,0,0,0,0,7,0,0,0,0,0,0,0,0,0,923,3600,,,,0,0,19,7.4,,,,186.1702128,,1.65,,https://www.jstage.jst.go.jp/article/matertrans1989/31/8/31_8_743/_article/-char/ja/
91,0,0,0,2,0,0,0,0,0,0,0,0,0,0,7,0,0,0,0,0,0,0,0,0,773,3600,,,,0,0,,,,,,744.6808511,,1.547808765,,https://www.jstage.jst.go.jp/article/matertrans1989/31/8/31_8_743/_article/-char/ja/
